Repository: Bashayer199/data

File: data.csv (part 2 of 48)
2019-11-11 00:00:00,SLG , FTO , TiO2-c ,,, Perovskite , Spiro-MeOTAD ,,,, Au,0.09,nip,FALSE,Cs; FA; MA,Pb,Br; I,0.51; 2.49,NH4Br,,1,Spin-coating,DMF; DMSO,4; 1,Chlorobenzene,FALSE,Unknown,Unknown,20.61,,TRUE,ISOS-D-1,Dark,FALSE,Open circuit,25.0; 25.0,Air,,1000,FALSE,80,1000,,80
2018-11-13 00:00:00,SLG , FTO , TiO2-c ,,, Perovskite , Spiro-MeOTAD ,,,, Au,0.0725,nip,FALSE,MA,Pb,I,3,,1.6,1,Spin-coating,DMSO; GBL,3; 7,Chlorobenzene,FALSE,Unknown,Unknown,18.7,,TRUE,ISOS-D-1,Dark,FALSE,Open circuit,25.0; 25.0,Air,30,1000,FALSE,80,1000,,80
2019-04-04 00:00:00,SLG , ITO , TiO2-c ,,, Perovskite , Spiro-MeOTAD ,,,, Au,0.1,nip,FALSE,MA,Pb,I,3,4-(1H-imidazol-3-ium-3-yl) butane-1-sulfonate,1.6,1,Spin-coating,DMF,1,Unknown,FALSE,Unknown,Unknown,19.75,19.29,TRUE,ISOS-D-1,Dark,FALSE,Open circuit,20.0; 20.0,Air,35,1000,FALSE,80,1000,,80
2019-03-15 00:00:00,SLG , FTO , SnO2-np , SnO2-c ,, Perovskite , Spiro-MeOTAD ,,,, Au,0.04,nip,FALSE,FA; MA,Pb,Br; I,0.17; 0.83,,,1,Spin-coating,DMF; DMSO,4; 1,Toluene,FALSE,Unknown,Unknown,20.12,19.74,TRUE,ISOS-D-1,Dark,FALSE,Open circuit,25.0; 25.0,Air,20,1000,FALSE,80,1000,,80
2018-09-21 00:00:00,SLG , FTO , TiO2-c , TiO2-mp ,, Perovskite , Spiro-MeOTAD ,,,, Au,0.09,nip-mp,FALSE,FA; MA,Pb,Br; I,0.45; 2.55,PLMF,,1,Spin-coating,DMF; DMSO,4; 1,Chlorobenzene,FALSE,Unknown,Unknown,17.15,,TRUE,ISOS-D-1,Dark,FALSE,Open circuit,25.0; 25.0,Air,40,1000,FALSE,80,1000,,80
2017-11-30 00:00:00,SLG , FTO , TiO2-c , TiO2-mp ,, Perovskite , Spiro-MeOTAD ,,,, Au,0.09,nip-mp,FALSE,MA,Sn,Br; I,2; 1,SnF2,1.77,1,Spin-coating,DMSO,1,Unknown,FALSE,Unknown,Unknown,1.75,,TRUE,ISOS-D-1I,Dark,FALSE,Open circuit,25.0; 25.0,N2,0,1440,FALSE,80,1000,,80
2018-10-08 00:00:00,SLG , FTO , TiO2-c , TiO2-mp ,, Perovskite , Spiro-MeOTAD ,,,, Au,0.16,nip-mp,FALSE,FA; MA,Pb,Br; I,0.5; 2.5,bis-PCBM,,1,Spin-coating,DMF; DMSO,4; 1,Chlorobenzene,FALSE,Unknown,Unknown,20.4,20.5,TRUE,ISOS-L-1I,Xenon,FALSE,MPPT,25.0; 25.0,N2,0,1500,TRUE,80,1000,,80
2019-01-21 00:00:00,SLG , FTO , TiO2-c , TiO2-mp ,, Perovskite , Spiro-MeOTAD ,,,, Au,0.1,nip-mp,FALSE,MA,Pb,I,3,Eu-pyP,1.6,1,Spin-coating,DMF; DMSO,9; 1,Diethyl ether,FALSE,Unknown,Unknown,18.13,16.98,TRUE,ISOS-D-1,Dark,FALSE,Open circuit,25.0; 25.0,Air,45,1000,FALSE,80,1000,,80
2018-12-04 00:00:00,SLG , ITO , TiO2-c , TiO2-mp ,, Perovskite , Spiro-MeOTAD ,,,, Au,0.16,nip-mp,FALSE,Cs; FA; MA,Pb,Br; I,0.51; 2.49,,,1,Spin-coating,DMF; DMSO,4; 1,Chlorobenzene,FALSE,Unknown,Unknown,19.9,,TRUE,ISOS-L-1I,White LED,FALSE,MPPT,40.0; 40.0,N2,0,1000,TRUE,80,1000,,80
2018-12-04 00:00:00,SLG , ITO , TiO2-c , TiO2-mp ,, Perovskite , Spiro-MeOTAD ,,,, Au,0.16,nip-mp,FALSE,Cs; FA; MA,Pb,Br; I,0.51; 2.49,,,1,Spin-coating,DMF; DMSO,4; 1,Chlorobenzene,FALSE,Unknown,Unknown,19.9,,TRUE,ISOS-D-1,Dark,FALSE,Open circuit,25.0; 25.0,Air,30,1000,FALSE,80,1000,,80
2018-08-21 00:00:00,SLG , FTO , TiO2-c , TiO2-mp , ZrO2-mp , Perovskite ,,,,, Carbon,0.09,nip-mp-carbon,FALSE,MA,Pb,I,3,,1.6,1,Drop-infiltration,GBL,1,Unknown,FALSE,Unknown,Unknown,,,TRUE,ISOS-D-1,Dark,FALSE,Open circuit,25.0; 25.0,Air,65,1000,FALSE,80,1000,,80
2019-09-25 00:00:00,SLG , ITO , NiO-c , PTAA ,, Perovskite , PCBM-60 , BCP ,,, Ag,0.1,pin,FALSE,MA,Pb,I,3,,1.6,1,Spin-coating,DMF; DMSO,4; 1,Chlorobenzene,FALSE,Unknown,Unknown,16.94,,TRUE,ISOS-L-1,Light,FALSE,Open circuit,25.0; 25.0,Air,30,1000,FALSE,80,1000,,80
2018-07-03 00:00:00,SLG , ITO , NiO-c ,,, Perovskite , LiF , C60 , SnO2-c , ZnSnO2-c , Ag,0.12,pin,FALSE,Cs; FA,Pb,Br; I,0.51; 2.49,,,1,Spin-coating,DMF; DMSO,,Chlorobenzene,TRUE,Polyolefin,Butyl rubber,,,TRUE,ISOS-D-2I,Dark,FALSE,Open circuit,85.0; 85.0,N2,0,1000,FALSE,80,1000,,80
2016-04-26 00:00:00,SLG , ITO , PEDOT:PSS ,,, Perovskite , PCBM-60 , C60 ,,, Al,0.09,pin,FALSE,MA,Pb,I,3,Cl,1.6,1,Spin-coating,DMF,1,Unknown,FALSE,Unknown,Unknown,9.2,,TRUE,ISOS-D-1I,Dark,FALSE,Open circuit,25.0; 25.0,N2,0,1000,TRUE,80,1000,,80
2016-04-26 00:00:00,SLG , ITO , PEDOT:PSS ,,, Perovskite , PCBM-60 , C60 ,,, Al,0.09,pin,FALSE,MA,Pb,I,3,Cl,1.6,1,Spin-coating,DMF,1,Vacuum,FALSE,Unknown,Unknown,12.98,,TRUE,ISOS-D-1I,Dark,FALSE,Open circuit,25.0; 25.0,N2,0,1000,TRUE,80,1000,,80
2015-08-29 00:00:00,SLG , FTO , TiO2-c , TiO2-mp , Al2O3-mp , Perovskite ,,,,, Carbon,0.16,nip-mp-carbon,FALSE,MA,Pb,I,3,,1.6,2,Drop-infiltration >> CBD,DMF >> IPA,1 >> 1,Unknown,FALSE,Unknown,Unknown,,,TRUE,ISOS-D-2,Dark,FALSE,Open circuit,60.0; 60.0,Air,10,1000,FALSE,80,1000,,80
2019-04-26 00:00:00,SLG , FTO , TiO2-c , TiO2-mp , ZrO2-mp , Perovskite , Carbon-nt ,,,, Carbon,0.07,nip-mp-carbon,FALSE,MA,Pb,I,3,,1.6,3,Spin-coating >> Drop-infiltration >> Recrystallization,Unknown >> IPA >> none,,Unknown,FALSE,Unknown,Unknown,10.39,,TRUE,ISOS-D-1,Dark,FALSE,Open circuit,25.0; 25.0,Air,30,1000,FALSE,80,1000,,80
2019-04-23 00:00:00,SLG , FTO , TiO2-c , TiO2-mp ,, Perovskite , CuSCN ,,,, Carbon-nt,0.067,nip-mp,FALSE,Cs; FA; MA,Pb,Br; I,0.51; 2.49,,,1,Spin-coating,DMF; DMSO,4; 1,Chlorobenzene,FALSE,Unknown,Unknown,17.58,14.04,TRUE,ISOS-L-1,Xenon,FALSE,Open circuit,25.0; 25.0,Air,,1000,TRUE,80,1000,,80
2018-09-24 00:00:00,SLG , ITO , C60-SAM ,,, Perovskite , P3HT , Ta:Wox-np ,,, Carbon,0.102,nip,FALSE,MA,Pb,I,3,,1.6,1,Spin-coating,DMF; DMSO,2; 1,Unknown,FALSE,Unknown,Unknown,11.58,,TRUE,ISOS-L-1I,Xenon,FALSE,Open circuit,30.0; 30.0,N2,0,1000,FALSE,80,1000,,80
2018-04-23 00:00:00,SLG , FTO , TiO2-c , TiO2-mp ,, Perovskite , Spiro-MeOTAD ,,,, Au,0.16,nip-mp,FALSE,FA; MA,Pb,I,3,,,2,Spin-coating >> Recrystallization,DMSO >> none,1 >> 1,Unknown,FALSE,Unknown,Unknown,21.25,19.53,TRUE,ISOS-L-1I,White LED,FALSE,MPPT,25.0; 25.0,Ar,0,1000,TRUE,83,1000,,83
2019/02/22 00:00:00,SLG , ITO , ZnO-np ,,, Perovskite ,,,,, Au,0.09,nip,FALSE,MA,Pb,I,3,PS,1.6,1,Spin-coating,DMF; DMSO,12; 1,Diethyl ether,FALSE,Unknown,Unknown,0.706,,TRUE,ISOS-L-1,Xenon,FALSE,Open circuit,45.0; 45.0,Air,,1008,FALSE,79,985,,79
2016-10-14 00:00:00,SLG , ITO , PEDOT:PSS ,,, Perovskite , PCBM-60 , PDINO ,,, Al,0.05,pin,FALSE,MA,Pb,I,3,,1.6,1,Spin-coating,DMF,1,Chlorobenzene,FALSE,Unknown,Unknown,16.25,16.39,TRUE,ISOS-D-1I,Dark,FALSE,Open circuit,25.0; 25.0,N2,0,984,FALSE,80,984,,
2018-12-04 00:00:00,SLG , FTO , TiO2-c ,,, Perovskite , PCPD2FBT:BCF , PEDOT:PSS ,,, ITO ,1,nip,FALSE,FA; MA,Pb,Br; I,0.45; 2.55,,1.47,2,Spin-coating >> Spin-coating,DMF; DMSO >> IPA,9; 1 >> 1,Unknown,FALSE,Unknown,Unknown,17,16.4,TRUE,ISOS-L-3,Light,FALSE,MPPT,85.0; 85.0,Air,85,1000,FALSE,79,982,,79
2019-09-10 00:00:00,SLG , FTO , SnO2-c , TiO2-c , TiO2-mp , Perovskite , Spiro-MeOTAD ,,,, Au,0.1886,nip-mp,FALSE,FA; MA,Pb,Br; I,0.51; 2.49,KI,,1,Spin-coating,DMF; DMSO,,Chlorobenzene,FALSE,Unknown,Unknown,19.3,,TRUE,ISOS-D-1,Dark,FALSE,Open circuit,25.0; 25.0,Air,40,1000,FALSE,78,980,,78
2019-11-29 00:00:00,SLG , FTO , TiO2-c , TiO2-mp ,, Perovskite , Spiro-MeOTAD ,,,, Au,0.16,nip-mp,FALSE,MA,Pb,I,3,Ag; Cl; rGO,1.6,1,Spin-coating,DMF,1,Unknown,FALSE,Unknown,Unknown,,,TRUE,ISOS-D-1,Dark,FALSE,Open circuit,30.0; 30.0,Air,50,2400,FALSE,22,960,,70
2018-05-11 00:00:00,SLG , FTO , TiO2-c , TiO2-mp ,, Perovskite , Spiro-MeOTAD ,,,, Ag,0.12,nip-mp,FALSE,Cs; FA; MA,Pb,Br; I,0.49; 2.51,,,1,Spin-coating,DMF; DMSO,4; 1,Chlorobenzene,FALSE,Unknown,Unknown,19.24,16.35,TRUE,ISOS-D-1I,Dark,FALSE,Open circuit,25.0; 25.0,Unknown,,1440,TRUE,65,960,840,82
2019-07-08 00:00:00,SLG , ITO , SnO2-np ,,, Perovskite ," 3,6-triphenylamine-carbazole ",,,, Au,0.08,pin,FALSE,Cs; FA; MA,Pb,Br; I,0.45; 2.55,,,1,Spin-coating,DMF; DMSO,9; 1,Chlorobenzene,FALSE,Unknown,Unknown,18.45,17.67,TRUE,ISOS-D-1,Dark,FALSE,Open circuit,25.0; 25.0,Air,30,960,FALSE,80,960,,
2017-07-26 00:00:00,SLG , FTO , SnO2-np ,,, Perovskite , Spiro-MeOTAD ,,,, Au,0.09,nip,FALSE,MA,Pb,I,3,,1.61,1,Spin-coating,DMF; DMSO,9; 1,Vacuum,FALSE,Unknown,Unknown,15.12,,TRUE,ISOS-D-1,Dark,FALSE,Open circuit,25.0; 25.0,Air,20,960,FALSE,80,960,,
2017-08-21 00:00:00,SLG , FTO , TiO2-c , TiO2-mp ,, Perovskite , Spiro-MeOTAD ,,,, Au,0.1,nip-mp,FALSE,FA; MA,Pb,Br; I,0.45; 2.55,,,1,Spin-coating,DMF; DMSO,4; 1,Chlorobenzene,FALSE,Unknown,Unknown,17.2,,TRUE,ISOS-D-1,Dark,FALSE,Open circuit,20.0; 20.0,Air,25,960,FALSE,80,960,,
2019-03-28 00:00:00,SLG , FTO , NiO-c ,,, Perovskite , PCBM-60 , BCP ,,, Ag,0.25,pin,FALSE,MA,Pb,I,3,,1.62,1,Spin-coating,DMSO; GBL,3; 7,Chlorobenzene,FALSE,Unknown,Unknown,17.32,17.05,TRUE,ISOS-D-1I,Dark,FALSE,Open circuit,25.0; 25.0,Unknown,,960,FALSE,80,960,,
2017-07-07 00:00:00,SLG , ITO , TiO2-c , TiO2-mp ,, Perovskite , Spiro-MeOTAD ,,,, Au,0.09,nip-mp,FALSE,MA,Pb,I,3,,1.6,2,Spin-coating >> CBD,DMF >> IPA,1 >> 1,Unknown,FALSE,Unknown,Unknown,10.5,,TRUE,ISOS-D-1I,Dark,FALSE,Open circuit,25.0; 25.0,Unknown,,960,FALSE,80.4,960,,
2018-12-27 00:00:00,SLG , FTO , NiO-c ,,, Perovskite , PCBM-60 , BCP ,,, Ag,0.25,pin,TRUE,MA,Pb,I,3,,1.5,1,Spin-coating,DMSO; GBL,3; 7,Chlorobenzene,FALSE,Unknown,Unknown,17.77,17.47,TRUE,ISOS-D-1,Dark,FALSE,Open circuit,25.0; 25.0,Air,60,960,FALSE,80.5,960,,
2018-10-15 00:00:00,SLG , FTO , TiO2-c , TiO2-mp ,, Perovskite , Spiro-MeOTAD ,,,, Au,0.1,nip-mp,FALSE,(NH4); FA; MA,Pb,Br; I,0.45; 23.8,NH4I,,1,Spin-coating,DMF; DMSO,,Chlorobenzene,FALSE,Unknown,Unknown,18.53,,TRUE,ISOS-D-1,Dark,FALSE,Open circuit,25.0; 25.0,Air,80,1200,FALSE,82.4,960,,80
2018-11-04 00:00:00,SLG , ITO , PEDOT:PSS ,,, Perovskite , PCBM-60 , Phen-NaDPO ,,, Ag,0.04,pin,FALSE,MA,Pb; Sn,I,3,Cl; NAP 1-(3-aminopropylpyrrolidine),,1,Spin-coating,DMF,1,Unknown,TRUE,Unknown,Unknown,10.9,,TRUE,ISOS-L-1,White LED,FALSE,Open circuit,25.0; 25.0,Air,30,1450,FALSE,59,950,,75
2018-09-08 00:00:00,SLG , FTO , TiO2-c , TiO2-mp ,, Perovskite ," 2-((5-(4-(2-ethylhexyl)-4H-dithieno[3,2-b:2_,3_-d]pyrrol-2-yl) thiophen-2-yl)methylene) malononitrile ",,,, Ag,2.18,nip-mp,FALSE,MA,Pb,I,3,,1.6,1,Spin-coating,DMF,1,Diethyl ether,FALSE,Unknown,Unknown,17.91,,TRUE,ISOS-D-1,Dark,FALSE,Open circuit,25.0; 25.0,Air,,950,FALSE,80,950,,
2018-03-22,SLG , ITO , ZnO,,, Perovskite , Spiro-MeOTAD ,,,, Ag,0.04,nip,FALSE,Cs; FA; MA,Pb,Br; I,0.1; 2.9,Undoped,1.57,1,Spin-coating,DMSO,1,Chlorobenzene,FALSE,Unknown,Unknown,20.44,19.32,TRUE,ISOS-D-1,Dark,FALSE,Open circuit,20; 30,Air,50,950,FALSE,80,950,,
2016-11-21 00:00:00,SLG , ITO , PEDOT:PSS ,,, Perovskite , C60 , BCP ,,, Au,0.09,pin,FALSE,MA,Pb,I,3,Benzoquinone,1.56,1,Spin-coating,DMSO; GBL,6; 4,Toluene,TRUE,Unknown,Unknown,14.69,,TRUE,ISOS_L_1,Solar simulator,FALSE,Open circuit,25.0; 25.0,Air,,1000,FALSE,90,950,,90
2020-01-27 00:00:00,SLG , FTO , TiO2-c , TiO2-mp , SnO2-c , Perovskite , Spiro-MeOTAD ,,,, Au,0.16,nip-mp,FALSE,Cs; FA,Pb,Br; I,0.45; 2.55,Cl,,1,Spin-coating,DMF; DMSO,4; 1,Chlorobenzene,FALSE,Unknown,Unknown,20.5,,TRUE,ISOS-L-1I,Light,FALSE,MPPT,25.0; 25.0,Ar,0,1000,FALSE,79.1,946,,79.1
2018/09/07 00:00:00,SLG , ITO , SnO2-np ,,, Perovskite , Py-OMe ,,,, Au,0.12,nip,FALSE,FA; MA,Pb,Br; I,0.25; 2.77,Unknown,nan,1,Spin-coating,DMF; DMSO,4; 1,Diethyl ether,FALSE,Unknown,Unknown,19.28,18.85,TRUE,ISOS-D-1,Dark,FALSE,Open circuit,25.0; 25.0,Air,,1200,FALSE,61,940,,61
2017-09-01 00:00:00,SLG , FTO , TiO2-c ,,, Perovskite , Benzylamine , Spiro-MeOTAD ,,, Au,0.05,nip,FALSE,Cs; FA,Pb,Br; I,0.81; 2.19,,1.72,1,Spin-coating,DMF; DMSO,9; 1,Chlorobenzene,FALSE,Unknown,Unknown,18.13,15.71,TRUE,ISOS-D-1,Dark,FALSE,Open circuit,25.0; 25.0,Air,65,912,FALSE,80,912,,
2018-11-13 00:00:00,SLG , FTO , TiO2-c , TiO2-mp ,, Perovskite , Spiro-MeOTAD ,,,, Au,0.09,nip-mp,FALSE,FA; MA,Pb,Br; I,0.45; 2.55,,,1,Spin-coating,DMF; DMSO,4; 1,Chlorobenzene,FALSE,Unknown,Unknown,18.09,17.07,TRUE,ISOS-D-1,Dark,FALSE,Open circuit,25.0; 25.0,Air,10,4000,FALSE,49,900,,72
2018-05-29 00:00:00,SLG , FTO , TiO2-c , TiO2-mp ,, Perovskite , Spiro-MeOTAD ,,,, Au,0.09,nip-mp,FALSE,FA; MA,Pb,Br; I,0.3; 2.7,,,1,Spin-coating,DMF; DMSO,4; 1,Chlorobenzene,FALSE,Unknown,Unknown,18.58,,TRUE,ISOS-D-1,Dark,FALSE,Open circuit,25.0; 25.0,Air,45,1440,FALSE,50,900,,80
2019-11-21 00:00:00,SLG , ITO , PTAA ,,, Perovskite , PCBM-60 ,,,, Ag,0.065,pin,FALSE,MA,Pb,I,3,,1.6,1,Spin-coating,DMF; DMSO,4; 1,Chlorobenzene,FALSE,Unknown,Unknown,17.46,17.46,TRUE,ISOS-D-1,Dark,FALSE,Open circuit,25.0; 25.0,Air,35,1500,FALSE,60,900,,75
2018-01-19 00:00:00,PEN , ITO , TiO2-c , PCBM-60 ,, Perovskite , Spiro-MeOTAD ,,,, Au,0.15,nip,FALSE,MA,Pb,I,3,,1.6,1,Spin-coating,DMF; DMSO,7; 3,Ethyl acetate,FALSE,Unknown,Unknown,15.5,,TRUE,ISOS-D-1,Dark,FALSE,Open circuit,25.0; 25.0,Air,70,1200,FALSE,73,900,,78
2019-10-09 00:00:00,SLG , ITO , SY1 ,,, Perovskite , PCBM-60 , BCP ,,, Ag,0.1,pin,FALSE,MA,Pb,I,3,,1.6,1,Spin-coating,DMF; DMSO,4; 1,Toluene,FALSE,Unknown,Unknown,10.5,,TRUE,ISOS-D-1I,Dark,FALSE,Open circuit,25.0; 25.0,Ar,0,1000,FALSE,74,900,,74
2019-10-15 00:00:00,SLG , FTO , TiO2-c , TiO2-mp ,, Perovskite , YKP03 ,,,, Ag,0.16,nip-mp,FALSE,MA,Pb,I,3,,1.6,1,Spin-coating,DMSO; GBL,1; 1,Toluene,FALSE,Unknown,Unknown,16.15,,TRUE,ISOS-D-1,Dark,FALSE,Open circuit,25.0; 25.0,Air,5,900,FALSE,80,900,,
2018-10-11 00:00:00,SLG , FTO , SnO2-c ,,, Perovskite , Spiro-MeOTAD ,,,, Au,0.1024,nip,FALSE,Cs; FA; Rb,Pb,I,3,Rb,,1,Spin-coating,DMF; DMSO,4; 1,Chlorobenzene,FALSE,Unknown,Unknown,19.52,,TRUE,ISOS-L-1I,White LED,FALSE,MPPT,20.0; 20.0,N2,0,1000,FALSE,80,900,,80
2019-12-30,SLG , FTO , TiO2-c , TiO2-mp ,, Perovskite , Spiro-MeOTAD ,,,, Au,,nip-mp,FALSE,MA,Pb,I,3,Cl; Au-CZTS,1.6,1,Spin-coating,DMF,1,Unknown,FALSE,Unknown,Unknown,19.97,,TRUE,ISOS-D-1,Dark,FALSE,Open circuit,nan; nan,Air,40,900,FALSE,80,900,,79
2019-12-30,SLG , FTO , TiO2-c , TiO2-mp ,, Perovskite , Spiro-MeOTAD ,,,, Au,,nip-mp,FALSE,MA,Pb,I,3,Cl; CZTS,1.6,1,Spin-coating,DMF,1,Unknown,FALSE,Unknown,Unknown,16.52,,TRUE,ISOS-D-1,Dark,FALSE,Open circuit,nan; nan,Air,40,900,FALSE,80,900,,79
2019-09-18 00:00:00,SLG , ITO , SnO2-c ,,, Perovskite , Carbon-nt , Spiro-MeOTAD ,,, Au,0.12,nip,FALSE,(PEA); Cs; FA,Pb,I,181,,,1,Spin-coating,DMF; NMP,5.28; 1,Diethyl ether,TRUE,Carbon-nt,Unknown,16.9,,TRUE,ISOS-L-2,Light,FALSE,Open circuit,60.0; 60.0,Air,70,900,FALSE,80,900,,
2019-04-13 00:00:00,SLG , ITO , NiO-c , CuGaO2 ,, Perovskite , PCBM-60 , BCP ,,, Ag,0.09,pin,FALSE,Cs; FA,Pb,Br; I,0.12; 2.88,,1.6,1,Spin-coating,DMF; DMSO,4; 1,Anisole,FALSE,Unknown,Unknown,20,17.29,TRUE,ISOS-D-2I,Dark,FALSE,Open circuit,85.0; 85.0,N2,0,1000,FALSE,78,890,,78
2015-08-26 00:00:00,SLG , FTO , TiO2-c , TiO2-mp ,, Perovskite , Th-PDI ,,,, Au,0.16,nip-mp,FALSE,MA,Pb,Br,3,,2.3,1,Spin-coating,DMF,1,Unknown,FALSE,Unknown,Unknown,5.5,5.7,TRUE,ISOS-D-1,Dark,FALSE,Open circuit,25.0; 25.0,Air,30,888,FALSE,80,888,,
2018/09/07 00:00:00,SLG , ITO , SnO2-np ,,, Perovskite , Spiro-MeOTAD ,,,, Au,0.12,nip,FALSE,FA; MA,Pb,Br; I,0.25; 2.76,Unknown,nan,1,Spin-coating,DMF; DMSO,4; 1,Diethyl ether,FALSE,Unknown,Unknown,18.57,17.53,TRUE,ISOS-D-1,Dark,FALSE,Open circuit,25.0; 25.0,Air,,1200,FALSE,57,860,,57
2017-02-27 00:00:00,SLG , FTO , TiO2-c , TiO2-mp ,, Perovskite , Spiro-MeOTAD ,,,, Au,0.16,nip-mp,FALSE,FA; MA,Pb,Br; I,0.45; 2.55,,,1,Spin-coating,DMF; DMSO,4; 1,Chlorobenzene,FALSE,Unknown,Unknown,,,TRUE,ISOS-D-1,Dark,FALSE,Open circuit,25.0; 25.0,Air,40,2640,FALSE,45.3,851,,
2017-02-23 00:00:00,SLG , ITO , PEDOT:PSS ,,, Perovskite , PCBM-60 , BCP ,,, Ag,0.018,pin,FALSE,MA,Pb,I,3,,1.6,1,Spin-coating,DMSO; GBL,3; 7,Chlorobenzene,FALSE,Unknown,Unknown,16.7,16.1,TRUE,ISOS-D-1I,Dark,FALSE,Open circuit,25.0; 25.0,N2,0,1162,FALSE,77,850,,78.5
2016-01-14 00:00:00,SLG , ITO , PEDOT:PSS ,,, Perovskite , CYTOP , PCBM-60 , PEIE ,, Ag,0.4,pin,FALSE,MA,Pb,I,3,Cl; PVP,1.6,1,Spin-coating,DMF,1,Unknown,FALSE,Unknown,Unknown,7.21,,TRUE,ISOS-L-1,Light,FALSE,Open circuit,25.0; 25.0,Air,30,900,FALSE,64,840,,
2018-10-19 00:00:00,SLG , FTO , TiO2-c ,,, Perovskite , Spiro-MeOTAD ,,,, Au,0.1,nip,FALSE,MA,Pb,I,3,Cl,1.6,1,Spin-coating,DMF,1,Unknown,FALSE,Unknown,Unknown,15.92,,TRUE,ISOS-D-1,Dark,FALSE,Open circuit,25.0; 25.0,Ambient,,1008,FALSE,71.6,840,,71.6
2018-05-09 00:00:00,SLG , FTO , TiO2-c , TiO2-mp ,, Perovskite , M104 ,,,, Ag,0.14,nip-mp,FALSE,Cs; FA; MA,Pb,Br; I,0.51; 2.49,,,1,Spin-coating,DMF; DMSO,4; 1,Chlorobenzene,FALSE,Unknown,Unknown,16.5,,TRUE,ISOS-D-1,Dark,FALSE,Open circuit,25.0; 25.0,Air,25,840,FALSE,80,840,,
2017-11-21 00:00:00,SLG , FTO , TiO2-c ,,, Perovskite , Spiro-MeOTAD ,,,, Au,0.09,nip,FALSE,MA,Pb,I,3,,1.6,2,Spin-coating >> Gas reaction,DMF >> none,1 >> 1,Unknown,FALSE,Unknown,Unknown,8.2,,TRUE,ISOS-D-1,Dark,FALSE,Open circuit,25.0; 25.0,Air,50,840,FALSE,80,840,,
2019-08-20 00:00:00,SLG , FTO , NiO-c ,,, Perovskite , PCBM-60 , TIPD ,,, Ag,0.04,pin,FALSE,Cs; FA; MA,Pb,Br; I,0.45; 2.55,,,1,Spin-coating,DMF; DMSO,4; 1,Chlorobenzene,FALSE,Unknown,Unknown,14.81,,TRUE,ISOS-D-1I,Dark,FALSE,Open circuit,25.0; 25.0,N2,0,840,FALSE,80,840,,
2019-04-22 00:00:00,SLG , ITO , PEDOT:PSS ,,, Perovskite , PCBM-60 , LiF ,,, Au,0.1,pin,FALSE,(BDA); MA,Pb,I,16,,,1,Spin-coating,DMF,1,Unknown,FALSE,Unknown,Unknown,17.91,,TRUE,ISOS-D-1,Dark,FALSE,Open circuit,25.0; 25.0,Ambient,,1182.9,FALSE,82.4,827.8,,79.7
2018-03-12 00:00:00,SLG , FTO , TiO2-c ,,, Perovskite , PCBM-60 ,,,, Au,0.09,nip,FALSE,MA,Pb,I,3,,1.6,1,Spin-coating,DMSO; GBL,7; 3,Chlorobenzene,FALSE,Unknown,Unknown,18.2,,TRUE,ISOS-D-1,Dark,FALSE,Open circuit,25.0; 25.0,Air,50,960,FALSE,75.8,816,,
2019-04-08 00:00:00,SLG , FTO , TiO2-c , SnO2-c ,, Perovskite , Spiro-MeOTAD ,,,, Ag,0.06,nip,FALSE,MA,Pb,I,3,C60(QM)2,1.6,1,Spin-coating,DMF; DMSO,4; 1,Chlorobenzene,FALSE,Unknown,Unknown,18.4,17.5,TRUE,ISOS-D-1,Dark,FALSE,Open circuit,25.0; 25.0,Air,20,816,FALSE,80,816,,
2018/09/07 00:00:00,SLG , ITO , SnO2-np ,,, Perovskite , Bp-OMe ,,,, Au,0.12,nip,FALSE,FA; MA,Pb,Br; I,0.25; 2.75,Unknown,nan,1,Spin-coating,DMF; DMSO,4; 1,Diethyl ether,FALSE,Unknown,Unknown,15.06,13.49,TRUE,ISOS-D-1,Dark,FALSE,Open circuit,25.0; 25.0,Air,,1200,FALSE,66,810,,66
2019-10-26 00:00:00,SLG , FTO , TiO2-c , TiO2-mp ,, Perovskite , Spiro-MeOTAD ,,,, Au,0.09,nip-mp,FALSE,FA; MA,Pb,I,3,,,1,Spin-coating,DMF; DMSO,1; 4,Chlorobenzene,FALSE,Unknown,Unknown,18.43,17.92,TRUE,ISOS-D-1,Dark,FALSE,Open circuit,25.0; 25.0,Air,40,1920,FALSE,55,806,,76
2019-06-12 00:00:00,SLG , FTO , TiO2-c , TiO2-mp ,, Perovskite , Spiro-MeOTAD ,,,, Au,0.1,nip-mp,FALSE,Cs; FA; MA,Pb,Br; I,0.51; 2.49,,,1,Spin-coating,DMF; DMSO,4; 1,Chlorobenzene,FALSE,Unknown,Unknown,19.2,18.2,TRUE,ISOS-D-2,Dark,FALSE,Open circuit,80.0; 80.0,Ambient,,1200,FALSE,49,800,,59
2018-09-13 00:00:00,SLG , ITO , PEDOT:PSS ,,, Perovskite , PCBM-60 , BCP ,,, Ag,0.045,pin,FALSE,MA,Pb,I,3,,1.59,1,Spin-coating,DMF,1,Unknown,FALSE,Unknown,Unknown,15.2,,TRUE,ISOS-D-1,Dark,FALSE,Open circuit,25.0; 25.0,Air,30,3750,TRUE,50,800,,77
2017-11-11 00:00:00,SLG , FTO , TiO2-c ,,, Perovskite , Spiro-MeOTAD ,,,, Au,0.09,nip,FALSE,FA,Bi; Pb,I,3,BiI3,,1,Spin-coating,DMF; DMSO,7; 3,Diethyl ether,FALSE,Unknown,Unknown,17.78,,TRUE,ISOS-D-1,Dark,FALSE,Open circuit,25.0; 25.0,Air,30,1000,FALSE,62.38,800,,62.38
1/1/19,SLG , FTO , NiO-c ,,, Perovskite , NMPFP ,,,, Ag,0.1,pin,FALSE,MA,Pb,I,3,,1.6,1,Spin-coating,DMF,1,Chlorobenzene,FALSE,Unknown,Unknown,13.83,,TRUE,ISOS-D-1,Dark,FALSE,Open circuit,25.0; 25.0,Air,30,1440,FALSE,65,800,,
2018-10-15 00:00:00,SLG , ITO , SnO2-c ,,, Perovskite , Spiro-MeOTAD ,,,, Ag,0.102,nip,FALSE,FA; MA,Pb,Br; I,0.13; 2.87,Cl; INIC2,,2,Spin-coating >> Spin-coating,DMF >> IPA,1 >> 1,Unknown,FALSE,Unknown,Unknown,21.7,19.9,TRUE,ISOS-D-1,Dark,FALSE,Open circuit,25.0; 25.0,Air,30,1440,FALSE,70,800,,76
2016-12-08 00:00:00, SLG , Cu-grid , CuI ,,, Perovskite , ZnO-np ,,,, Ag-nw,0.1,pin,FALSE,MA,Pb,I,3,,1.52,2,Spin-coating >> Spin-coating,DMF >> IPA,1 >> 1,Unknown,FALSE,Unknown,Unknown,12.8,12.67,TRUE,ISOS-D-1,Dark,FALSE,Open circuit,25.0; 25.0,Air,28,1000,FALSE,70,800,,70
2019-02-18 00:00:00,SLG , ITO , TiO2-c ,,, Perovskite , Spiro-MeOTAD ,,,, Au,0.1,nip,FALSE,MA,Pb,I,3,"1-ethyl-4-amino-1,2,4-triazoliumiodine",1.6,1,Spin-coating,DMSO; GBL,3; 7,Chlorobenzene,FALSE,Unknown,Unknown,20.03,,TRUE,ISOS-D-1,Dark,FALSE,Open circuit,25.0; 25.0,Air,40,3600,FALSE,70,800,,78
2015-06-16 00:00:00,SLG , ITO , TiO2-c ,,, Perovskite , PEDOT:PSS ,,,, Au,0.104,nip,FALSE,MA,Pb,I,3,,1.6,1,Spin-coating,DMF; DMSO,2; 1,Chlorobenzene,FALSE,Unknown,Unknown,11.75,,TRUE,ISOS-D-1,Dark,FALSE,Open circuit,25.0; 25.0,Air,25,800,FALSE,80,800,,
2019-02-18 00:00:00,SLG , ITO , TiO2-c ,,, Perovskite , Spiro-MeOTAD ,,,, Au,0.1,nip,FALSE,MA,Pb,I,3,"1-butyl-4-amino-1,2,4-triazoliumiodine",1.6,1,Spin-coating,DMSO; GBL,4; 7,Chlorobenzene,FALSE,Unknown,Unknown,18.72,,TRUE,ISOS-D-1,Dark,FALSE,Open circuit,25.0; 25.0,Air,40,3600,FALSE,80,800,,80
2018-08-01 00:00:00,SLG , FTO , TiO2-c , TiO2-mp ,, Perovskite , Spiro-MeOTAD ,,,, Au,0.09,nip-mp,FALSE,MA,Pb,I,3,Zn,1.6,1,Spin-coating,DMF; DMSO,4; 1,Chlorobenzene,FALSE,Unknown,Unknown,,,TRUE,ISOS-D-1,Dark,FALSE,Open circuit,25.0; 25.0,Air,50,800,FALSE,80,800,,
2017-12-01 00:00:00,SLG , FTO , TiO2-c , TiO2-mp ,, Perovskite , Spiro-MeOTAD ,,,, Au,0.09,nip-mp,FALSE,FA; MA,Pb,Br; I,0.45; 2.55,,,1,Spin-coating,DMF; DMSO,4; 1,Chlorobenzene,FALSE,Unknown,Unknown,,,TRUE,ISOS-D-2,Dark,FALSE,Open circuit,60.0; 60.0,Air,,800,FALSE,80,800,,
2019-04-30 00:00:00,SLG , ITO , PTAA , MoS2 ,, Perovskite , PCBM-60 , BCP ,,, Ag,0.06,pin,FALSE,MA,Pb,I,3,,1.6,1,Spin-coating,DMF; DMSO,8; 1,Diethyl ether,FALSE,Unknown,Unknown,20.55,20.05,TRUE,ISOS-D-1,Dark,FALSE,Open circuit,25.0; 25.0,Air,30,800,FALSE,80,800,,
2019-10-01 00:00:00,SLG , ITO , NiO-np ,,, Perovskite , Choline chloride , C60 , BCP ,, Ag,0.04,pin,FALSE,MA,Pb,I,3,DMAI,1.61,1,Spin-coating,DMF; DMSO,4; 1,Toluene,TRUE,Unknown,Unknown,,,TRUE,ISOS-L-1,White LED,TRUE,MPPT,20.0; 20.0,Air,25,800,FALSE,80,800,,
2018-08-01 00:00:00,SLG , FTO , TiO2-c , TiO2-mp ,, Perovskite , Spiro-MeOTAD ,,,, Au,0.09,nip-mp,FALSE,MA,Pb,I,3,Mn,1.6,1,Spin-coating,DMF; DMSO,4; 1,Chlorobenzene,FALSE,Unknown,Unknown,,,TRUE,ISOS-D-1,Dark,FALSE,Open circuit,25.0; 25.0,Air,50,800,FALSE,79,790,,
2019-03-26 00:00:00,SLG , FTO , TiO2-c , ZrO2-mp , TiO2-mp , Perovskite ,,,,, Carbon,0.1,nip-mp-carbon,FALSE,MA,Pb,I,3,5-AVAI,1.6,1,Drop-infiltration,GBL,1,Unknown,FALSE,Unknown,Unknown,9.84,,TRUE,ISOS-D-1,Dark,FALSE,Open circuit,25.0; 25.0,Air,,1008,FALSE,69.5,783,,69.5
2018-11-04 00:00:00,SLG , ITO , PEDOT:PSS ,,, Perovskite , PCBM-60 , Phen-NaDPO ,,, Ag,0.04,pin,FALSE,MA,Pb; Sn,I,3,Cl; NAP 1-(3-aminopropylpyrrolidine),,1,Spin-coating,DMF,1,Unknown,TRUE,Unknown,Unknown,12.2,,TRUE,ISOS-L-1,White LED,FALSE,Open circuit,25.0; 25.0,Air,30,1450,FALSE,27,780,,70
2019-03-26 00:00:00,SLG , FTO , TiO2-c , ZrO2-mp , TiO2-mp , Perovskite ,,,,, Carbon,0.1,nip-mp-carbon,FALSE,MA,Pb,I,3,5-AVAI,1.6,1,Drop-infiltration,GBL,1,Unknown,FALSE,Unknown,Unknown,6.62,,TRUE,ISOS-D-1,Dark,FALSE,Open circuit,25.0; 25.0,Air,,1008,FALSE,66.5,768,,66.5
2018-11-02 00:00:00,SLG , FTO , NiO-c , CuGaO2-c ,, Perovskite , PCBM-60 , BCP ,,, Ag,0.09,pin,FALSE,Cs; FA,Pb,Br; I,0.3; 2.7,,1.57,1,Spin-coating,DMF; DMSO,4; 1,Anisole,FALSE,Unknown,Unknown,17.37,13.25,TRUE,ISOS-D-1,Dark,FALSE,Open circuit,25.0; 25.0,Ambient,,1440,FALSE,31,750,,41
1/1/19,SLG , FTO , NiO-c ,,, Perovskite , PCBM-60 ,,,, Ag,0.1,pin,FALSE,MA,Pb,I,3,,1.6,1,Spin-coating,DMF,1,Chlorobenzene,FALSE,Unknown,Unknown,13.87,,TRUE,ISOS-D-1,Dark,FALSE,Open circuit,25.0; 25.0,Air,30,1440,FALSE,50,750,,
2019-05-28 00:00:00,SLG , FTO , TiO2-c , TiO2-mp ,, Perovskite , Spiro-MeOTAD ,,,, Au,0.115,nip-mp,FALSE,Cs; FA; MA | PA,Pb | Pb,Br; I | I,0.51; 2.49 | 4,PA,1.59,1,Spin-coating,DMF; DMSO,4; 1,Chlorobenzene,FALSE,Unknown,Unknown,17.23,15.71,TRUE,ISOS-D-1,Dark,FALSE,Open circuit,20.0; 20.0,Air,45,2060,FALSE,50,750,,72
2018-01-19 00:00:00,PEN , ITO , TiO2-c , PCBM-60 ,, Perovskite , Spiro-MeOTAD ,,,, Au,0.15,nip,FALSE,MA,Pb,I,3,,1.6,1,Spin-coating,DMF; DMSO,7; 3,Ethyl acetate,FALSE,Unknown,Unknown,15.5,,TRUE,ISOS-D-3,Dark,FALSE,Open circuit,60.0; 60.0,Air,70,1600,FALSE,51,750,,70
2018-08-01 00:00:00,SLG , FTO , TiO2-c , TiO2-mp ,, Perovskite , Spiro-MeOTAD ,,,, Au,0.09,nip-mp,FALSE,MA,Pb,I,3,Ni,1.6,1,Spin-coating,DMF; DMSO,4; 1,Chlorobenzene,FALSE,Unknown,Unknown,,,TRUE,ISOS-D-1,Dark,FALSE,Open circuit,25.0; 25.0,Air,50,800,FALSE,75,750,,
2018-02-23 00:00:00,SLG , ITO , TiO2-c , TiO2-mp , TiO2-mp , Perovskite , Spiro-MeOTAD ,,,, Au,0.1,nip-mp,FALSE,Cs; FA; MA,Pb,I,3,,1.51,2,Spin-coating >> Spin-coating,DMF; DMSO >> IPA,10; 1 >> 1,Unknown,FALSE,Unknown,Unknown,20.3,18.3,TRUE,ISOS-D-1,Dark,FALSE,Open circuit,25.0; 25.0,Air,30,750,FALSE,80,750,,
2019-11-04 00:00:00,SLG , ITO , PEDOT:PSS , PEDOT:PSS ,, Perovskite , PCBM-60 , C60 , LiF ,, Al,0.1,pin,FALSE,MA,Pb,I,3,,1.6,1,Spin-coating,DMF; DMSO,4; 1,Chlorobenzene,FALSE,Unknown,Unknown,18,17.7,TRUE,ISOS-D-1I,Dark,FALSE,Open circuit,25.0; 25.0,N2,0,750,FALSE,80,750,,
2020-01-29 00:00:00,SLG , FTO , SnO2-np ,,, Perovskite , Spiro-MeOTAD ,,,, Au,1.84,nip,FALSE,MA,Pb,I,3,,1.6,1,Spin-coating,DMF; DMSO,8; 1,Diethyl ether,FALSE,Unknown,Unknown,16.91,,TRUE,ISOS-D-1,Dark,FALSE,Open circuit,25.0; 25.0,Air,40,1033,FALSE,78.2,745,,78.2
2018-04-04 00:00:00,SLG , ITO , PEDOT:PSS ,,, Perovskite , PCBM-60 , BCP ,,, Ag,0.04,pin,FALSE,MA,Pb,I,3,Cl,1.6,1,Spin-coating,DMF,1,Unknown,FALSE,Unknown,Unknown,,,TRUE,ISOS-D-1I,Dark,FALSE,Open circuit,25.0; 25.0,N2,0,840,FALSE,78,744,,
2016-02-03 00:00:00,SLG , FTO , TiO2-c ,,, Perovskite , Spiro-MeOTAD ,,,, Au,0.049,nip,FALSE,(PEA); MA,Pb,I,181,,,1,Spin-coating,DMF,1,Unknown,FALSE,Unknown,Unknown,18.4,,TRUE,ISOS-D-1I,Dark,FALSE,Open circuit,25.0; 25.0,N2,0,1440,FALSE,64.46,731.9008264,,75.04263786
2019-03-18 00:00:00,SLG , FTO , TiO2-c ,,, Perovskite , Spiro-MeOTAD , MoO3 ,,, Ag,0.1,nip,FALSE,MA,Pb,I,3,,1.6,1,Spin-coating,DMF; DMSO,4; 1,Chlorobenzene,FALSE,Unknown,Unknown,17.11,15.71,TRUE,ISOS-D-1,Dark,FALSE,Open circuit,25.0; 25.0,Air,45,720,FALSE,0,720,,
2018-01-05,SLG , FTO , NiO-c ,,, Perovskite , PCBM-60 , BCP ,,, Ag,0.09,pin,FALSE,Cs; FA,Pb,I,3,Undoped,1.55,1,Spin-coating,DMSO; GBL,3; 7,Chlorobenzene,FALSE,Unknown,Unknown,16.4,,TRUE,ISOS-D-1,Dark,FALSE,Open circuit,nan; nan,Air. Desiccator,50,800,FALSE,0.7,720,,
2015-12-03,SLG , FTO , Zn2SnO4 ,,, Perovskite , Spiro-MeOTAD ,,,, Au,0.2,nip,FALSE,MA,Pb,I,3,Cl,nan,1,Spin-coating,DMF,1,Unknown,FALSE,Unknown,Unknown,13.34,12.38,TRUE,ISOS-D-1,Dark,FALSE,Open circuit,25; 25,Air,35,720,FALSE,10,720,,60
2019-05-20 00:00:00,SLG , FTO , TiO2-c , TiO2-nw ,, Perovskite , Spiro-MeOTAD ,,,, Ag,0.16,nip,FALSE,MA,Pb,I,3,,1.6,2,Spin-coating >> Spin-coating,DMF >> IPA,1 >> 1,Unknown,FALSE,Unknown,Unknown,10.29,8.91,TRUE,ISOS-D-1,Dark,FALSE,Open circuit,25.0; 25.0,Air,40,1440,FALSE,48.6,720,,68.03
2018-11-09 00:00:00,SLG , FTO , TiO2-c , TiO2-mp ,, Perovskite , Spiro-MeOTAD ,,,, Ag,0.1,nip-mp,FALSE,MA,Bi,I,9,,2.2,2,Spin-coating >> CBD,Unknown >> IPA,,Unknown,FALSE,Unknown,Unknown,0.41,,TRUE,ISOS-D-1,Dark,FALSE,Open circuit,25.0; 25.0,Air,,1440,FALSE,51,720,,
2019/06/26 00:00:00,SLG , FTO , TiO2-c , TiO2-mp ,, Perovskite , Spiro-MeOTAD ,,,, Au,0.159,nip-mp,FALSE,Cs; FA; MA,Pb,Br; I,0.45; 2.55,KI; I2,1.6,1,Spin-coating,DMF; DMSO,7; 3,N2,FALSE,Unknown,Unknown,21.3,21,TRUE,ISOS-D-1,Dark,FALSE,Open circuit,25.0; 25.0,Air,,1728,FALSE,55,720,,72
2015-06-10 00:00:00,SLG , FTO , TiO2-c ,,, Perovskite ,,,,, Au,0.09,nip,FALSE,MA,Pb,I,3,,1.6,2,Spin-coating >> Spin-coating >> Gas reaction,DMF >> DMF >> none,nan >> nan >> nan,Unknown,FALSE,Unknown,Unknown,,,TRUE,ISOS-D-1,Dark,FALSE,Open circuit,25.0; 25.0,Air,30,2184,FALSE,60,720,,
2020-07-08,SLG , ITO , NiO-np ,,, Perovskite , PCBM-60 , ZnO ,,, Ag,,pin,FALSE,Cs; FA; MA,Pb,Br; I,0.36; 2.64,nan,nan,1,Spin-coating,DMF; DMSO,4; 1,Toluene,FALSE,Unknown,Unknown,20.46,,TRUE,ISOS-D-1,Dark,FALSE,Open circuit,25; 25,Air,40,3120,FALSE,60,720,,
2017-10-14 00:00:00,SLG , ITO , MoO3 , TPTPA ,, Perovskite , C60 , TmPyPB ,,, Ag,0.1,pin,FALSE,MA,Pb,I,3,,1.6,2,Evaporation >> Evaporation,none >> none,1 >> 1,Unknown,TRUE,UV-glue | SLG,Unknown,17,,TRUE,ISOS-D-1,Dark,FALSE,Open circuit,25.0; 25.0,Air,,1080,FALSE,65,720,,70
2019/02/22 00:00:00,SLG , ITO , ZnO-np ,,, Perovskite ,,,,, Au,0.09,nip,FALSE,MA,Pb,I,3,PS,1.6,1,Spin-coating,DMF; DMSO,12; 1,Diethyl ether,FALSE,Unknown,Unknown,2,,TRUE,ISOS-L-1,Xenon,FALSE,Open circuit,45.0; 45.0,Air,,1008,FALSE,67,720,,67
2019/01/24 00:00:00,SLG , FTO , TiO2-c , TiO2-mp ,, Perovskite , Spiro-MeOTAD ,,,, Au,0.09,nip-mp,FALSE,Cs; FA; MA,Pb,Br; I,0.45; 2.55,Unknown,1.63,1,Spin-coating,DMF; DMSO,4; 1,Chlorobenzene,FALSE,Unknown,Unknown,,,TRUE,ISOS-D-1,Dark,FALSE,Open circuit,24.0; 24.0,Air,50,1320,FALSE,75,720,,80
2016-08-08 00:00:00,SLG , FTO , TiO2-c , C60 ,, Perovskite , Crosslinked TCTA-BVP ,,,, Ag,0.112,nip,FALSE,MA,Pb,I,3,,1.5,1,Spin-coating,DMSO; GBL,3; 7,Toluene,FALSE,Unknown,Unknown,18.27,18.14,TRUE,ISOS-D-1,Dark,FALSE,Open circuit,25.0; 25.0,Air,50,720,FALSE,80,720,,
2018-12-13 00:00:00,SLG , FTO , Au-np ,, NiO-c , Perovskite , PCBM-60 ,,,, Ag,0.1,pin,FALSE,MA,Pb,I,3,PEAI,1.6,1,Spin-coating,DMF; DMSO,7; 2,Toluene,FALSE,Unknown,Unknown,20,,TRUE,ISOS-D-1,Dark,FALSE,Open circuit,20.0; 20.0,Air,25,720,FALSE,80,720,,
2018-08-08 00:00:00,SLG , ITO , 2F-SAM ,,, Perovskite , PCBM-60 , PEDOT:PSS ,,, Ag,0.1,pin,FALSE,MA,Pb,I,3,,1.55,1,Spin-coating,GBL,1,Unknown,FALSE,Unknown,Unknown,15.66,,TRUE,ISOS-D-1I,Dark,FALSE,Open circuit,25.0; 25.0,N2,0,720,FALSE,80,720,,
2019-02-16 00:00:00,SLG , FTO , TiO2-c ,,, Perovskite , PT-DC ,,,, Ag,0.1,nip,FALSE,MA,Pb,I,3,Cl,1.6,1,Spin-coating,DMF,1,Unknown,FALSE,Unknown,Unknown,18.27,,TRUE,ISOS-D-1I,Dark,FALSE,Open circuit,25.0; 25.0,N2,0,720,FALSE,80,720,,
2019-09-18 00:00:00,PEN , ITO , WOx ,,, Perovskite , Spiro-MeOTAD ,,,, Ag,0.1,nip,FALSE,MA,Pb,I,3,,1.6,1,Spin-coating,DMF; DMSO,7; 3,Antisolvent,FALSE,Unknown,Unknown,15.73,15.45,TRUE,ISOS-D-1,Dark,FALSE,Open circuit,25.0; 25.0,Air,45,720,FALSE,80,720,,
2017-04-10 00:00:00,SLG , FTO , TiO2-c , TiO2-mp ,, Perovskite , Spiro-MeOTAD ,,,, Ag,0.11,nip-mp,FALSE,MA,Pb,I,3,,1.6,1,Spin-coating,DMF; DMSO,9; 1,Diethyl ether,FALSE,Unknown,Unknown,18.4,,TRUE,ISOS-D-1I,Dark,FALSE,Open circuit,25.0; 25.0,Unknown,,720,FALSE,80,720,,
2018-07-17 00:00:00,SLG , ITO , P3CT-Na ,,, Perovskite , TPE-DPP4 , C60 , BCP ,, Ag,0.09,pin,FALSE,MA,Pb,I,3,,1.6,1,Spin-coating,DMF; DMSO,4; 1,Chlorobenzene,FALSE,Unknown,Unknown,18.16,18.44,TRUE,ISOS-D-1,Dark,FALSE,Open circuit,25.0; 25.0,Air,30,720,FALSE,80,720,,
2019-07-16 00:00:00,SLG , FTO , TiO2-c ,,, Perovskite , 2mF-X59 ,,,, Au,0.09,pin,FALSE,Cs,Pb,Br; I,1; 2,,,1,Spin-coating,DMF; DMSO,9; 1,Chlorobenzene,FALSE,Unknown,Unknown,12.85,,TRUE,ISOS-D-1,Dark,FALSE,Open circuit,25.0; 25.0,Air,30,720,FALSE,80,720,,
2017-08-16 00:00:00,SLG , FTO , TiO2-c , TiO2-mp ,, Perovskite , asy-PBTBDT ,,,, Au,0.09,nip-mp,FALSE,Cs; FA; MA,Pb,Br; I,0.51; 2.49,,1.59,1,Spin-coating,DMF; DMSO,4; 1,Chlorobenzene,FALSE,Unknown,Unknown,18.3,17.5,TRUE,ISOS-D-1,Dark,FALSE,Open circuit,25.0; 25.0,Air,60,720,FALSE,80,720,,
2019/03/23 00:00:00,SLG , FTO , TiO2-c , TiO2-mp ,, Perovskite , OTPA-ZnPc ,,,, Au,0.1,nip-mp,FALSE,FA; MA,Pb,Br; I,0.45; 0.85,Unknown,nan,1,Spin-coating,DMF; DMSO,4; 1,Chlorobenzene,FALSE,Unknown,Unknown,16.23,15.58,TRUE,ISOS-D-1,Dark,FALSE,Open circuit,25.0; 25.0,Air,45,720,FALSE,80,720,,
2018-12-12 00:00:00,SLG , ITO , C60 ,,, Perovskite , Spiro-MeOTAD ,,,, Au,0.05,nip,FALSE,MA,Pb,I,3,,1.6,1,Spin-coating,DMF; DMSO,4; 1,Diethyl ether,TRUE,Unknown,Unknown,,,TRUE,ISOS-L-1,Xenon,FALSE,MPPT,25.0; 25.0,Air,40,720,FALSE,80,720,,
2018-08-24 00:00:00,SLG , FTO , PTCA ,,, Perovskite , Spiro-MeOTAD ,,,, Au,0.09,nip,FALSE,MA,Pb,I,3,,1.5,1,Spin-coating,DMF,1,Chlorobenzene,FALSE,Unknown,Unknown,16.09,,TRUE,ISOS-D-1,Dark,FALSE,Open circuit,25.0; 25.0,Air,,720,FALSE,80,720,,
2019-12-27 00:00:00,SLG , ITO , SnO2-np ,,, Perovskite , Spiro-MeOTAD ,,,, Au,0.1,nip,FALSE,MA,Pb,I,3,I2; Thiourea,1.6,1,Spin-coating,DMF; DMSO,7; 3,Unknown,FALSE,Unknown,Unknown,20.39,20.39,TRUE,ISOS-D-1,Dark,FALSE,Open circuit,25.0; 25.0,Air,45,720,FALSE,80,720,,
2019-01-09 00:00:00,SLG , ITO , TiO2-c ,,, Perovskite , Spiro-MeOTAD ,,,, Au,0.0725,nip,FALSE,BA; MA,Pb,I,13,,,1,Spin-coating,DMF; DMSO,1; 1,Unknown,FALSE,Unknown,Unknown,8,,TRUE,ISOS-D-1,Dark,FALSE,Open circuit,25.0; 25.0,Air,60,720,FALSE,80,720,,
2019-01-11 00:00:00,SLG , FTO , TiO2-c , TiO2-mp ,, Perovskite , Spiro-MeOTAD ,,,, Au,0.1,nip-mp,FALSE,MA,Pb,I,3,,1.6,1,Spin-coating,DMF; DMSO,4; 1,Ethyl acetate,FALSE,Unknown,Unknown,,,TRUE,ISOS-D-1,Dark,FALSE,Open circuit,25.0; 25.0,Air,,720,FALSE,80,720,,
2014-12-19 00:00:00,SLG , FTO , TiO2-c , TiO2-mp ,, Perovskite , Spiro-MeOTAD ,,,, Au,0.1,nip-mp,FALSE,MA,Pb,I,3,,1.6,2,Spin-coating >> CBD,DMF >> IPA,1 >> 1,Unknown,FALSE,Unknown,Unknown,15.3,14.3,TRUE,ISOS-D-1,Dark,FALSE,Open circuit,25.0; 25.0,Air,30,720,FALSE,80,720,,
2018-05-03 00:00:00,SLG , FTO , TiO2-c , TiO2-mp ,, Perovskite , Spiro-MeOTAD ,,,, Au,0.09,nip-mp,FALSE,MA,Pb,I,3,TMS,1.6,1,Spin-coating,DMF,1,Diethyl ether,FALSE,Unknown,Unknown,16.2,,TRUE,ISOS-D-1,Dark,FALSE,Open circuit,25.0; 25.0,Air,,720,FALSE,80,720,,
2016-12-06 00:00:00,SLG , ITO , PTAA ,,, Perovskite , C60 , BCP ,,, Cu,0.1,pin,FALSE,MA,Pb,I,3,,1.6,2,Spin-coating >> Spin-coating,DMF >> IPA,1 >> 1,Unknown,FALSE,Unknown,Unknown,13.5,,TRUE,ISOS-D-1I,Dark,FALSE,Open circuit,25.0; 25.0,N2,0,720,FALSE,80,720,,
2019-11-05 00:00:00,SLG , ITO , TFB ,,, Perovskite , PCBM-60 , BCP ,,, Ag,0.09,pin,FALSE,Cs; FA; MA,Pb,Br; I,0.45; 2.55,,1.6,1,Spin-coating,Unknown,,Ethyl acetate,FALSE,Unknown,Unknown,18.48,,TRUE,ISOS-D-1,Dark,FALSE,Open circuit,25.0; 25.0,Air,50,720,FALSE,80,720,,
2018-07-09 00:00:00,SLG , FTO , NiO-c ,,, Perovskite , PCBM-60 , BCP ,,, Ag,0.1,pin,FALSE,MA,Pb,I,3,,1.6,1,Spin-coating,DMF,1,Unknown,FALSE,Unknown,Unknown,19.6,,TRUE,ISOS-D-1I,Dark,FALSE,Open circuit,25.0; 25.0,Dry air,,720,FALSE,80,720,,
2019-01-02 00:00:00,SLG , ITO , NiO-c ,,, Perovskite , PCBM-60 , BCP ,,, Ag,0.1,pin,FALSE,MA,Pb,I,3,MOF,1.6,1,Doctor blading,DMF; DMSO,4; 1,Toluene,FALSE,Unknown,Unknown,17.81,,TRUE,ISOS-D-1,Dark,FALSE,Open circuit,25.0; 25.0,Air,60,720,FALSE,80,720,,
2019-07-19 00:00:00,SLG , ITO , PEDOT:PSS ,,, Perovskite , PCBM-60 , BCP ,,, Ag,0.1,pin,FALSE,Cs; FA,Pb; Sn,I,3,Cl,,1,Spin-coating,DMF; DMSO,15.4; 1,Toluene,FALSE,Unknown,Unknown,14.03,13.2,TRUE,ISOS-D-1I,Dark,FALSE,Open circuit,25.0; 25.0,N2,0,720,FALSE,80,720,,
2018-11-27 00:00:00,SLG , ITO , PTAA ,,, Perovskite , PCBM-60; Sb-Carbon-nw , BCP ,,, Au,0.04,pin,FALSE,MA,Pb,I,3,,1.5,1,Spin-coating,DMF; DMSO,9; 1,Unknown,FALSE,Unknown,Unknown,19.26,19.16,TRUE,ISOS-D-1,Dark,FALSE,Open circuit,25.0; 25.0,Ambient,,720,FALSE,80,720,,
2018-08-11 00:00:00,SLG , ITO , PEDOT:PSS ,,, Perovskite , PCBM-60 , C60 , BCP ,, Ag,0.0314,pin,FALSE,Cs; FA; MA,Pb; Sn,Br; I,0.5; 2.5,,1.36,1,Spin-coating,DMSO; GBL,3; 7,Toluene,FALSE,Unknown,Unknown,,13.54,TRUE,ISOS-D-1I,Dark,FALSE,Open circuit,25.0; 25.0,N2,0,720,FALSE,80,720,,
2018-08-11 00:00:00,SLG , ITO , PEDOT:PSS ,,, Perovskite , PCBM-60 , C60 , BCP ,, Ag,0.0314,pin,FALSE,Cs; FA; MA,Pb; Sn,Br; I,0.5; 2.5,,1.29,1,Spin-coating,DMSO; GBL,3; 7,Toluene,FALSE,Unknown,Unknown,,9.01,TRUE,ISOS-D-1I,Dark,FALSE,Open circuit,25.0; 25.0,N2,0,720,FALSE,80,720,,
2019-08-23 00:00:00,SLG , ITO , P3CT-Na ,,, Perovskite , PDI-T , C60 , BCP ,, Ag,0.09,pin,FALSE,FA; MA,Pb,Br; I,0.45; 2.55,Cl,,1,Spin-coating,DMF; DMSO,4; 1,Chlorobenzene,FALSE,Unknown,Unknown,19.79,19.97,TRUE,ISOS-D-1,Dark,FALSE,Open circuit,25.0; 25.0,Air,30,720,FALSE,80,720,,
2017-02-17 00:00:00,SLG , ITO , PEDOT:PSS ,,, Perovskite , PCBM-60 , Ca ,,, Al,0.09,pin,FALSE,MA,Pb,I,3,H2O,1.59,2,Spin-coating >> Spin-coating,DMF >> IPA,1 >> 1,Unknown,TRUE,SLG,Epoxy,20.1,,TRUE,ISOS-D-1,Dark,FALSE,Open circuit,20.0; 20.0,Air,,720,TRUE,80,720,,
2018-07-24 00:00:00,SLG , FTO , TiO2-c , TiO2-mp ,, Perovskite , CsSnI3-QDs ,,,, Carbon,0.25,nip-mp-carbon,FALSE,Cs,Pb,Br,3,,,2,Spin-coating >> Spin-coating,DMF >> Methanol,1 >> 1,Unknown,FALSE,Unknown,Unknown,6.04,,TRUE,ISOS-D-2,Dark,FALSE,Open circuit,80.0; 80.0,Air,0,720,FALSE,80,720,,
2017-02-13 00:00:00,SLG , FTO , TiO2-c , TiO2-mp ,, Perovskite , PEDOT ,,,, Carbon,0.09,nip-mp,FALSE,FA; MA,Pb,Br; I,0.45; 2.55,,,1,Spin-coating,DMF; DMSO,4; 1,Chlorobenzene,FALSE,Unknown,Unknown,17,,TRUE,ISOS-D-1,Dark,FALSE,Open circuit,25.0; 25.0,Air,30,720,FALSE,80,720,,
2017-08-07 00:00:00,SLG , FTO , TiO2-c , TiO2-mp ,, Perovskite , Spiro-MeOTAD ,,,, Carbon,0.09,nip-mp,FALSE,FA; MA,Pb,Br; I,0.45; 2.55,,,1,Spin-coating,DMF; DMSO,4; 1,Chlorobenzene,FALSE,Unknown,Unknown,15.8,,TRUE,ISOS-D-1,Dark,FALSE,Open circuit,25.0; 25.0,Air,35,720,FALSE,80,720,,
2018-07-10 00:00:00,SLG , FTO , TiO2-c , TiO2-mp ,, Perovskite , Spiro-MeOTAD ,,,, Metal,0.07,nip-mp,FALSE,Cs,Pb,Br; I,2; 1,PbAc2,,1,Spin-coating,DMF; DMSO,7; 3,Unknown,FALSE,Unknown,Unknown,12,10.9,TRUE,ISOS-D-1,Dark,FALSE,Open circuit,25.0; 25.0,Air,,720,FALSE,80,720,,
2019-12-16 00:00:00,SLG , ITO , SnO2-np ,,, Perovskite , PBDTT , MoO3 ,,, Ag,0.04,nip,FALSE,Cs; FA; MA,Pb,Br; I,0.51; 2.49,,1.73,1,Spin-coating,DMF; DMSO,3; 1,Chlorobenzene,FALSE,Unknown,Unknown,18.66,20.28,TRUE,ISOS-D-1,Dark,FALSE,Open circuit,25.0; 25.0,Air,30,720,FALSE,80,720,,
2019-12-16 00:00:00,SLG , ITO , SnO2-np ,,, Perovskite , PBDTT , MoO3 ,,, Ag,0.04,nip,FALSE,Cs; FA; MA,Pb,Br; I,0.51; 2.49,,1.73,1,Spin-coating,DMF; DMSO,3; 1,Chlorobenzene,FALSE,Unknown,Unknown,17.48,19.48,TRUE,ISOS-D-1,Dark,FALSE,Open circuit,25.0; 25.0,Air,30,720,FALSE,80,720,,
2018-01-22 00:00:00,SLG , FTO , TiO2-c ,,, Perovskite , 3-Hexylthiophene , Spiro-MeOTAD ,,, Au,0.0625,nip,FALSE,Cs; FA; MA,Pb,Br; I,0.45; 2.55,,,1,Spin-coating,DMF; DMSO,4; 1,Chlorobenzene,FALSE,Unknown,Unknown,19.1,,TRUE,ISOS-D-1,Dark,FALSE,Open circuit,20.0; 20.0,Air,40,720,FALSE,80,720,,
2018-06-11 00:00:00,SLG , ITO , PTAA ,,, Perovskite , PCBM-60 , ZnO ,,, Al,0.06,pin,FALSE,FA; MA,Pb; Sn,I,3,,1.26,2,Spin-coating >> Spin-coating,DMF; DMSO >> IPA,1; 0.07 >> 1,Unknown,FALSE,Unknown,Unknown,13.6,13.4,TRUE,ISOS-D-1I,Dark,FALSE,Open circuit,25.0; 25.0,N2,0,720,FALSE,80,720,,
2019-09-27 00:00:00,SLG , ITO , SnO2-np ,,, Perovskite , Spiro-MeOTAD ,,,, Au,0.12,nip,FALSE,FA; MA,Pb,Br; I,1; 2.91,,,1,Spin-coating,DMF; DMSO,9; 1,Ethyl acetate,FALSE,Unknown,Unknown,20.93,20.24,TRUE,ISOS-D-1,Dark,FALSE,Open circuit,25.0; 25.0,Air,20,720,FALSE,80.5,720,,
2020-05-26,SLG , ITO , PEDOT:PSS ,,, Perovskite , PCBM-60 , LiF ,,, Ag,,pin,FALSE,MA,Pb,I,3,PCBM-60; PbF4,nan,1,Spin-coating,GBL; DMSO,7; 3,Toluene,FALSE,Unknown,Unknown,18.73,,TRUE,ISOS-D-1,Dark,FALSE,Open circuit,30; 30,Air,45,720,FALSE,85,720,,
2018-07-26 00:00:00,SLG , ITO , SnO2-c ,,, Perovskite , Spiro-MeOTAD ,,,, Ag,0.1,nip,FALSE,FA,Pb,I,3,,1.48,1,Spin-coating,DMF; NNP,6; 1,Diethyl ether,FALSE,Unknown,Unknown,,,TRUE,ISOS-D-1,Dark,FALSE,Open circuit,25.0; 25.0,Air,30,1400,FALSE,71,711,,
2019-10-09 00:00:00,SLG , ITO , SY3 ,,, Perovskite , PCBM-60 , BCP ,,, Ag,0.1,pin,FALSE,MA,Pb,I,3,,1.6,1,Spin-coating,DMF; DMSO,4; 1,Toluene,FALSE,Unknown,Unknown,10.61,,TRUE,ISOS-D-1I,Dark,FALSE,Open circuit,25.0; 25.0,Ar,0,1000,FALSE,71,700,,71
2019-10-09 00:00:00,SLG , ITO , SnO2-c ,,, Perovskite , Spiro-MeOTAD ,,,, Au,0.16,nip,FALSE,Cs; FA; MA,Pb,Br; I,0.3; 2.7,,,1,Spin-coating,DMF; DMSO,4; 1,Chlorobenzene,FALSE,Unknown,Unknown,18.33,,TRUE,ISOS-L-1I,Light,FALSE,MPPT,25.0; 25.0,Unknown,,1000,FALSE,72,700,,72
2019-10-09 00:00:00,SLG , ITO , SY4 ,,, Perovskite , PCBM-60 , BCP ,,, Ag,0.1,pin,FALSE,MA,Pb,I,3,,1.6,1,Spin-coating,DMF; DMSO,4; 1,Toluene,FALSE,Unknown,Unknown,11.19,,TRUE,ISOS-D-1I,Dark,FALSE,Open circuit,25.0; 25.0,Ar,0,1000,FALSE,73,700,,73
2018-04-26 00:00:00,SLG , FTO , TiO2-c , ZrO2-mp , TiO2-mp , Perovskite ,,,,, Carbon,0.32,nip-mp-carbon,FALSE,MA,Pb,I,3,,1.6,1,Spin-coating,DMF,1,Unknown,FALSE,Unknown,Unknown,11.92,,TRUE,ISOS-D-1,Dark,FALSE,Open circuit,25.0; 25.0,Air,55,1008,FALSE,73,700,,73
2017-02-10,SLG , FTO , TiO2-c , ZrO2-mp , TiO2-mp , Perovskite ,,,,, Carbon,0.16,nip-mp-carbon,FALSE,MA,Pb,I,3,5-AVAI,nan,1,Drop-infiltration,GBL,1,Unknown,FALSE,Unknown,Unknown,7.06,,TRUE,ISOS-L-1,Mercury,FALSE,Open circuit,40; 40,Air,45,752,FALSE,74,700,,60
2019-02-05 00:00:00,SLG , ITO , SnO2-c ,,, Perovskite , Spiro-MeOTAD ,,,, Ag,0.04,nip,FALSE,MA,Pb,I,3,,1.6,1,Spin-coating,DMF; DMSO,4; 1,Chlorobenzene,FALSE,Unknown,Unknown,17.23,,TRUE,ISOS-D-1,Dark,FALSE,Open circuit,25.0; 25.0,Air,20,768,FALSE,76,700,,
