Repository: Bashayer199/data

File: data.csv (part 3 of 48)
2019-10-09 00:00:00,SLG , ITO , SnO2-c ,,, Perovskite , Spiro-MeOTAD ,,,, Au,0.16,nip,FALSE,Cs; FA; MA,Pb,Br; I,0.3; 2.7,,,1,Spin-coating,DMF; DMSO,4; 1,Chlorobenzene,FALSE,Unknown,Unknown,20.7,,TRUE,ISOS-L-1I,Light,FALSE,MPPT,25.0; 25.0,Unknown,,1000,FALSE,76,700,,76
2019-02-05 00:00:00,SLG , ITO , SnO2-c ,,, Perovskite , Spiro-MeOTAD ,,,, Ag,0.04,nip,FALSE,MA,Pb,I,3,,1.6,1,Spin-coating,DMF; DMSO,4; 1,Chlorobenzene,FALSE,Unknown,Unknown,18.34,,TRUE,ISOS-D-1,Dark,FALSE,Open circuit,25.0; 25.0,Air,20,768,FALSE,77,700,,
2018-08-11 00:00:00,SLG , ITO , PEDOT:PSS ,,, Perovskite , PCBM-60 , C60 , BCP ,, Ag,0.0314,pin,FALSE,Cs; FA; MA,Pb; Sn,Br; I,0.5; 2.5,,1.28,1,Spin-coating,DMSO; GBL,3; 7,Toluene,FALSE,Unknown,Unknown,,9.77,TRUE,ISOS-D-1I,Dark,FALSE,Open circuit,25.0; 25.0,N2,0,720,FALSE,79,700,,
2018-06-08 00:00:00,SLG , FTO , SnO2-c ,,, Perovskite , Spiro-MeOTAD ,,,, Ag,0.102,nip,FALSE,MA,Pb,I,3,Methimazole,1.6,2,Spin-coating >> Spin-coating,DMF >> IPA,1 >> 1,Diethyl ether,FALSE,Unknown,Unknown,19.57,20.1,TRUE,ISOS-L-1I,White LED,FALSE,Open circuit,25.0; 25.0,N2,0,700,FALSE,80,700,,
2019-10-30 00:00:00,SLG , ITO , PEDOT:PSS ,,, Perovskite , PCBM-60 , BCP ,,, Ag,0.09408,pin,FALSE,(PEA); BA; MA,Pb,I,13,,,1,Spin-coating,DMF,1,Unknown,FALSE,Unknown,Unknown,14.1,,TRUE,ISOS-L-1I,Light,FALSE,MPPT,25.0; 25.0,N2,0,700,FALSE,80,700,,
2019-06-25 00:00:00,SLG , FTO , NiO-c ,,, Perovskite , TEACl , PCBM-60 , PEI ,, Ag,0.09,pin,FALSE,MA,Pb,I,3,,1.6,1,Spin-coating,DMSO; GBL,3; 7,Unknown,FALSE,Unknown,Unknown,14.23,,TRUE,ISOS-D-1I,Dark,FALSE,Open circuit,25.0; 25.0,N2,0,700,FALSE,80,700,,
2019-06-25 00:00:00,SLG , FTO , NiO-c ,,, Perovskite , PCBM-60 , PEI ,,, Ag,0.09,pin,FALSE,MA,Pb,I,3,,1.6,1,Spin-coating,DMSO; GBL,3; 7,Unknown,FALSE,Unknown,Unknown,14.53,,TRUE,ISOS-D-1I,Dark,FALSE,Open circuit,25.0; 25.0,N2,0,700,FALSE,80,700,,
2020-03-09,SLG , ITO , PEDOT:PSS ,,, Perovskite , PCBM-60 , BCP ,,, Ag,,pin,FALSE,(Cl-PEA); MA,Pb,I,13,nan,nan,1,Spin-coating,DMF,1,Unknown,FALSE,Unknown,Unknown,7.91,7.17,TRUE,ISOS-L-1,Solar simulator,FALSE,Constant potential,25; 25,Air,40,1000,FALSE,90,700,,90
2015/07/24 00:00:00,SLG , FTO , TiO2-c , TiO2-mp ,, Perovskite , Spiro-MeOTAD ,,,, Au,2.7,nip-mp,TRUE,MA,Pb,I,3,Cl,1.6,1,Spin-coating,Unknown,,Unknown,TRUE,Surlyn | SLG,Unknown,,,TRUE,ISOS-D-1,Dark,FALSE,Open circuit,25.0; 25.0,Air,,2380,FALSE,57,690,,75
2019-07-08 00:00:00,SLG , ITO , SnO2-np ,,, Perovskite ," 2,7-triphenylamine-carbazole ",,,, Au,0.08,pin,FALSE,Cs; FA; MA,Pb,Br; I,0.45; 2.55,,,1,Spin-coating,DMF; DMSO,9; 1,Chlorobenzene,FALSE,Unknown,Unknown,16.78,15.4,TRUE,ISOS-D-1,Dark,FALSE,Open circuit,25.0; 25.0,Air,30,960,FALSE,70,672,,
2018-03-07 00:00:00,SLG , FTO , TiO2-c , TiO2-mp ,, Perovskite , Spiro-MeOTAD ,,,, Au,0.126,nip-mp,FALSE,FA; MA,Pb,Br; I,0.45; 2.55,,1.6,1,Spin-coating,DMF; DMSO,4; 1,Chlorobenzene,FALSE,Unknown,Unknown,18.83,,TRUE,ISOS-D-1,Dark,FALSE,Open circuit,25.0; 25.0,Air,45,720,FALSE,79,672,,
2018-03-27 00:00:00,SLG , FTO , TiO2-c ,,, Perovskite , Spiro-MeOTAD ,,,, Ag,0.045,nip,FALSE,MA,Pb,I,3,,1.6,1,Spin-coating,DMF,1,Unknown,FALSE,Unknown,Unknown,16.89,15.61,TRUE,ISOS-D-1,Dark,FALSE,Open circuit,25.0; 25.0,Air,50,672,FALSE,80,672,,
2016-12-14 00:00:00,SLG , FTO , TiO2-c ,,, Perovskite , Spiro-MeOTAD ,,,, Au,0.1,nip,FALSE,MA,Pb,I,3,TiO2-np,1.6,2,Spin-coating >> CBD,DMSO >> IPA,1 >> 1,Unknown,FALSE,Unknown,Unknown,18.93,,TRUE,ISOS-D-1I,Dark,FALSE,Open circuit,25.0; 25.0,Unknown,,672,FALSE,80,672,,
2016-08-08 00:00:00,SLG , FTO , TiO2-c , TiO2-mp ,, Perovskite , Spiro-MeOTAD ,,,, Au,0.14,nip-mp,FALSE,MA,Pb,I,3,,1.58,1,Spin-coating,DMF; DMSO,,Diethyl ether,FALSE,Unknown,Unknown,18.12,,TRUE,ISOS-D-1,Dark,FALSE,Open circuit,25.0; 25.0,Air,65,672,FALSE,80,672,,
2020-01-31,SLG , FTO , TiO2-c , TiO2-mp ,, Perovskite , Spiro-MeOTAD ,,,, Au,0.096,nip-mp,FALSE,MA,Pb,I,3,nan,nan,1,Spin-coating,DMF; DMSO,2; 3,Unknown,FALSE,Unknown,Unknown,21.8,,TRUE,ISOS-D-1,Dark,FALSE,Open circuit,25; 25,Air,32.5,840,FALSE,80,672,,
2017-12-07 00:00:00,SLG , ITO , PEDOT:PSS ,,, Perovskite , PCBM-60 , LiF ,,, Al,0.0256,pin,FALSE,MA,Pb,I,3,,1.6,1,Spin-coating,DMF,1,Unknown,TRUE,Cover glass-QDs,Epoxy,10.6,10.2,TRUE,ISOS-L-1,Xenon,FALSE,Open circuit,25.0; 25.0,Ambient,,670,FALSE,80,670,,
2019-12-20 00:00:00,SLG , FTO , TiO2-c , TiO2-mp ,, Perovskite , NiCo2O4-np , Spiro-MeOTAD ,,, Au,0.09,nip-mp,FALSE,Cs; FA; MA,Pb,Br; I,0.2; 2.8,,,1,Spin-coating,DMF; DMSO,4; 1,Chlorobenzene,FALSE,Unknown,Unknown,16.89,,TRUE,ISOS-L-1,Xenon,FALSE,Open circuit,25.0; 25.0,Air,40,720,FALSE,78.7,669.6,,
2016-12-01 00:00:00,SLG , FTO , SnO2-np , C60 ,, Perovskite , Spiro-MeOTAD ,,,, Au,0.0919,nip,FALSE,Cs; FA,Pb,Br; I,1.2; 1.8,,,1,Spin-coating,DMF,1,Unknown,FALSE,Unknown,Unknown,14.5,,TRUE,ISOS-L-1,Xenon,FALSE,Open circuit,53.0; 53.0,Air,55,1000,FALSE,57,656,,57
2020-01-09,SLG , FTO , NiO-c ,,, Perovskite , (4AMP)I2 , PCBM-60 , BCP ,, Ag,0.105,pin,FALSE,Cs,Pb; Sn,I,3,SnF2,1.38,1,Spin-coating,DMF; DMSO,7; 1,Unknown,FALSE,Unknown,Unknown,11.28,,TRUE,ISOS-L-1I,Solar simulator,FALSE,MPPT,45; 45,N2,,1100,TRUE,71,653,,
2018-12-12 00:00:00,SLG , FTO , TiO2-c ,,, Perovskite , PO-Spiro ,,,, Au,0.06,nip,FALSE,MA,Pb,I,3,,1.6,2,Spin-coating >> Spin-coating,DMF; DMSO >> IPA,6; 4 >> 1,Unknown,FALSE,Unknown,Unknown,15.14,,TRUE,ISOS-D-2,Dark,FALSE,Open circuit,80.0; 80.0,Air,,1272,FALSE,33,651,,65.9
2019-08-27 00:00:00,SLG , ITO , NiO-c ,,, Perovskite , PCBM-60 , BCP ,,, Ag,0.1,pin,FALSE,MA,Pb,Br; I,1; 2,,1.79,1,Spin-coating,DMF,1,Chlorobenzene,TRUE,Unknown,Unknown,,,TRUE,ISOS-D-1,Fluorescent lamp,FALSE,Open circuit,25.0; 25.0,Unknown,,1500,FALSE,65,650,,
2019-02-22 00:00:00,SLG , FTO , TiO2-c ,,, Perovskite , Spiro-MeOTAD ,,,, Ag,0.09,nip,FALSE,Cs; FA,Pb,Br; I,0.51; 2.49,,,1,Spin-coating,DMF; DMSO,4; 1,Diethyl ether,FALSE,Unknown,Unknown,15.2,15.7,TRUE,ISOS-D-1,Dark,FALSE,Open circuit,25.0; 25.0,Air,40,700,FALSE,75,650,,
2018-08-11 00:00:00,SLG , ITO , PEDOT:PSS ,,, Perovskite , PCBM-60 , C60 , BCP ,, Ag,0.0314,pin,FALSE,Cs; FA; MA,Pb; Sn,Br; I,0.5; 2.5,,1.34,1,Spin-coating,DMSO; GBL,3; 7,Toluene,FALSE,Unknown,Unknown,,12.29,TRUE,ISOS-D-1I,Dark,FALSE,Open circuit,25.0; 25.0,N2,0,720,FALSE,75,650,,
2016-08-11 00:00:00,SLG , ITO , ZnO,,, Perovskite , Spiro-MeOTAD ,,,, Ag,0.1,nip,FALSE,MA,Pb,I,3,,1.6,2,Spin-coating >> CBD,DMF >> IPA; TBP,1 >> 25; 3,Unknown,FALSE,Unknown,Unknown,16.5,,TRUE,ISOS-D-1,Dark,FALSE,Open circuit,25.0; 25.0,Air,,650,FALSE,80,650,,
2016-11-16 00:00:00,SLG , FTO , TiO2-c , TiO2-mp ,, Perovskite , M3; PCBM-60 ,,,, Au,0.002,nip-mp,FALSE,FA; MA,Pb,Br; I,0.45; 2.55,,1.55,1,Spin-coating,DMF; DMSO,4; 1,Chlorobenzene,FALSE,Unknown,Unknown,17.3,15.1,TRUE,ISOS-D-1,Dark,FALSE,Open circuit,25.0; 25.0,Air,30,648,FALSE,80,648,,
2019-03-06 00:00:00,SLG , FTO , NiO-c ,,, Perovskite , PCBM-60 , BCP ,,, Ag,0.09,pin,FALSE,MA,Pb,I,3,organicD_pi_A,1.6,1,Spin-coating,DMF; DMSO,5; 2,Unknown,TRUE,Unknown,Unknown,18.75,,TRUE,ISOS-L-1,Light,FALSE,Open circuit,25.0; 25.0,Air,30,720,FALSE,76,645,,
2017-09-25 00:00:00,SLG , FTO , TiO2-c , TiO2-mp ,, Perovskite , CuI ,,,, Cu,0.1,nip-mp,FALSE,MA,Pb,I,3,,1.6,2,Spin-coating >> Spin-coating,DMF >> IPA,1 >> 1,Unknown,FALSE,Unknown,Unknown,9.24,8.86,TRUE,ISOS-D-1,Dark,FALSE,Open circuit,25.0; 25.0,Air,28,720,FALSE,78.36,638,,
2017-07-18 00:00:00,SLG , FTO , TiO2-c , TiO2-mp ,, Perovskite , Spiro-MeOTAD ,,,, Au,0.16,nip-mp,FALSE,FA; MA,Pb,Br; I,0.45; 2.55,,1.55,1,Spin-coating,DMF; DMSO,4; 1,Ethyl acetate,FALSE,Unknown,Unknown,19.43,,TRUE,ISOS-D-1,Dark,FALSE,Open circuit,25.0; 25.0,Air,20,1920,FALSE,74,636,,
2018/05/29 00:00:00,SLG , FTO , TiO2-c ,,, Perovskite , Spiro-MeOTAD ,,,, Au,1,pin,FALSE,FA; MA,Pb,I,3,Thiourea,1.565,2,Spin-coating >> Spin-coating,DMF >> IPA,1 >> 1,Vacuum,FALSE,Unknown,Unknown,17.67,17.17,TRUE,ISOS-D-1,Dark,FALSE,Open circuit,25.0; 25.0,Air,,1440,FALSE,93,630,,96
2019-05-07 00:00:00,SLG , ITO , PTAA ,,, Perovskite , PCBM-60 , C60 , BCP ,, Cu,0.1,pin,FALSE,FA; MA,Pb,Br; I,0.45; 2.55,Tetraethylorthosilicate,,1,Spin-coating,DMF; DMSO,4; 1,Toluene,TRUE,SLG,UV-curable epoxy,21.5,,TRUE,ISOS-L-1,Solar simulator,FALSE,Passive resistance,25.0; 25.0,Air,0,5300,FALSE,59.08,624,5212,69.02654867
2019-06-13 00:00:00,SLG , FTO , TiO2-c , TiO2-mp ,, Perovskite ,,,,, Carbon,0.08,nip-mp-carbon,FALSE,MA,Pb,I,3,,1.6,1,Spin-coating,DMF; DMSO,9; 1,Chlorobenzene,FALSE,Unknown,Unknown,9.79,,TRUE,ISOS-D-1,Dark,FALSE,Open circuit,25.0; 25.0,Air,35,720,FALSE,60,624,,
2018/06/04 00:00:00,SLG , FTO , PANI ,,, Perovskite , PCBM-60 ,,,, Au,0.09,pin,FALSE,Cs; FA; MA,Pb,Br; I,0.48; 2.52,Unknown,1.55,1,Spin-coating,DMF; DMSO,4; 1,Chlorobenzene,FALSE,Unknown,Unknown,15.09,,TRUE,ISOS-D-1,Dark,FALSE,Open circuit,25.0; 25.0,Air,40,720,FALSE,76,624,,
2020-01-31 00:00:00,SLG , FTO , SnO2-np ,,, Perovskite , Spiro-MeOTAD ,,,, Au,0.1,pin,FALSE,FA; MA,Pb,Br; I,0.09; 2.91,Cl,,2,Spin-coating >> Spin-coating,DMF; DMSO >> IPA,9.5; 0.5 >> 1,Unknown,FALSE,Unknown,Unknown,16.83,15.01,TRUE,ISOS-D-1,Dark,FALSE,Open circuit,25.0; 25.0,Air,,1080,FALSE,70.8,612,,72.3
2019-04-22 00:00:00,SLG , ITO , PEDOT:PSS ,,, Perovskite , PCBM-60 , LiF ,,, Au,0.1,pin,FALSE,BA; MA,Pb,I,16,,,1,Spin-coating,DMF,1,Unknown,FALSE,Unknown,Unknown,15.1,,TRUE,ISOS-D-1,Dark,FALSE,Open circuit,25.0; 25.0,Ambient,,1175.8,FALSE,72.5,609.6,,76
2020-01-03 00:00:00,SLG , FTO , NiO-nanowalls ,,, Perovskite , PCBM-60 , Zr(acac)4 ,,, Ag,0.1,nip,FALSE,MA,Pb,I,3,,1.6,1,Spin-coating,DMF; DMSO,4; 1,Ethyl acetate,FALSE,Unknown,Unknown,17.8,16.37,TRUE,ISOS-D-1,Dark,FALSE,Open circuit,25.0; 25.0,Air,,720,FALSE,73.8,602.4,,
2019-12-07 00:00:00,SLG , FTO , TiO2-c , TiO2-mp ,, Perovskite , Spiro-MeOTAD ,,,, Au,0.09,nip-mp,FALSE,Cs; FA; MA,Pb,Br; I,0.51; 2.49,,,1,Spin-coating,DMF; DMSO,4; 1,Chlorobenzene,FALSE,Unknown,Unknown,17.17,15.49,TRUE,ISOS-D-1,Dark,FALSE,Open circuit,25.0; 25.0,Air,30,1000,FALSE,64.8,601.4,,64.8
2018-10-08 00:00:00,SLG , ITO , ZnO-np , PCBM-60 ,, Perovskite , P3HT ,,,, Au,0.38,nip,FALSE,FA; MA,Pb,I,3,TBP,,2,Spin-coating >> Spin-coating,DMF >> IPA,1 >> 1,Unknown,FALSE,Unknown,Unknown,4.79,,TRUE,ISOS-D-1,Dark,FALSE,Open circuit,25.0; 25.0,Air,40,1848,FALSE,0,600,,50
2018-10-16 00:00:00,SLG , FTO , TiO2-c , TiO2-mp ,, Perovskite , Spiro-MeOTAD ,,,, Au,0.1,nip-mp,FALSE,MA,Pb,Br; I,1; 2,,,2,Spin-coating >> Gas reaction,DMF >> none,1 >> 1,Unknown,FALSE,Unknown,Unknown,,,TRUE,ISOS-D-1,Dark,FALSE,Open circuit,25.0; 25.0,Air,28,1200,TRUE,11,600,,
2020-07-06,SLG , FTO , TiO2-c , TiO2-mp ,, Perovskite , Spiro-MeOTAD ,,,, Ag,0.12,nip-mp,FALSE,MA,Pb,I,3,Undoped,nan,1,Spin-coating,DMF; DMSO,nan,Chlorobenzene,FALSE,Unknown,Unknown,13.16,,TRUE,ISOS-D-1,Dark,FALSE,Open circuit,25; 25,Unknown,,1440,FALSE,23,600,,
2020-01-20,SLG , ITO , PEDOT:PSS ,,, Perovskite , PCBM-60 ,,,, Al,0.096,pin,FALSE,FA; MA,Pb,Br; I,0.2; 0.8,Cl,nan,1,Spin-coating,DMF; DMSO,8; 2,Diethyl ether,FALSE,Unknown,Unknown,20,,TRUE,ISOS-L-2,Solar simulator,FALSE,MPPT,100; 100,Air,20,1000,FALSE,59,600,,59
2019-06-17 00:00:00,SLG , ITO , PTAA ,,, Perovskite , C60 , BCP , LiF ,, Ag,0.09,pin,FALSE,Cs; FA; MA,Pb,Br; I,0.45; 2.55,3-phenyl-2-propen-1-amine iodide,,1,Spin-coating,DMF; DMSO,4; 1,Chlorobenzene,FALSE,Unknown,Unknown,21.01,20.49,TRUE,ISOS-D-1,Dark,FALSE,Open circuit,25.0; 25.0,Air,50,1000,FALSE,59,600,,59
2018-03-12 00:00:00,SLG , FTO , TiO2-c ,,, Perovskite , Spiro-MeOTAD ,,,, Au,0.09,nip,FALSE,MA,Pb,I,3,,1.6,1,Spin-coating,DMSO; GBL,7; 3,Chlorobenzene,FALSE,Unknown,Unknown,16.96,,TRUE,ISOS-D-1,Dark,FALSE,Open circuit,25.0; 25.0,Air,50,960,FALSE,64.6,600,,
2019-10-09 00:00:00,SLG , ITO , PEDOT:PSS ,,, Perovskite , PCBM-60 , BCP ,,, Ag,0.1,pin,FALSE,MA,Pb,I,3,,1.6,1,Spin-coating,DMF; DMSO,4; 1,Toluene,FALSE,Unknown,Unknown,11.08,,TRUE,ISOS-D-1I,Dark,FALSE,Open circuit,25.0; 25.0,Ar,0,1000,FALSE,66,600,,66
2018-11-15 00:00:00,SLG , FTO , TiO2-c , TiO2-mp ,, Perovskite , Spiro-MeOTAD ,,,, Au,0.132,nip-mp,FALSE,Cs; FA; MA,Pb,Br; I,0.48; 2.52,,,1,Spin-coating,DMF; DMSO,4; 1,Chlorobenzene,FALSE,Unknown,Unknown,18.92,,TRUE,ISOS-D-1,Dark,FALSE,Open circuit,25.0; 25.0,Air,40,1000,FALSE,69,600,,69
2019-05-15 00:00:00,SLG , ITO , SnO2-np ,,, Perovskite , Spiro-MeOTAD ,,,, Au,0.09408,nip,FALSE,Cs; FA; MA,Pb,Br; I,0.06; 2.94,,,2,Spin-coating >> Spin-coating,DMF; DMSO >> IPA,9; 1 >> 1,Unknown,FALSE,Unknown,Unknown,19.68,18.38,TRUE,ISOS-L-1I,Light,FALSE,Open circuit,25.0; 25.0,N2,0,1000,FALSE,70,600,,70
2018-11-14 00:00:00,SLG , FTO , TiO2-c , TiO2-mp , PbTiO3 , Perovskite ,,,,, Carbon,0.08,nip-mp-carbon,FALSE,MA,Pb,I,3,,1.59,2,Spin-coating >> CBD,DMF >> Cyclohexane; IPA,1 >> 9; 1,Unknown,FALSE,Unknown,Unknown,16.37,,TRUE,ISOS-D-1,Dark,FALSE,Open circuit,25.0; 25.0,Air,70,960,TRUE,70,600,,
2018-05-09 00:00:00,SLG , FTO , TiO2-c , TiO2-mp ,, Perovskite , M103 ,,,, Ag,0.14,nip-mp,FALSE,Cs; FA; MA,Pb,Br; I,0.51; 2.49,,,1,Spin-coating,DMF; DMSO,4; 1,Chlorobenzene,FALSE,Unknown,Unknown,15.37,,TRUE,ISOS-D-1,Dark,FALSE,Open circuit,25.0; 25.0,Air,25,840,FALSE,75,600,,
2017-04-20,SLG , FTO , TiO2-c , TiO2-mp ,, Perovskite , NiPc , V2O5 ,,, Au,0.126,nip-mp,FALSE,FA; MA,Pb,Br; I,0.45; 2.55,Undoped,nan,1,Spin-coating,DMF; DMSO,4; 1,Chlorobenzene,FALSE,Unknown,Unknown,18.3,16.8,TRUE,ISOS-D-1,Dark,FALSE,Open circuit,nan; nan,Air,42,720,FALSE,75.5,600,,
2017-09-26 00:00:00,SLG , FTO , TiO2-c , TiO2-mp ,, Perovskite ," Poly[4,8-bis(2-(4-(2-ethylhexyloxy)phenyl)-5-thienyl)benzo[1,2-b:4,5bÕ]dithiophene-alt-1,3-bis(4-octylthien-2-yl)-5-(2-ethylhexyl)thieno[3,4-c]pyrrole-4,6-dione ",,,, Ag,0.11,nip-mp,FALSE,MA,Pb,I,3,,1.6,1,Spin-coating,DMF; DMSO,8; 1,Diethyl ether,FALSE,Unknown,Unknown,9.8,9.08,TRUE,ISOS-D-1,Dark,FALSE,Open circuit,25.0; 25.0,Ambient,,744,FALSE,77,600,,
2019-03-07,SLG , ITO , P3CT-Na ,,, Perovskite , TPE-DPP16 , C60 , BCP ,, Ag,1,nip,FALSE,MA,Pb,I,3,nan,1631.0,1,Evaporation,none,1,Unknown,FALSE,Unknown,Unknown,16.84,,TRUE,ISOS-D-1,Dark,FALSE,Open circuit,nan; nan,Air,30,750,FALSE,78,600,,70
2017-11-10 00:00:00,SLG , FTO , TiO2-c ,,, Perovskite , Spiro-MeOTAD ,,,, Au,0.1,nip,FALSE,FA; MA,Pb,Br; I,0.25; 2.75,,,1,Spin-coating,DMF; DMSO,4; 1,Chlorobenzene,FALSE,Unknown,Unknown,19.2,,TRUE,ISOS-D-1,Dark,FALSE,Open circuit,25.0; 25.0,Air,30,720,FALSE,78,600,,
2019-09-30 00:00:00,SLG , ITO , PEDOT:PSS ,,, Perovskite , PCBM-60 ,,,, Ag,0.067,pin,FALSE,MA,Pb,I,3,,1.6,1,Spin-coating,DMF; DMSO,10; 1,Chlorobenzene,FALSE,Unknown,Unknown,11.2,,TRUE,ISOS-D-1,Dark,FALSE,Open circuit,25.0; 25.0,Air,60,600,FALSE,80,600,,
2019-12-09 00:00:00,SLG , FTO , SnO2-c ,,, Perovskite , Spiro-MeOTAD ,,,, Ag,0.1,nip,FALSE,Cs; FA; MA | HA,Pb | Pb,Br; I | I,0.51; 2.49 | 4,,,2,Spin-coating >> Spin-coating,DMF; DMSO >> IPA,4; 1 >> 1,Chlorobenzene,FALSE,Unknown,Unknown,20.62,18.78,TRUE,ISOS-D-2,Dark,FALSE,Open circuit,85.0; 85.0,Air,,600,FALSE,80,600,,
2019-02-18 00:00:00,SLG , FTO , SnO2-np ,,, Perovskite , Spiro-MeOTAD ,,,, Au,0.1,nip,FALSE,MA,Pb,I,3,SQ45,1.6,1,Spin-coating,DMF; DMSO,4; 1,Ethyl acetate,FALSE,Unknown,Unknown,17.07,,TRUE,ISOS-D-1,Dark,FALSE,Open circuit,25.0; 25.0,Air,60,600,FALSE,80,600,,
2019-02-18 00:00:00,SLG , FTO , SnO2-np ,,, Perovskite , Spiro-MeOTAD ,,,, Au,0.1,nip,FALSE,MA,Pb,I,3,SQ63,1.6,1,Spin-coating,DMF; DMSO,4; 1,Ethyl acetate,FALSE,Unknown,Unknown,18.83,,TRUE,ISOS-D-1,Dark,FALSE,Open circuit,25.0; 25.0,Air,60,600,FALSE,80,600,,
2019-12-20 00:00:00,SLG , ITO , SnO2-np ,,, Perovskite , Spiro-MeOTAD ,,,, Au,0.13,nip,FALSE,Cs; FA; MA,Pb,Br; I,0.45; 2.55,Cl,,1,Spray-coating,DMF; NMP,2; 1,Diethyl ether,FALSE,Unknown,Unknown,18.53,16.34,TRUE,ISOS-D-1,Dark,FALSE,Open circuit,25.0; 25.0,Air,15,600,FALSE,80,600,,
2018-07-30 00:00:00,SLG , FTO , TiO2-c , TiO2-mp ,, Perovskite , Spiro-MeOTAD ,,,, Au,0.16,nip-mp,FALSE,Cs; FA; MA,Pb,Br; I,0.51; 2.49,,,1,Spin-coating,DMF; DMSO,4; 1,Chlorobenzene,FALSE,Unknown,Unknown,21.52,21.11,TRUE,ISOS-L-1I,Light,FALSE,MPPT,25.0; 25.0,N2,0,600,TRUE,80,600,,
2019-03-29 00:00:00,SLG , FTO , TiO2-c , TiO2-mp ,, Perovskite , Spiro-MeOTAD ,,,, Au,0.09,nip-mp,FALSE,FA; MA,Pb,Br; I,0.45; 2.55,,,1,Spin-coating,DMF; DMSO,4; 1,Chlorobenzene,FALSE,Unknown,Unknown,19.01,,TRUE,ISOS-L-1I,Light,FALSE,MPPT,25.0; 25.0,N2,0,600,FALSE,80,600,,
2017-12-01 00:00:00,SLG , FTO , TiO2-c , TiO2-mp ,, Perovskite , Spiro-MeOTAD ,,,, Au,0.09,nip-mp,FALSE,Cs; FA; MA,Pb,Br; I,0.45; 2.55,,,1,Spin-coating,DMF; DMSO,4; 1,Chlorobenzene,FALSE,Unknown,Unknown,16.77,,TRUE,ISOS-D-1,Dark,FALSE,Open circuit,20.0; 20.0,Air,,600,FALSE,80,600,,
2017-12-01 00:00:00,SLG , FTO , TiO2-c , TiO2-mp ,, Perovskite , Spiro-MeOTAD ,,,, Au,0.09,nip-mp,FALSE,Cs; FA; MA,Pb,Br; I,0.45; 2.55,,,1,Spin-coating,DMF; DMSO,4; 1,Chlorobenzene,TRUE,Unknown,Unknown,,,TRUE,ISOS-D-1,Dark,FALSE,Open circuit,20.0; 20.0,Air,,600,FALSE,80,600,,
2019-03-07 00:00:00,SLG , ITO , NiO-c ,,, Perovskite , PCBM-60 , BCP ,,, Ag,0.04,pin,FALSE,Cs; FA; MA,Pb,Br; I,0.3; 2.7,,,1,Spin-coating,DMF; DMSO,4; 1,Chlorobenzene,FALSE,Unknown,Unknown,16.64,16.64,TRUE,ISOS-D-1I,Dark,FALSE,Open circuit,25.0; 25.0,N2,0,600,FALSE,80,600,,
2020-05-26,SLG , ITO , PEDOT:PSS ,,, Perovskite , PCBM-60 , LiF ,,, Ag,,pin,FALSE,MA,Pb,I,3,PbF4,nan,1,Spin-coating,GBL; DMSO,7; 3,Toluene,FALSE,Unknown,Unknown,16.7,,TRUE,ISOS-D-1,Dark,FALSE,Open circuit,30; 30,Air,45,720,FALSE,80,600,,
2018-01-12 00:00:00,SLG , ITO , PEDOT:PSS ,,, Perovskite , PCBM-60 , ZnO-np ,,, Ag,0.135,pin,FALSE,MA,Pb,Br; I,0.15; 2.85,,,1,Spin-coating,DMSO; GBL,3; 7,Chlorobenzene,TRUE,Unknown,Unknown,,,TRUE,ISOS-D-1,Dark,FALSE,Open circuit,25.0; 25.0,Air,,600,FALSE,80,600,,
2018-02-21 00:00:00,SLG , ITO , NiCo2O4 ,,, Perovskite , C60; PCBM-60 , Zr(acac)4 ,,, Ag,0.06,pin,FALSE,MA,Pb,I,3,PbCl2,1.7,1,Spin-coating,Unknown,,Unknown,FALSE,Unknown,Unknown,18.1,18.23,TRUE,ISOS-L-1I,Xenon,FALSE,Open circuit,25.0; 25.0,Unknown,,600,FALSE,80,600,,
2018-04-17 00:00:00,SLG , FTO , TiO2-c , TiO2-mp ,, Perovskite , Z30 ,,,, Au,0.16,nip-mp,FALSE,FA; MA,Pb,Br; I,0.45; 2.55,,,1,Spin-coating,DMF; DMSO,4; 1,Chlorobenzene,FALSE,Unknown,Unknown,19.17,19.02,TRUE,ISOS-L-1,Light,FALSE,MPPT,25.0; 25.0,Air,50,600,FALSE,80.2,600,,
2019-07-06 00:00:00,SLG , FTO , TiO2-c ,,, Perovskite , Spiro-MeOTAD ,,,, Au,0.09,nip,FALSE,FA; MA,Pb,I,3,,1.53,1,Spin-coating,DMF; DMSO,4; 1,Chlorobenzene,FALSE,Unknown,Unknown,,,TRUE,ISOS-D-1,Dark,FALSE,Open circuit,25.0; 25.0,Air,25,840,FALSE,61,595,,
2018-01-17 00:00:00,SLG , ITO , PTAA , MoS2 ,, Perovskite , PCBM-60 , PFN ,,, Al,0.5,pin,FALSE,MA,Pb,I,3,,1.6,2,Spin-coating >> Spin-coating,DMF >> IPA,1 >> 1,Unknown,TRUE,Unknown,Unknown,16.89,,TRUE,ISOS-L-1,White LED,FALSE,MPPT,25.0; 25.0,Air,50,588,FALSE,80,588,,
2016-12-01 00:00:00,SLG , FTO , SnO2-np , C60 ,, Perovskite , Spiro-MeOTAD ,,,, Au,0.0919,nip,FALSE,Cs; FA,Pb,Br; I,1.2; 1.8,,,1,Spin-coating,DMF,1,Unknown,FALSE,Unknown,Unknown,12.8,,TRUE,ISOS-L-1,Xenon,FALSE,Open circuit,53.0; 53.0,Air,55,1000,FALSE,56,581,,56
2016-07-04 00:00:00,SLG , FTO , Oxo-Graphene ,,, Perovskite , PCBM-60 , ZnO-np ,,, Al,0.104,pin,FALSE,MA,Pb,I,3,,1.6,1,Spin-coating,DMF; DMSO,2; 2,Unknown,FALSE,Unknown,Unknown,15.2,,TRUE,ISOS-L-1I,White LED,TRUE,Open circuit,25.0; 25.0,N2,0,670,FALSE,74,580,,64
2016-10-14 00:00:00,SLG , ITO , PEDOT:PSS ,,, Perovskite , PCBM-60 , PDINO ,,, Al,0.05,pin,FALSE,MA,Pb,I,3,,1.6,1,Spin-coating,DMF,1,Chlorobenzene,FALSE,Unknown,Unknown,12.84,12.88,TRUE,ISOS-D-1I,Dark,FALSE,Open circuit,25.0; 25.0,N2,0,984,FALSE,35,576,,
2018-02-15 00:00:00,SLG , FTO , NiMgLiO ,,, Perovskite , 4-DMABA , PCBM-60 , BCP ,, Ag,0.09,pin,FALSE,MA,Pb,I,3,,1.6,1,Spin-coating,DMF; DMSO,4; 1,Diethyl ether,FALSE,Unknown,Unknown,,,TRUE,ISOS-D-1,Dark,FALSE,Open circuit,25.0; 25.0,Air,70,1000,FALSE,60.4,573,,60.4
2018-06-18 00:00:00,SLG , FTO , TiO2-c ,,, Perovskite , Spiro-MeOTAD ,,,, Au,0.12,nip,FALSE,MA,Pb,I,3,,1.6,2,Spin-coating >> Spin-coating,DMF >> IPA,1 >> 1,Unknown,FALSE,Unknown,Unknown,12.17,10.85,TRUE,ISOS-D-1,Dark,FALSE,Open circuit,30.0; 30.0,Air,40,672,FALSE,78,573,,
2018-01-22 00:00:00,SLG , FTO , TiO2-c ,,, Perovskite , Spiro-MeOTAD ,,,, Au,0.1,nip,FALSE,MA,Pb,I,3,,1.6,1,Spin-coating,DMSO; GBL,,Toluene,FALSE,Unknown,Unknown,16.71,,TRUE,ISOS-D-1,Dark,FALSE,Open circuit,25.0; 25.0,Air,,720,FALSE,60,570,,
2018-02-16 00:00:00,SLG , FTO , TiO2-c , TiO2-mp ,, Perovskite ,,,,, Carbon,0.1,nip-mp-carbon,FALSE,MA,Pb,I,3,,1.55,1,Spin-coating,DMF,1,Vacuum,FALSE,Unknown,Unknown,11.2,10,TRUE,ISOS-D-1,Dark,FALSE,Open circuit,25.0; 25.0,Air,50,1000,FALSE,65,565,,65
2016-10-06 00:00:00,SLG , ITO , NiO-c ,,, Perovskite , PCBM-60 , LiF ,,, Al,0.03,pin,FALSE,MA,Pb,Br; I,0.9; 1,,1.72,1,Spin-coating,DMSO; GBL,3; 7,Toluene,FALSE,Unknown,Unknown,15.32,,TRUE,ISOS-D-1I,Dark,FALSE,Open circuit,25.0; 25.0,N2,0,1800,FALSE,44,552,1440,77
2017-07-10 00:00:00,SLG , FTO , SnO2-c , PCBM-60 ,, Perovskite , XPP , MoO3 ,,, Ag,0.112,nip,FALSE,MA,Pb,I,3,,1.6,1,Spin-coating,DMF; DMSO,4; 1,Chlorobenzene,FALSE,Unknown,Unknown,17.2,,TRUE,ISOS-D-1,Dark,FALSE,Open circuit,25.0; 25.0,Air,50,1080,FALSE,67,552,,67
2019-05-28 00:00:00,SLG , FTO , TiO2-c , TiO2-mp ,, Perovskite , Spiro-MeOTAD ,,,, Au,0.115,nip-mp,FALSE,Cs; FA; MA,Pb,Br; I,0.51; 2.49,,1.61,1,Spin-coating,DMF; DMSO,4; 1,Chlorobenzene,FALSE,Unknown,Unknown,16.86,14.22,TRUE,ISOS-D-1,Dark,FALSE,Open circuit,20.0; 20.0,Air,45,2060,FALSE,20,550,,52
2020-07-21,SLG , ITO , PTAA ,,, Perovskite , PCBM-60 ,,,, Al,,pin,FALSE,MA,Pb,I,3,PVC,nan,1,Spin-coating,DMF; DMSO,4; 1,Chlorobenzene,FALSE,Unknown,Unknown,18.7,18.7,TRUE,ISOS-L-1I,Light,FALSE,Open circuit,65; 65,N2,,1500,FALSE,60,550,,
2016-09-29 00:00:00,SLG , ITO , NiMgLiO ,,, Perovskite , PCBM-60 , BCP ,,, Ag,0.09,pin,FALSE,MA,Pb,I,3,,1.6,1,Spin-coating,DMSO; GBL,3; 7,Chlorobenzene,FALSE,Unknown,Unknown,16.04,16.6,TRUE,ISOS-D-1,Dark,FALSE,Open circuit,25.0; 25.0,Air,30,720,FALSE,71,550,,
2019-10-08 00:00:00,SLG , FTO , TiO2-c , TiO2-mp ,, Perovskite , P3HT ,,,, Au,1,nip-mp,FALSE,Cs; FA; MA,Pb,Br; I,0.3; 2.9,,,1,Spin-coating,DMF; DMSO,,Chlorobenzene,TRUE,Unknown,Unknown,,,TRUE,ISOS-D-2,Dark,FALSE,Open circuit,85.0; 85.0,Air,60,550,FALSE,80,550,,
2018-01-19 00:00:00,SLG , FTO , ZnO-np , MgO-EA , TiO2-mp , Perovskite , Spiro-MeOTAD ,,,, Au,0.11,nip-mp,FALSE,MA,Pb,I,3,,1.6,1,Spin-coating,DMF; DMSO,1; 4,Ethyl acetate,TRUE,Graphene,Unknown,20.05,19.82,TRUE,ISOS-D-1,Dark,FALSE,Open circuit,25.0; 25.0,Air,70,550,FALSE,80,550,,
2019-02-28 00:00:00,SLG , ITO , SnO2-np ,,, Perovskite , Spiro-MeOTAD ,,,, Au,0.1,nip,FALSE,Cs; FA; MA,Pb,Br; I,0.12; 2.88,,,2,Spin-coating >> Spin-coating,DMF; DMSO >> IPA,9; 1 >> 1,Unknown,FALSE,Unknown,Unknown,19.98,18.29,TRUE,ISOS-L-1I,Light,FALSE,Open circuit,25.0; 25.0,N2,0,550,FALSE,80,550,,
2019-06-20 00:00:00,SLG , FTO , TiO2-c ,,, Perovskite , Spiro-MeOTAD ,,,, Au,0.12,nip,FALSE,BA; Cs; FA; MA,Pb,I,16,,,1,Spin-coating,DMF,1,Toluene,FALSE,Unknown,Unknown,14.23,13.89,TRUE,ISOS-D-2,Dark,FALSE,Open circuit,80.0; 80.0,Air,63,600,FALSE,76,549,,
2019-07-09 00:00:00,SLG , FTO , SnO2-c , C60-SAM ,, Perovskite , PMMA , Spiro-MeOTAD ,,, Au,0.08,nip,FALSE,FA; MA,Pb,Br; I,0.15; 2.85,,,1,Spin-coating,DMF; DMSO,14; 1,Diethyl ether,FALSE,Unknown,Unknown,19.85,,TRUE,ISOS-D-1,Dark,FALSE,Open circuit,25.0; 25.0,Air,35,720,FALSE,68,540,,
2018-06-06 00:00:00,SLG , FTO , TiO2-c , TiO2-mp ,, Perovskite , Spiro-MeOTAD ,,,, Au,1,nip-mp,FALSE,(GABA); MA,Pb,I,3,,1.54,1,Spin-coating,DMF; DMSO,7; 3,Toluene,FALSE,Unknown,Unknown,18.31,,TRUE,ISOS-D-1,Dark,FALSE,Open circuit,25.0; 25.0,Air,45,720,FALSE,72,540,,
2015-11-24 00:00:00,SLG , ITO , PEDOT:PSS ,,, Perovskite , PCBM-60 , LiF ,,, Al,0.04,pin,FALSE,MA,Pb,I,3,,1.6,1,Spin-coating,DMSO,1,Toluene,TRUE,UV-glue,Unknown,13.24,13.38,TRUE,ISOS-L-1I,Xenon,FALSE,Open circuit,25.0; 25.0,Unknown,,1000,FALSE,69,535,,69
2020-01-13 00:00:00,SLG , FTO , TiO2-c , TiO2-mp ,, Perovskite , Spiro-MeOTAD ,,,, Au,0.25,nip-mp,FALSE,Cs; FA; MA,Pb,Br; I,0.51; 2.49,,,1,Spin-coating,DMF; DMSO,4; 1,Chlorobenzene,FALSE,Unknown,Unknown,20.4,,TRUE,ISOS-D-1,Dark,FALSE,Open circuit,25.0; 25.0,Air,,534.8,FALSE,80,534.8,,
2019-07-02 00:00:00,SLG , ITO , PEDOT:PSS ,,, Perovskite , PCBM-60 , C60 , BCP ,, Ag,0.08,pin,FALSE,MA,Pb,I,3,Acetate,1.6,1,Spin-coating,DMF,1,Unknown,FALSE,Unknown,Unknown,,,TRUE,ISOS-D-1,Dark,FALSE,Open circuit,25.0; 25.0,Air,60,840,FALSE,63,531,,
2018/05/29 00:00:00,SLG , FTO , TiO2-c ,,, Perovskite , Spiro-MeOTAD ,,,, Au,0.1,pin,FALSE,FA; MA,Pb,I,3,Undoped,1.569,1,Spin-coating,DMF,1,Vacuum,FALSE,Unknown,Unknown,18.08,16.57,TRUE,ISOS-D-1,Dark,FALSE,Open circuit,25.0; 25.0,Air,,1440,FALSE,63,530,,63
2019-04-20 00:00:00,SLG , FTO , TiO2-c , TiO2-mp ,, Perovskite ,,,,, Au,0.16,nip-mp,FALSE,MA,Pb,I,3,,1.6,2,Spin-coating >> Gas reaction,DMF >> none,1 >> 1,Unknown,TRUE,SLG,UV-curable epoxy,6.43,,TRUE,ISOS-D-1,Dark,FALSE,Open circuit,30.0; 30.0,Air,50,1680,FALSE,63,528,,74
2019-07-11 00:00:00,SLG , FTO , TiO2-c , TiO2-mp ,, Perovskite , Spiro-MeOTAD ,,,, Au,0.09,nip-mp,FALSE,Cs; FA; MA,Pb,Br; I,0.51; 2.49,,1.607,1,Spin-coating,DMF; DMSO,4; 1,Chlorobenzene,FALSE,Unknown,Unknown,17.65,16.34,TRUE,ISOS-D-1,Dark,FALSE,Open circuit,25.0; 25.0,Air,55,720,FALSE,69,528,,
2018-12-16 00:00:00,SLG , FTO , TiO2-c ,,, Perovskite , Spiro-MeOTAD ,,,, Ag,0.1,nip,FALSE,MA,Pb,I,3,,1.53,1,Spin-coating,DMF; DMSO,7; 3,Unknown,FALSE,Unknown,Unknown,15.9,,TRUE,ISOS-D-1I,Dark,FALSE,Open circuit,25.0; 25.0,Unknown,,720,FALSE,70,528,,
2018-03-25 00:00:00,SLG , FTO , TiO2-c ,,, Perovskite , Spiro-MeOTAD ,,,, Au,0.1,nip,FALSE,FA; MA,Pb,Br; I,0.5; 2.5,MA3Bi2Br9,,1,Spin-coating,DMF; DMSO,4; 1,Chlorobenzene,FALSE,Unknown,Unknown,19.4,18.2,TRUE,ISOS-D-2I,Dark,FALSE,Open circuit,80.0; 80.0,Unknown,,528,FALSE,80,528,,
2019-04-02,SLG , ITO , PEDOT:PSS ,,, Perovskite , PCBM-60 , BCP ,,, Ag,0.04,pin,FALSE,MA,Pb,I,3,nan,1.55,1,Spin-coating,DMF,1,Unknown,FALSE,Unknown,Unknown,12.58,,TRUE,ISOS-D-1I,Dark,FALSE,Open circuit,25.0; 25.0,N2,,650,FALSE,0.76,524,,
2018-07-26 00:00:00,SLG , FTO , TiO2-c , TiO2-mp ,, Perovskite , Spiro-MeOTAD ,,,, Ag,0.09,nip-mp,FALSE,MA,Pb,I,3,,1.6,1,Spin-coating,DMF; GBL,1; 1,Toluene,FALSE,Unknown,Unknown,16.8,,TRUE,ISOS-D-1,Dark,FALSE,Open circuit,25.0; 25.0,Air,30,700,FALSE,76.5,523,,
2019/01/24 00:00:00,SLG , FTO , TiO2-c , TiO2-mp ,, Perovskite , Spiro-MeOTAD ,,,, Au,0.09,nip-mp,FALSE,MA,Pb,I,3,Unknown,1.61,1,Spin-coating,DMF; DMSO,9; 1,Chlorobenzene,FALSE,Unknown,Unknown,,,TRUE,ISOS-D-1,Dark,FALSE,Open circuit,24.0; 24.0,Air,50,1248,FALSE,73,510,,80
2019-12-20 00:00:00,SLG , FTO , TiO2-c , TiO2-mp ,, Perovskite , NiCo2O4-np ,,,, Au,0.09,nip-mp,FALSE,Cs; FA; MA,Pb,Br; I,0.2; 2.8,,,1,Spin-coating,DMF; DMSO,4; 1,Chlorobenzene,FALSE,Unknown,Unknown,14.03,,TRUE,ISOS-L-1,Xenon,FALSE,Open circuit,25.0; 25.0,Air,40,720,FALSE,69.9,508.8,,
2018-05-24,SLG , FTO , SnO2-np ,,, Perovskite , Spiro-MeOTAD ,,,, Au,0.1,nip,FALSE,Cs; FA,Pb,Br; I,1; 2,Undoped,1.67,1,Spin-coating,DMF; DMSO,4; 1,Toluene,FALSE,Unknown,Unknown,17.94,14.05,TRUE,ISOS-L-1I,Solar simulator,FALSE,Open circuit,nan; nan,N2,,600,FALSE,70,504,,
2019-08-06 00:00:00,SLG , ITO , ZnO, TiO2-c ,, Perovskite , Spiro-MeOTAD ,,,, Au,0.1,nip,FALSE,FA; MA,Pb,Br; I,0.15; 2.85,,,2,Spin-coating >> CBD,DMF >> IPA,1 >> 1,Unknown,FALSE,Unknown,Unknown,18,,TRUE,ISOS_L_1,Solar simulator,TRUE,Open circuit,45.0; 45.0,Air,20,504,FALSE,80,504,,
2019-02-18 00:00:00,SLG , ITO , TiO2-c ,,, Perovskite , Spiro-MeOTAD ,,,, Au,0.1,nip,FALSE,MA,Pb,I,3,,1.6,1,Spin-coating,DMSO; GBL,6; 7,Chlorobenzene,FALSE,Unknown,Unknown,16.13,,TRUE,ISOS-D-1,Dark,FALSE,Open circuit,25.0; 25.0,Air,40,3600,FALSE,0,500,,0
2019-04-02,SLG , ITO , Graphene oxide ,,, Perovskite , PCBM-60 , BCP ,,, Ag,0.04,pin,FALSE,MA,Pb,I,3,nan,1.55,1,Spin-coating,DMF,1,Unknown,FALSE,Unknown,Unknown,11.97,,TRUE,ISOS-D-1I,Dark,FALSE,Open circuit,25.0; 25.0,N2,,650,FALSE,0.77,500,,
2020-05-28,SLG , FTO , NiO ,,, Perovskite , PCBM-60 , PEI ,,, Ag,0.09,pin,FALSE,MA,Pb,I,3,Undoped,nan,1,Spin-coating,DMSO; GBL,3; 7,Unknown,TRUE,Cover glass-QDs,UV-curable epoxy,16.4,,TRUE,ISOS-D-3,Dark,FALSE,Open circuit,85; 85,Air,85,1400,FALSE,20,500,,
2019-05-15 00:00:00,SLG , ITO , SnO2-np ,,, Perovskite , Spiro-MeOTAD ,,,, Au,0.09408,nip,FALSE,Cs; FA; MA,Pb,Br; I,0.06; 2.94,,,2,Spin-coating >> Spin-coating,DMF; DMSO >> IPA,9; 1 >> 1,Unknown,FALSE,Unknown,Unknown,19.68,18.38,TRUE,ISOS-D-1,Dark,FALSE,Open circuit,35.0; 35.0,Air,40,6000,FALSE,45,500,,80
2020-01-24,SLG , FTO , TiO2-c , TiO2-mp ,, Perovskite , Spiro-MeOTAD ,,,, Au,0.159,nip-mp,FALSE,(PEA); FA; MA,Pb,Br; I,1.05; 5.95,nan,1.59,1,Spin-coating,DMF; DMSO,nan,Chlorobenzene,FALSE,Unknown,Unknown,19.1,,TRUE,ISOS-D-1,Dark,FALSE,Open circuit,nan; nan,Air,80,1200,FALSE,48,500,,60
2020-03-30,SLG , FTO , TiO2-c , TiO2-mp ,, Perovskite , Spiro-MeOTAD ,,,, Au,0.12,nip-mp,FALSE,Cs; FA,Pb,I,3,nan,1.54,1,Spin-coating,DMF; DMSO,4; 1,Chlorobenzene,FALSE,Unknown,Unknown,20.16,,TRUE,ISOS-L-1I,White LED,FALSE,MPPT,25; 25,N2,,1000,FALSE,50,500,,50
2018-10-16 00:00:00,SLG , ITO , PEDOT:PSS ,,, Perovskite , C60 , BCP ,,, Ag,1,pin,FALSE,MA,Pb,I,3,,1.6,1,Spin-coating,Unknown,,Unknown,FALSE,Unknown,Unknown,,,TRUE,ISOS-D-1,Dark,FALSE,Open circuit,25.0; 25.0,Air,40,1000,FALSE,50,500,,50
2017-05-12 00:00:00,SLG , FTO , TiO2-c , TiO2-mp ,, Perovskite , Spiro-MeOTAD ,,,, Au,0.1,nip-mp,FALSE,MA,Pb,I,3,,1.6,2,Spin-coating >> Electrospraying,DMF >> IPA,1 >> 1,Unknown,FALSE,Unknown,Unknown,5.8,,TRUE,ISOS-D-1,Dark,FALSE,Open circuit,25.0; 25.0,Air,40,4000,FALSE,55,500,,80
2020-03-30,SLG , FTO , TiO2-c , TiO2-mp ,, Perovskite , Spiro-MeOTAD ,,,, Au,0.12,nip-mp,FALSE,Cs; FA,Pb,I,3,CsPbBr3,1.55,1,Spin-coating,DMF; DMSO,4; 1,Chlorobenzene,FALSE,Unknown,Unknown,20.36,,TRUE,ISOS-L-1I,White LED,FALSE,MPPT,25; 25,N2,,1000,FALSE,60,500,,60
2019-05-22 00:00:00,SLG , FTO , SrGeO3 ,,, Perovskite , Spiro-MeOTAD , MoO3 ,,, Ag,0.09,nip,FALSE,MA,Pb,I,3,,1.6,1,Spin-coating,DMSO; GBL,3; 7,Chlorobenzene,FALSE,Unknown,Unknown,17.68,,TRUE,ISOS-D-1,Dark,FALSE,Open circuit,25.0; 25.0,Ambient,,1000,FALSE,60,500,,60
2017-12-18 00:00:00,SLG , ITO , SnO2 ,,, Perovskite , P3HT ,,,, Au,0.1,nip,FALSE,Ag; Cs,Bi,Br,6,,2.05,1,Spin-coating,DMSO,1,Vacuum,FALSE,Unknown,Unknown,1.32,,TRUE,ISOS-D-1,Dark,FALSE,Open circuit,25.0; 25.0,Air,50,750,TRUE,75,500,,
2018-07-18 00:00:00,SLG , ITO , TiO2-c ,,, Perovskite , Spiro-MeOTAD , MoO3 ,,, Ag,0.1,nip,FALSE,FA,Pb,I,3,Cl,1.48,2,Spin-coating >> Spin-coating,DMF >> Ethanol,1 >> 1,Unknown,FALSE,Unknown,Unknown,,,TRUE,ISOS-D-1I,Dark,FALSE,Open circuit,25.0; 25.0,N2,0,750,FALSE,75,500,,
2017-07-11 00:00:00,SLG , FTO , TiO2-c ,,, Perovskite , JY7 ,,,, Ag,0.09,nip,FALSE,MA,Pb,I,3,Cl,1.6,1,Spin-coating,DMF,1,Unknown,FALSE,Unknown,Unknown,,,TRUE,ISOS-D-1I,Dark,FALSE,Open circuit,25.0; 25.0,N2,0,550,FALSE,76,500,,
2017-07-11 00:00:00,SLG , FTO , TiO2-c ,,, Perovskite , JY5 ,,,, Ag,0.09,nip,FALSE,MA,Pb,I,3,Cl,1.6,1,Spin-coating,DMF,1,Unknown,FALSE,Unknown,Unknown,,,TRUE,ISOS-D-1I,Dark,FALSE,Open circuit,25.0; 25.0,N2,0,550,FALSE,77,500,,
2019-06-02,SLG , ITO , Graphene oxide , PTFTS ,, Perovskite , PCBM-60 , BCP ,,, Au,0.09,pin,FALSE,MA,Pb,I,3,nan,1631.0,1,Spin-coating,DMF; DMSO,4; 1,Chlorobenzene,FALSE,Unknown,Unknown,17.42,16.35,TRUE,ISOS-D-1,Dark,FALSE,Open circuit,25; 25,Air,50,500,FALSE,78,500,,
2019-06-02,SLG , ITO , Graphene oxide ,,, Perovskite , PCBM-60 , BCP ,,, Au,0.09,pin,FALSE,MA,Pb,I,3,nan,1631.0,1,Spin-coating,DMF; DMSO,4; 1,Chlorobenzene,FALSE,Unknown,Unknown,14.91,14.11,TRUE,ISOS-D-1,Dark,FALSE,Open circuit,25; 25,Air,50,500,FALSE,78,500,,
2018-11-30 00:00:00,SLG , ITO , NiO-np ,,, Perovskite , PCBM-60 ,,,, Ag,0.04,pin,FALSE,FA,Sn,I,3,KHQSA,,1,Spin-coating,DMF; DMSO,9; 1,Chlorobenzene,FALSE,Unknown,Unknown,6.76,,TRUE,ISOS-D-1,Dark,FALSE,Open circuit,25.0; 25.0,Air,20,500,FALSE,80,500,,
2019-07-02 00:00:00,SLG , ITO , SnO2-c ,,, Perovskite , Spiro-MeOTAD ,,,, Ag,0.1,nip,FALSE,Cs; FA; MA,Pb,Br; I,0.51; 2.49,,,1,Spin-coating,DMF; DMSO,3; 5,Chlorobenzene,FALSE,Unknown,Unknown,19.8,,TRUE,ISOS-D-1,Dark,FALSE,Open circuit,25.0; 25.0,Air,20,500,FALSE,80,500,,
2018-03-22,SLG , ITO , ZnO,,, Perovskite , Spiro-MeOTAD ,,,, Ag,0.04,nip,FALSE,Cs; FA,Pb,I,3,Undoped,1.554,1,Spin-coating,DMSO,1,Chlorobenzene,FALSE,Unknown,Unknown,16.7,14.76,TRUE,ISOS-D-1,Dark,FALSE,Open circuit,20; 30,Air,50,500,FALSE,80,500,,
2017-05-19 00:00:00,SLG , FTO , TiO2-c , TiO2-mp ,, Perovskite , Spiro-MeOTAD ,,,, Ag,0.09,nip-mp,FALSE,FA; MA,Pb,I,3,,1.535,1,Spin-coating,DMF,1,Unknown,FALSE,Unknown,Unknown,18.7,18.4,TRUE,ISOS-D-1,Dark,FALSE,Open circuit,20.0; 20.0,Air,20,500,FALSE,80,500,,
2017-10-24 00:00:00,SLG , FTO , TiO2-c ,,, Perovskite , DFBT(DTS-FBTTh2)2 ,,,, Au,0.096,nip,FALSE,FA; MA,Pb,I,3,HI,,1,Spin-coating,DMF,1,Unknown,FALSE,Unknown,Unknown,17.3,17,TRUE,ISOS-L-2,Solar simulator,FALSE,Open circuit,25.0; 25.0,Air,60,500,FALSE,80,500,,
2019-01-05 00:00:00,SLG , FTO , TiO2-c , TiO2-mp ,, Perovskite , FEH ,,,, Au,0.1,nip-mp,FALSE,MA,Pb,I,3,,1.6,1,Spin-coating,DMF; DMSO,9; 1,Diethyl ether,FALSE,Unknown,Unknown,16.9,,TRUE,ISOS-D-1,Dark,FALSE,Open circuit,25.0; 25.0,Air,55,500,FALSE,80,500,,
2020-09-24,SLG , FTO , TiO2-c , C60 ,, Perovskite , PTAA ,,,, Au,0.09,nip,FALSE,Cs; FA; MA,Pb,Br; I,0.51; 2.49,Undoped,nan,1,Spin-coating,DMF; DMSO,4; 1,Chlorobenzene,FALSE,Unknown,Unknown,18.75,,TRUE,ISOS-L-1,Solar simulator,FALSE,Open circuit,25; 25,Air,35,500,FALSE,80,500,,
2019-04-01 00:00:00,SLG , ITO , SnO2-np ,,, Perovskite , PTAA ,,,, Au,0.0739,nip,FALSE,FA; MA,Pb,I,3,,,2,Spin-coating >> Spin-coating,DMF; DMSO >> IPA,9; 1 >> 1,Unknown,FALSE,Unknown,Unknown,19.15,,TRUE,ISOS-D-2I,Dark,FALSE,Open circuit,85.0; 85.0,Unknown,,500,FALSE,80,500,,
2017-07-17 00:00:00,SLG , FTO , Fe2O3 ,,, Perovskite , Spiro-MeOTAD ,,,, Au,0.1,nip,FALSE,MA,Pb,I,3,,1.6,1,Spin-coating,DMF; DMSO,7; 3,Toluene,FALSE,Unknown,Unknown,18.2,17.6,TRUE,ISOS-L-1I,Light,FALSE,MPPT,25.0; 25.0,Unknown,,500,FALSE,80,500,,
2019-08-07 00:00:00,SLG , FTO , SnO2-c ,,, Perovskite , Spiro-MeOTAD ,,,, Au,0.125,nip,FALSE,FA; MA,Pb,Br; I,0.1; 2.9,PTS | Cl,1.56,2,Spin-coating >> Spin-coating,DMF; DMSO >> IPA,9; 1 >> 1,Unknown,FALSE,Unknown,Unknown,17.16,18.02,TRUE,ISOS-D-2,Dark,FALSE,Open circuit,85.0; 85.0,Air,2,500,FALSE,80,500,,
2017-09-14 00:00:00,SLG , FTO , SnO2-nanosheets ,,, Perovskite , Spiro-MeOTAD ,,,, Au,0.16,nip,FALSE,MA,Pb,I,3,,1.6,1,Spin-coating,DMF; DMSO,4; 1,Ar,FALSE,Unknown,Unknown,17.36,16.66,TRUE,ISOS-D-1,Dark,FALSE,Open circuit,25.0; 25.0,Ambient,,500,FALSE,80,500,,
2017-12-22 00:00:00,SLG , FTO , TiO2-c ,,, Perovskite , Spiro-MeOTAD ,,,, Au,0.1,nip,FALSE,MA,Pb,I,3,,1.63,2,Spin-coating >> CBD,DMSO >> IPA,1 >> 1,Unknown,FALSE,Unknown,Unknown,18.45,,TRUE,ISOS-D-1,Dark,FALSE,Open circuit,22.0; 22.0,Air,35,500,FALSE,80,500,,
2018-03-08 00:00:00,SLG , FTO , TiO2-c , TiO2-mp ,, Perovskite , Spiro-MeOTAD ,,,, Au,0.09,nip-mp,FALSE,Cs,Pb,I,3,,,1,Spin-coating,DMF; DMSO,1; 1,Unknown,FALSE,Unknown,Unknown,10.74,10.38,TRUE,ISOS-D-2,Dark,FALSE,Open circuit,60.0; 60.0,Air,50,500,FALSE,80,500,,
2013-07-09 00:00:00,SLG , FTO , TiO2-c , TiO2-mp ,, Perovskite , Spiro-MeOTAD ,,,, Au,0.285,nip-mp,FALSE,MA,Pb,I,3,,1.6,2,Spin-coating >> CBD,DMF >> IPA,1 >> 1,Unknown,TRUE,Unknown,Unknown,9,,TRUE,ISOS-L-1,White LED,FALSE,MPPT,45.0; 45.0,Air,,500,FALSE,80,500,,
2016-06-28 00:00:00,SLG , FTO , TiO2-c , TiO2-mp ,, Perovskite , Spiro-MeOTAD ,,,, Au,0.09,nip-mp,FALSE,Ca; MA,Pb,Br; I,0.3; 2.7,,,1,Spin-coating,DMSO; GBL,3; 7,Chlorobenzene,FALSE,Unknown,Unknown,15.9,,TRUE,ISOS-D-1,Dark,FALSE,Open circuit,25.0; 25.0,Air,30,500,FALSE,80,500,,
2018-04-17 00:00:00,SLG , FTO , TiO2-c , TiO2-mp ,, Perovskite , Spiro-MeOTAD ,,,, Au,0.09,nip-mp,FALSE,BE; FA,Pb,I,28,,,1,Spin-coating,DMF,1,Chlorobenzene,FALSE,Unknown,Unknown,17.4,17.22,TRUE,ISOS-D-1,Dark,FALSE,Open circuit,25.0; 25.0,Air,80,500,FALSE,80,500,,
2019-08-19 00:00:00,PES , Ti , Graphene ,, NiO-c , Perovskite , PCBM-60 , AZO ,,, Ag ,1,pin,FALSE,MA,Pb,I,3,,1.6,1,CVD,none,1,Unknown,FALSE,Unknown,Unknown,11.65,,TRUE,ISOS-L-1I,Light,FALSE,Open circuit,25.0; 25.0,Unknown,,500,FALSE,80,500,,
2019-08-19 00:00:00,PES , Ti , Graphene ,, NiO-c , Perovskite , PCBM-60 , AZO ,,, Ag ,1,pin,FALSE,MA,Pb,I,3,,1.6,1,CVD,none,1,Unknown,FALSE,Unknown,Unknown,11.17,,TRUE,ISOS-L-1I,Light,FALSE,Open circuit,25.0; 25.0,Unknown,,500,FALSE,80,500,,
2019-01-24 00:00:00,SLG , ITO , PEDOT:PSS ,,, Perovskite , C60 , BCP ,,, Ag,0.1,pin,FALSE,MA,Pb,I,3,Acetate; Cl,1.6,1,Spin-coating,DMF,1,Thermal radiation,FALSE,Unknown,Unknown,17.2,,TRUE,ISOS-D-1,Dark,FALSE,Open circuit,25.0; 25.0,Air,70,500,FALSE,80,500,,
2018-02-23 00:00:00,SLG , FTO , TiO2-c ,,, Perovskite , Spiro-MeOTAD , PEDOT:PSS ,,, Graphene,0.06,nip,FALSE,MA,Pb,I,3,Cl,1.59,1,Spin-coating,DMF,1,Unknown,TRUE,Unknown,Unknown,11.8,,TRUE,ISOS-D-1I,Dark,FALSE,Open circuit,25.0; 25.0,N2,0,500,FALSE,80,500,,
2019-04-01 00:00:00,SLG , ITO , SnO2-np ,,, Perovskite , PEAI , PTAA ,,, Au,0.0739,nip,FALSE,FA; MA,Pb,I,3,,,2,Spin-coating >> Spin-coating,DMF; DMSO >> IPA,9; 1 >> 1,Unknown,FALSE,Unknown,Unknown,17.27,,TRUE,ISOS-D-2I,Dark,FALSE,Open circuit,85.0; 85.0,Unknown,,500,FALSE,80,500,,
2020-01-08 00:00:00,SLG , FTO , TiO2-c , TiO2-mp ,, Perovskite , TFDIB , Spiro-MeOTAD ,,, Au,0.16,nip-mp,FALSE,Cs; FA; MA,Pb,Br; I,0.1; 2.9,,,1,Spin-coating,DMF; DMSO,4; 1,Trifluorotoluene,FALSE,Unknown,Unknown,20.7,,TRUE,ISOS-L-1I,Solar simulator,FALSE,MPPT,25.0; 25.0,N2,0,500,TRUE,80,500,,
2019-08-21 00:00:00,SLG , FTO , NiMgLiO ,,, Perovskite , 3-acetylpyridine , PCBM-60 , BCP ,, Ag,0.09,pin,FALSE,Cs; FA; MA,Pb,Br; I,0.51; 2.49,Undoped,,1,Spin-coating,DMF; DMSO,4; 1,Chlorobenzene,FALSE,Unknown,Unknown,18.55,,TRUE,ISOS-L-1I,Solar simulator,FALSE,Open circuit,45.0; 45.0,N2,0,500,FALSE,80.4,500,,
2019-10-12 00:00:00,SLG , FTO , SnO2-np ,,, Perovskite , Spiro-MeOTAD ,,,, Au,0.1,nip,FALSE,MA,Pb,I,3,,1.6,1,Spin-coating,DMF; DMSO,4; 1,Diethyl ether,FALSE,Unknown,Unknown,21.01,19.98,TRUE,ISOS-L-1I,Light,FALSE,MPPT,25.0; 25.0,N2,0,200,FALSE,95,500,,
2020-01-31 00:00:00,SLG , ITO , TiO2-c ,,, Perovskite , Spiro-MeOTAD ,,,, Au,0.09,nip,FALSE,Cs,Pb,I,3,HI,,1,Spin-coating,DMF,1,Unknown,FALSE,Unknown,Unknown,10.35,,TRUE,ISOS-L-1,Solar simulator,FALSE,Open circuit,25.0; 25.0,Ambient,,800,FALSE,63.1,486.5,,
2020-02-12,SLG , FTO , TiO2-c , TiO2-mp ,, Perovskite , Spiro-MeOTAD ,,,, Au,0.065,nip-mp,FALSE,Cs,Pb,Br; I,1; 2,BAI,1.9,1,Spin-coating,DMF; DMSO,1; 1,Unknown,FALSE,Unknown,Unknown,8.28,,TRUE,ISOS-D-1,Dark,FALSE,Open circuit,nan; nan,Air,25,2880,FALSE,34,480,,66
2019-07-15,SLG , FTO , SnO2-c , C60-SAM ,, Perovskite , PMMA , Spiro-MeOTAD ,,, Au,0.08,nip,FALSE,FA; MA,Pb,Br; I,0.225; 2.775,PMMA,nan,2,Spin-coating >> Spin-coating,DMF; DMSO >> Chlorobenzene,7.7; 1 >> 1,Diethyl ether,FALSE,Unknown,Unknown,20.61,19.18,TRUE,ISOS-D-1,Dark,FALSE,Open circuit,25; 25,Ambient,35,1440,FALSE,35,480,,58
2017-11-21 00:00:00,SLG , FTO , TiO2-c ,,, Perovskite , Spiro-MeOTAD ,,,, Au,0.09,nip,FALSE,MA,Pb,I,3,,1.6,2,Spin-coating >> Gas reaction,DMF >> none,1 >> 1,Unknown,FALSE,Unknown,Unknown,9.7,,TRUE,ISOS-D-1,Dark,FALSE,Open circuit,25.0; 25.0,Air,50,840,FALSE,60,480,,
2017-08-26 00:00:00,SLG , FTO , TiO2-c , TiO2-mp ,, Perovskite , Spiro-MeOTAD ,,,, Au,0.17,nip-mp,FALSE,MA,Pb,I,3,Cl,1.48,1,Spin-coating,DMF,1,Unknown,FALSE,Unknown,Unknown,14.14,11.42,TRUE,ISOS-D-1,Dark,FALSE,Open circuit,20.0; 20.0,Air,45,1920,TRUE,60,480,,80
2014-12-23 00:00:00,SLG , ITO , PEDOT:PSS ,,, Perovskite , PCBM-60 , Ca ,,, Al,0.12,pin,FALSE,MA,Pb,I,3,Cl,1.6,1,Spin-coating,DMF,1,Unknown,FALSE,Unknown,Unknown,8.14,,TRUE,ISOS-D-1I,Dark,FALSE,Open circuit,25.0; 25.0,Ar,0,720,FALSE,66,480,,
2019-01-09 00:00:00,SLG , ITO , TiO2-c ,,, Perovskite , Spiro-MeOTAD ,,,, Au,0.0725,nip,FALSE,BA; MA,Pb,I,13,,1.64,1,Spin-coating,DMF,1,Unknown,FALSE,Unknown,Unknown,5.7,,TRUE,ISOS-D-1,Dark,FALSE,Open circuit,25.0; 25.0,Air,60,720,FALSE,70,480,,
2019-01-09 00:00:00,SLG , ITO , TiO2-c ,,, Perovskite , Spiro-MeOTAD ,,,, Au,0.0725,nip,FALSE,BA; MA,Pb,I,13,,,1,Spin-coating,DMF; DMSO,3; 1,Unknown,FALSE,Unknown,Unknown,6.6,,TRUE,ISOS-D-1,Dark,FALSE,Open circuit,25.0; 25.0,Air,60,720,FALSE,70,480,,
2018-05-09 00:00:00,SLG , FTO , TiO2-c , TiO2-mp ,, Perovskite , M102 ,,,, Ag,0.14,nip-mp,FALSE,Cs; FA; MA,Pb,Br; I,0.51; 2.49,,,1,Spin-coating,DMF; DMSO,4; 1,Chlorobenzene,FALSE,Unknown,Unknown,14.12,,TRUE,ISOS-D-1,Dark,FALSE,Open circuit,25.0; 25.0,Air,25,840,FALSE,71,480,,
