Repository: Bashayer199/data

File: data.csv (part 4 of 48)
2019-06-18 00:00:00,SLG , ITO , NiO-c ,,, Perovskite , PCBM-60 ,,,, Ag,0.1,pin,FALSE,MA,Pb,I,3,Phenylethyl ammonium iodide,1.582,1,Spin-coating,DMF; DMSO,7; 3,Chlorobenzene,FALSE,Unknown,Unknown,17.3,17.6,TRUE,ISOS-D-1,Dark,FALSE,Open circuit,20.0; 20.0,Air,50,720,TRUE,75,480,,
2019-09-10 00:00:00,SLG , FTO , TiO2-c , TiO2-mp ,, Perovskite , Spiro-MeOTAD ,,,, Au,0.09,nip-mp,FALSE,FA,Pb,I,3,,1.48,2,Spin-coating >> Spin-coating,DMF; DMSO >> IPA,4; 1 >> 1,Unknown,FALSE,Unknown,Unknown,21.24,20.44,TRUE,ISOS-D-2,Dark,FALSE,Open circuit,85.0; 85.0,Air,,500,FALSE,75,480,,
2020-04-07,SLG , ITO ,,,, Perovskite , C60 , BCP ,,, Ag,0.1,pin,FALSE,MA,Pb,I,3,Undoped,nan,1,Spin-coating,DMF; DMSO,7.7; 1,Chlorobenzene,FALSE,Unknown,Unknown,17.23,,TRUE,ISOS-D-1,Dark,FALSE,Open circuit,nan; nan,N2,0,500,FALSE,75,480,,
2019-07-23 00:00:00,SLG , FTO , TiO2-c , TiO2-mp ,, Perovskite , Spiro-MeOTAD ,,,, Au,0.125,nip-mp,FALSE,Cs; FA,Pb,Br; I,0.375; 2.625,,,1,Spin-coating,DMF; DMSO,57; 75,Diethyl ether,TRUE,PMMA,Unknown,19.01,,TRUE,ISOS-L-1,White LED,FALSE,Open circuit,17.0; 17.0,Air,0,525,FALSE,75.6,480,,
2018-05-09 00:00:00,SLG , FTO , TiO2-c , TiO2-mp ,, Perovskite , Spiro-MeOTAD ,,,, Ag,0.14,nip-mp,FALSE,Cs; FA; MA,Pb,Br; I,0.51; 2.49,,,1,Spin-coating,DMF; DMSO,4; 1,Chlorobenzene,FALSE,Unknown,Unknown,16.67,,TRUE,ISOS-D-1,Dark,FALSE,Open circuit,25.0; 25.0,Air,25,840,FALSE,77,480,,
2017-10-04 00:00:00,SLG , FTO , NiO-c ,,, Perovskite , PCBM-60 ,,,, Ag,0.07,pin,FALSE,MA,Pb,I,3,,1.6,1,Spin-coating,DMF; DMSO,7; 3,Chlorobenzene,FALSE,Unknown,Unknown,14.1,,TRUE,ISOS-D-1,Dark,FALSE,Open circuit,25.0; 25.0,Air,30,480,FALSE,80,480,,
2017-12-18 00:00:00,SLG , ITO , SnO2-c , C60 ,, Perovskite , Spiro-MeOTAD ,,,, Ag,0.0314,nip,FALSE,FA,Sn,I,3,SnF2; TMA,1.4,2,Spin-coating >> Spin-coating,DMF; DMSO >> IPA,7; 3 >> 1,Unknown,FALSE,Unknown,Unknown,4.34,,TRUE,ISOS-D-1I,Dark,FALSE,Open circuit,25.0; 25.0,N2,0,480,FALSE,80,480,,
2018-05-18 00:00:00,SLG , FTO , SnO2-np , PCBM-60 ,, Perovskite , Selenium ,,,, Au,0.1,nip,FALSE,FA,Pb,I,3,,1.48,1,Spin-coating,DMF; DMSO,4; 1,Chlorobenzene,FALSE,Unknown,Unknown,8.3,6.99,TRUE,ISOS-D-1,Dark,FALSE,Open circuit,50.0; 50.0,Air,30,480,FALSE,80,480,,
2017-08-25 00:00:00,SLG , FTO , TiO2-c ,,, Perovskite , Spiro-MeOTAD ,,,, Au,0.12,nip,FALSE,MA,Pb,I,3,,1.6,2,Spin-coating >> CBD,DMF >> IPA,1 >> 1,IPA,FALSE,Unknown,Unknown,15.1,13.47,TRUE,ISOS-D-1,Dark,FALSE,Open circuit,25.0; 25.0,Air,60,480,FALSE,80,480,,
2019-11-20 00:00:00,SLG , FTO , TiO2-c , TiO2-mp ,, Perovskite , Spiro-MeOTAD ,,,, Au,1.175,nip-mp,FALSE,MA,Pb,I,3,HA,1.57,1,Spin-coating,DMF; DMSO,4; 1,Unknown,FALSE,Unknown,Unknown,,6.53,TRUE,ISOS-L-1,Light,FALSE,Open circuit,25.0; 25.0,Air,80,480,FALSE,80,480,,
2016-09-27 00:00:00,SLG , FTO , TiO2-c , TiO2-mp ,, Perovskite , Spiro-MeOTAD ,,,, Au,0.09,nip-mp,FALSE,MA,Pb,I,3,Cl,1.6,1,Spin-coating,DMF,1,Unknown,FALSE,Unknown,Unknown,16.9,,TRUE,ISOS-D-2I,Dark,FALSE,Open circuit,70.0; 70.0,Unknown,,480,FALSE,80,480,,
2018-04-03 00:00:00,SLG , ITO , PTAA ,,, Perovskite , PCBM-60 , BCP ,,, Ag,0.06,pin,FALSE,MA,Pb,I,3,PbAc2,1.6,1,Spin-coating,DMF; DMSO,9; 1,Diethyl ether,FALSE,Unknown,Unknown,16.88,17.25,TRUE,ISOS-D-1I,Dark,FALSE,Open circuit,25.0; 25.0,N2,0,480,FALSE,80,480,,
2019-05-07 00:00:00,SLG , ITO , PolyTPD ,,, Perovskite , PCBM-60 , Zr(acac)4 ,,, Ag,0.1,pin,FALSE,MA,Pb,I,3,DAGCl,1.6,2,Spin-coating >> CBD,DMF; DMSO >> IPA,9; 1 >> 1,Unknown,FALSE,Unknown,Unknown,19.1,19.5,TRUE,ISOS-D-1,Dark,FALSE,Open circuit,25.0; 25.0,Air,50,480,FALSE,80,480,,
2015-12-04 00:00:00,SLG , ITO , PEDOT:PSS ,,, Perovskite , PCBM-70 , ZrO2 ,,, Ag,0.1,pin,FALSE,MA,Pb,I,3,,1.6,2,Spin-coating >> Spin-coating,DMF >> IPA,1 >> 1,Unknown,FALSE,Unknown,Unknown,15.85,,TRUE,ISOS-D-1,Dark,FALSE,Open circuit,30.0; 30.0,Air,60,480,FALSE,80,480,,
2018-10-16 00:00:00,SLG , FTO , TiO2-c , TiO2-mp ,, Perovskite , Spiro-MeOTAD ,,,, Au,0.13,nip-mp,FALSE,FA; MA,Pb,Br; I,0.45; 2.55,,1.51,1,Spin-coating,DMF; DMSO,4; 1,Chlorobenzene,FALSE,Unknown,Unknown,19.7,18.8,TRUE,ISOS-D-1,Dark,FALSE,Open circuit,25.0; 25.0,Air,40,480,FALSE,80.1,480,,
2019-07-09,SLG , FTO , TiO2-c ,,, Perovskite , Spiro-MeOTAD ,,,, Au,0.067,nip,FALSE,MA,Pb,I,3,EtOH; H20; Pb(SCN)2,1.6,2,Spin-coating | Spin-coating,DMF | IPA | H2O | Ethanol,1 | 1 | 1 | 1,Unknown,FALSE,Unknown,Unknown,9.4,,TRUE,ISOS-D-1,Dark,FALSE,Open circuit,nan; nan,Ambient,,240,FALSE,88,480,,
2017-09-21 00:00:00,SLG , FTO , TiO2-c ,,, Perovskite , Spiro-MeOTAD ,,,, Au,0.09,nip,FALSE,MA,Ca; Pb,I,3,Cl,,1,Spin-coating,DMF,1,Unknown,FALSE,Unknown,Unknown,12.9,,TRUE,ISOS-D-1I,Dark,FALSE,Open circuit,25.0; 25.0,N2,1,741.5,FALSE,78.1,479.3,,
2019-01-31 00:00:00,SLG , ITO , SnO2-c ,,, Perovskite , Spiro-MeOTAD ,,,, Ag,0.1,nip,FALSE,MA,Pb,I,3,,1.6,1,Spin-coating,DMF; DMSO,26; 4,Diethyl ether,FALSE,Unknown,Unknown,17.88,,TRUE,ISOS-D-1,Dark,FALSE,Open circuit,25.0; 25.0,Ambient,,1008,FALSE,64.3,475,,64.3
2019-02-22 00:00:00,SLG , ITO , NPB ,,, Perovskite , PCBM-60 , PDI-Br ,,, Ag,0.06,pin,FALSE,MA,Pb,I,3,,1.6,1,Spin-coating,DMSO; GBL,3; 7,Toluene,FALSE,Unknown,Unknown,19.33,19.17,TRUE,ISOS-D-1I,Dark,FALSE,Open circuit,25.0; 25.0,N2,0,459,FALSE,80,459,,
2019-12-10 00:00:00,SLG , FTO , TiO2-c ,,, Perovskite , Spiro-MeOTAD ,,,, Au,0.09,nip,FALSE,Cs; FA,Pb,Br; I,0.3; 2.7,,,1,Spin-coating,DMF; DMSO,4; 1,Anisole,FALSE,Unknown,Unknown,21.07,20.07,TRUE,ISOS-D-2I,Dark,FALSE,Open circuit,85.0; 85.0,N2,0,1000,FALSE,63.8,455.9,,63.8
2018-05-29 00:00:00,SLG , FTO , TiO2-c , TiO2-mp ,, Perovskite , Spiro-MeOTAD ,,,, Au,0.09,nip-mp,FALSE,FA,Pb,Br; I,0.3; 2.7,RbI,,1,Spin-coating,DMF; DMSO,4; 1,Chlorobenzene,FALSE,Unknown,Unknown,12.93,,TRUE,ISOS-D-1,Dark,FALSE,Open circuit,25.0; 25.0,Air,45,1440,FALSE,20,450,,50
2019-05-06 00:00:00,SLG , FTO , TiO2-c ,,, Perovskite , Spiro-MeOTAD ,,,, Au,0.06,nip,FALSE,Cs; FA; MA,Pb,Br; I,0.45; 2.55,,,1,Spin-coating,DMF; DMSO,4; 1,Chlorobenzene,FALSE,Unknown,Unknown,16.52,,TRUE,ISOS-D-1,Dark,FALSE,Open circuit,25.0; 25.0,Air,30,720,FALSE,65,450,,
2017-06-12 00:00:00,SLG , FTO , LiMgNiO-c ,,, Perovskite , PCBM-60 , Carbon-QDs ,,, Ag,1.02,pin,FALSE,MA,Pb,I,3,,1.6,1,Spin-coating,DMSO,1,Toluene,FALSE,Unknown,Unknown,15.1,,TRUE,ISOS-D-2,Dark,FALSE,Open circuit,85.0; 85.0,Air,50,500,FALSE,74,450,,
2019-10-15 00:00:00,SLG , FTO , TiO2-c , TiO2-mp ,, Perovskite , Spiro-MeOTAD ,,,, Au,0.16,nip-mp,FALSE,Cs,Ba; Pb,Br; I,1; 2,,1.865,1,Spin-coating,DMSO; Formamide,1; 1,Unknown,FALSE,Unknown,Unknown,14,,TRUE,ISOS-L-1I,White LED,FALSE,MPPT,25.0; 25.0,N2,0,450,FALSE,80,450,,
2019-09-07 00:00:00,SLG , ITO , PEDOT:PSS ,,, Perovskite , PCBM-60 , BCP ,,, Ag,0.09,pin,FALSE,FA; MA,Pb; Sn,I,3,Cl; SnF2,1.33,1,Doctor blading,DMF; DMSO,4; 1,Vacuum,FALSE,Unknown,Unknown,12.18,12.61,TRUE,ISOS-D-1I,Dark,FALSE,Open circuit,25.0; 25.0,N2,0,450,FALSE,80,450,,
2019-09-07 00:00:00,SLG , ITO , PEDOT:PSS ,,, Perovskite , PCBM-60 , BCP ,,, Ag,0.09,pin,FALSE,FA; MA,Pb; Sn,I,3,Cl; SnF2,1.33,1,Doctor blading,DMF; DMSO,4; 1,Vacuum,FALSE,Unknown,Unknown,15.15,14.96,TRUE,ISOS-D-1I,Dark,FALSE,Open circuit,25.0; 25.0,N2,0,450,FALSE,80,450,,
2018/09/19 00:00:00,SLG , ITO , PEDOT:PSS ,,, Perovskite , PCBM-60 ,,,, Ag,0.038,pin,FALSE,FA,Sn,I,3,SnF2; PMMA,nan,1,Spin-coating,DMF; DMSO,4; 1,Toluene,FALSE,Unknown,Unknown,3.62,,TRUE,ISOS-D-1I,Dark,FALSE,Open circuit,25.0; 25.0,N2,0,720,FALSE,62,447,,
2019-02-01 00:00:00,SLG , FTO , TiO2-c , TiO2-mp ,, Perovskite , Spiro-MeOTAD ,,,, Au,0.1,nip-mp,FALSE,Cs; FA; MA,Pb,Br; I,0.42; 2.58,,1.61,1,Spin-coating,DMF; DMSO,4; 1,Chlorobenzene,FALSE,Unknown,Unknown,15.27,,TRUE,ISOS-L-1,Halogen,FALSE,Open circuit,20.0; 20.0,Air,40,500,FALSE,75.95,445,,
2016-07-04 00:00:00,SLG , FTO , Oxo-Graphene ,,, Perovskite , PCBM-60 , ZnO-np ,,, Al,0.104,pin,FALSE,MA,Pb,I,3,,1.6,1,Spin-coating,DMF; DMSO,2; 2,Unknown,FALSE,Unknown,Unknown,15.2,,TRUE,ISOS-L-1,White LED,TRUE,Open circuit,25.0; 25.0,Air,40,1000,FALSE,60,440,,56
2018-06-11 00:00:00,SLG , ITO , PEDOT:PSS ,,, Perovskite , PCBM-60 , BCP ,,, Ag,0.09,pin,FALSE,FA,Sn,I,3,SnF2,1.36,1,Spin-coating,DMSO,1,Chlorobenzene,FALSE,Unknown,Unknown,0.61,2.5,TRUE,ISOS-D-1I,Dark,FALSE,Open circuit,25.0; 25.0,N2,0,1000,FALSE,65,440,,65
2018-11-26 00:00:00,SLG , ITO , PCBM-60 ,,, Perovskite , Spiro-MeOTAD , MoO3 , MoO3,, Ag ,0.12,nip,FALSE,MA,Pb,I,3,,1.6,1,Spin-coating,DMF,1,Unknown,FALSE,Unknown,Unknown,9.23,,TRUE,ISOS-D-1I,Dark,FALSE,Open circuit,25.0; 25.0,N2,0,720,FALSE,75.21,439.68,,
2019-07-08 00:00:00,SLG , FTO , TiO2-c , TiO2-mp ,, Perovskite , Spiro-MeOTAD ,,,, Au,0.16,nip-mp,FALSE,Cs; FA; MA,Pb,Br; I,0.24; 2.76,,,1,Spin-coating,DMF; DMSO,4; 1,Chlorobenzene,FALSE,Unknown,Unknown,20.72,18.54,TRUE,ISOS-L-1I,White LED,FALSE,MPPT,25.0; 25.0,N2,0,550,FALSE,75,437,,
2018/07/05 00:00:00,SLG , FTO , TiO2-c , TiO2-mp ,, Perovskite , Spiro-MeOTAD ,,,, Ag,0.09,nip-mp,FALSE,MA,Pb,Cl; I,0.06; 2.94,Cl,nan,1,spin-coatng,DMSO,1,Chlorobenzene,FALSE,Unknown,Unknown,20.15,18.82,TRUE,ISOS-D-1,Dark,FALSE,Open circuit,25.0; 25.0,Air,20,840,FALSE,78,435,,
2018-10-28 00:00:00,SLG , ITO , PEDOT:PSS ,,, Perovskite , C60 , BCP ,,, Au,0.16,pin,FALSE,FA; MA,Pb,Br; I,0.2; 2.8,,,1,Spin-coating,DMF; GBL,6; 4,Toluene,FALSE,Unknown,Unknown,,,TRUE,ISOS-L-2I,Xenon,FALSE,Open circuit,85.0; 85.0,Unknown,,500,FALSE,76,434,,
2016-12-19 00:00:00,SLG , FTO , TiO2-c , TiO2-mp ,, Perovskite , Spiro-MeOTAD ,,,, Au,0.09,nip-mp,FALSE,MA,Pb,I,3,,1.6,2,Spin-coating >> Spin-coating,DMF >> IPA,1 >> 1,Unknown,FALSE,Unknown,Unknown,11.64,,TRUE,ISOS-D-1,Dark,FALSE,Open circuit,25.0; 25.0,Air,40,1440,FALSE,42,432,,58
2019-12-17,SLG , ITO , PEDOT:PSS ,,, Perovskite , PCBM-60 , BCP ,,, Ag,0.035,pin,FALSE,(BDA); MA,Pb,I,10,Undoped,2.536,1,Spin-coating,DMF,1,Unknown,FALSE,Unknown,Unknown,4.48,,TRUE,ISOS-D-1,Dark,FALSE,Open circuit,nan; nan,Air,55,576,FALSE,71,432,,50
2018-11-14 00:00:00,SLG , FTO , TiO2-c , TiO2-mp ,, Perovskite , Spiro-MeOTAD ,,,, Au,0.1,nip-mp,FALSE,MA,Pb,I,3,,1.6,1,Spin-coating,DMF; DMSO,9; 1,Diethyl ether,FALSE,Unknown,Unknown,19.1,18.9,TRUE,ISOS-D-1,Dark,FALSE,Open circuit,26.0; 26.0,Air,60,552,FALSE,76,432,,
2017-12-22 00:00:00,SLG , ITO , NiO-mp ,,, Perovskite , PCBM-60 , BCP ,,, Ag,0.04,pin,FALSE,MA,Pb,I,3,F4-TCNQ,1.59,2,Spin-coating >> Spin-coating,DMF; DMSO >> IPA,9; 1 >> 1,Unknown,FALSE,Unknown,Unknown,16.1,16.3,TRUE,ISOS-D-1,Dark,FALSE,Open circuit,25.0; 25.0,Air,30,504,TRUE,77,432,,
2018-07-09 00:00:00,SLG , FTO , TiO2-c , TiO2-np , TiO2-mp , Perovskite , Spiro-MeOTAD ,,,, Au,0.1,nip-mp,FALSE,MA,Pb,I,3,Cl,1.595,1,Spin-coating,DMF,1,Unknown,FALSE,Unknown,Unknown,10.04,,TRUE,ISOS-D-1I,Dark,FALSE,Open circuit,25.0; 25.0,Unknown,,1008,FALSE,44,430,44,44
2018-03-18 00:00:00,SLG , FTO , NiO-c ,,, Perovskite , PCBM-60 , BCP ,,, Ag,0.09,pin,FALSE,MA,Pb,I,3,,1.6,2,Spin-coating >> Spin-coating,DMF; DMSO >> IPA,nan; nan >> 1,Unknown,FALSE,Unknown,Unknown,16.29,16.2,TRUE,ISOS-D-1,Dark,FALSE,Open circuit,25.0; 25.0,Air,40,936,FALSE,65,430,,
2020-01-22 00:00:00,SLG , ITO , P3CT-Na ,,, Perovskite , ITCP-M , BCP ,,, Ag,0.09,pin,FALSE,MA,Pb,I,3,,1.6,1,Spin-coating,DMF; DMSO,4; 1,Chlorobenzene,FALSE,Unknown,Unknown,19.15,,TRUE,ISOS-L-1,Solar simulator,FALSE,Open circuit,25.0; 25.0,Air,27.5,500,FALSE,70,430,,
2015-10-23 00:00:00,PET , IZO , TiO2-c ,,, Perovskite , Spiro-MeOTAD ,,,, Au,0.1,nip,FALSE,MA,Pb,I,3,,1.6,1,Spin-coating,DMF,1,N2,TRUE,"Viewbarrier (mitsibushi plastic, inc)",467 MP 3M Adhesive Transfer Tape,12,,TRUE,ISOS-D-1,Dark,FALSE,Open circuit,25.0; 25.0,Air,30,500,FALSE,42,420,,
2018-06-12 00:00:00,SLG , ITO , TiO2-c ,,, Perovskite , Spiro-MeOTAD ,,,, Au,0.05,nip,FALSE,MA,Pb,I,3,,1.6,1,Spin-coating,DMSO; GBL,,Chlorobenzene,FALSE,Unknown,Unknown,17.88,,TRUE,ISOS-D-1,Dark,FALSE,Open circuit,20.0; 20.0,Air,30,500,FALSE,58,420,,
2017-08-14 00:00:00,SLG , FTO , SnO2-c , C60 ,, Perovskite , Spiro-MeOTAD ,,,, Au,0.0919,nip,FALSE,Cs; FA,Pb,Br; I,1.2; 1.8,HBr; HI,1.72,1,Spin-coating,DMF,1,Unknown,TRUE,Hot melt polymer foil (Oxford PV) | Cover glass,Unknown,,,TRUE,ISOS-L-2,Xenon,FALSE,Open circuit,60.0; 60.0,Air,45,2400,TRUE,61,420,,64
2018-12-13 00:00:00,SLG , FTO , NiO-c ,,, Perovskite , PCBM-60 ,,,, Ag,0.1,pin,FALSE,MA,Pb,I,3,PEAI,1.6,1,Spin-coating,DMF; DMSO,7; 2,Toluene,FALSE,Unknown,Unknown,15,,TRUE,ISOS-D-1,Dark,FALSE,Open circuit,20.0; 20.0,Air,25,720,FALSE,63,420,,
2015-03-23 00:00:00,SLG , FTO ,,,, Perovskite , Spiro-MeOTAD ,,,, Au,0.09,nip,FALSE,MA,Pb,I,3,Cl,1.6,1,Spin-coating,DMF,1,Unknown,FALSE,Unknown,Unknown,13.26,,TRUE,ISOS-D-1,Dark,FALSE,Open circuit,25.0; 25.0,Air,20,500,FALSE,70,420,,
2017-04-21 00:00:00,SLG , FTO , TiO2-c , TiO2-mp ,, Perovskite , Spiro-MeOTAD ,,,, Au,0.1,nip-mp,FALSE,MA,Pb,I,3,,1.6,2,Spin-coating >> CBD,DMF >> IPA,1 >> 1,Unknown,FALSE,Unknown,Unknown,13.65,,TRUE,ISOS-D-1I,Dark,FALSE,Open circuit,25.0; 25.0,Dry air,,600,FALSE,72,420,,
2017-07-18 00:00:00,SLG , FTO , TiO2-c , TiO2-mp ,, Perovskite , Spiro-MeOTAD ,,,, Au,0.16,nip-mp,FALSE,FA; MA,Pb,Br; I,0.45; 2.55,,1.55,1,Spin-coating,DMF; DMSO,4; 1,Chlorobenzene,FALSE,Unknown,Unknown,18.67,,TRUE,ISOS-D-1,Dark,FALSE,Open circuit,25.0; 25.0,Air,20,1920,FALSE,64,417,,
2019-01-02 00:00:00,SLG , FTO , TiO2-c ,,, Perovskite ,,,,, Au,0.09,nip,FALSE,Cs,Sb,I,9,Cl,2.47,1,Spin-coating,DMF,1,IPA,FALSE,Unknown,Unknown,0.27,,TRUE,ISOS-D-1,Dark,FALSE,Open circuit,25.0; 25.0,Air,50,1440,FALSE,49,408,,
2018-04-04 00:00:00,SLG , FTO , X1 ,,, Perovskite , PCBM-60 ,,,, Ag,0.09,pin,FALSE,MA,Pb,I,3,Pb(SCN)2,1.6,1,Spin-coating,DMF; DMSO,9; 1,Diethyl ether,FALSE,Unknown,Unknown,13.14,,TRUE,ISOS-D-1,Dark,FALSE,Open circuit,20.0; 20.0,Air,45,3024,FALSE,69,408,,
2020-05-21,SLG , ITO , SnO2-np ,,, Perovskite , Spiro-MeOTAD ,,,, Ag,,nip,FALSE,MA,Pb,I,3,nan,nan,1,Spin-coating,DMF; DMSO,1; 9,Chlorobenzene,FALSE,Unknown,Unknown,15.25,,TRUE,ISOS-D-1I,Dark,FALSE,Open circuit,25; 25,N2,,528,FALSE,72,408,,
2018-03-25 00:00:00,SLG , FTO , TiO2-c ,,, Perovskite , Spiro-MeOTAD ,,,, Au,0.1,nip,FALSE,FA; MA,Pb,Br; I,0.5; 2.5,MA3Bi2Br9,,1,Spin-coating,DMF; DMSO,4; 1,Chlorobenzene,FALSE,Unknown,Unknown,19.4,18.2,TRUE,ISOS-D-2I,Dark,FALSE,Open circuit,90.0; 90.0,Unknown,,408,FALSE,80,408,,
2019-12-02 00:00:00,SLG , FTO , TiO2-c , TiO2-mp ,, Perovskite , Spiro-MeOTAD ,,,, Au,0.1,nip-mp,FALSE,FA; MA,Pb,I,3,,,2,Spin-coating >> Spin-coating,DMF; DMSO >> IPA,4; 1 >> 1,Unknown,FALSE,Unknown,Unknown,17.7,16.1,TRUE,ISOS-D-1,Dark,FALSE,Open circuit,25.0; 25.0,Air,40,624,FALSE,7.56,405.4,,
2016-06-27,SLG , FTO , TiO2-c , TiO2-mp ,, Perovskite , C13-FAS , Spiro-MeOTAD ,,, Au,0.16,nip-mp,FALSE,MA,Pb,I,3,nan,nan,2,Spin-coating >> Spin-coating,DMF >> IPA,1 >> 1,Unknown,FALSE,Unknown,Unknown,12.4,11.7,TRUE,ISOS-D-1,Dark,FALSE,Open circuit,25; 30,Air,52,700,FALSE,0,400,,
2017-10-17 00:00:00,SLG , FTO , TiO2-c , ZrO2-mp , TiO2-mp , Perovskite ,,,,, Carbon,0.1,nip-mp-carbon,FALSE,FA; MA,Pb,I,3,,,2,Drop-infiltration >> CBD,DMF >> IPA,1 >> 1,Unknown,TRUE,Unknown,Unknown,9.01,,TRUE,ISOS-D-1,Dark,FALSE,Open circuit,25.0; 25.0,Air,50,1000,FALSE,10,400,,10
2019-01-21 00:00:00,SLG , FTO , TiO2-c , TiO2-mp ,, Perovskite , Spiro-MeOTAD ,,,, Au,0.1,nip-mp,FALSE,MA,Pb,I,3,,1.6,1,Spin-coating,DMF; DMSO,9; 1,Diethyl ether,FALSE,Unknown,Unknown,18.96,17.28,TRUE,ISOS-D-1,Dark,FALSE,Open circuit,25.0; 25.0,Air,45,1000,FALSE,18,400,,18
2018-01-19 00:00:00,PEN , ITO , TiO2-c , PCBM-60 ,, Perovskite , Spiro-MeOTAD ,,,, Ag,0.15,nip,FALSE,MA,Pb,I,3,,1.6,1,Spin-coating,DMF; DMSO,7; 3,Ethyl acetate,FALSE,Unknown,Unknown,15,,TRUE,ISOS-D-3,Dark,FALSE,Open circuit,60.0; 60.0,Air,70,1600,FALSE,24,400,,55
2020-04-24,SLG , FTO , ZnO, TiO2-mp ,, Perovskite , 18-crown-6 ether , Spiro-MeOTAD ,,, Au,0.1,nip-mp,FALSE,Cs,Pb,I,3,Undoped,nan,1,Spin-coating,DMF,1,Chlorobenzene,FALSE,Unknown,Unknown,12.53,13.03,TRUE,ISOS-D-1,Dark,FALSE,Open circuit,25; 25,Air,20,2000,FALSE,30,400,,
2019-11-17 00:00:00,SLG , FTO , SnO2-np ,,, Perovskite , Spiro-MeOTAD ,,,, Au,0.09,nip,FALSE,MA,Pb,I,3,FABr,1.6,1,Spin-coating,DMF; DMSO,4; 1,Chlorobenzene,FALSE,Unknown,Unknown,19.09,,TRUE,ISOS-D-1,Dark,FALSE,Open circuit,25.0; 25.0,Air,25,1248,FALSE,40,400,,50
2019-02-04 00:00:00,SLG , FTO , NiO-c ,,, Perovskite , PCBM-60 , BCP ,,, Ag,0.09,pin,FALSE,MA,Pb,I,3,,1.59,1,Spin-coating,DMF; DMSO,4; 1,Chlorobenzene,FALSE,Unknown,Unknown,17.7,16.47,TRUE,ISOS-D-1,Dark,FALSE,Open circuit,25.0; 25.0,Air,40,1000,FALSE,40,400,,40
2019-06-01 00:00:00,SLG , ITO , SnO2-np ,,, Perovskite , Spiro-MeOTAD ,,,, Ag,0.084,nip,FALSE,FA; MA,Pb,Br; I,0.1; 2.9,,,2,Spin-coating >> Spin-coating,DMF >> IPA,1 >> 1,Unknown,FALSE,Unknown,Unknown,18.71,17.07,TRUE,ISOS-D-1I,Dark,FALSE,Open circuit,25.0; 25.0,N2,0,600,FALSE,43,400,,
2017-09-22 00:00:00,SLG , FTO , NiO-np ,,, Perovskite , PCBM-60 ,,,, Au,0.09,pin,FALSE,FA; MA,Pb,Br; I,0.51; 2.49,,,1,Spin-coating,DMF; DMSO,4; 1,Chlorobenzene,FALSE,Unknown,Unknown,10.76,,TRUE,ISOS-D-1,Dark,FALSE,Open circuit,25.0; 25.0,Air,30,800,FALSE,51.6,400,,
2018-01-19 00:00:00,PEN , ITO , TiO2-c , PCBM-60 ,, Perovskite , Spiro-MeOTAD ,,,, Ag,0.15,nip,FALSE,MA,Pb,I,3,,1.6,1,Spin-coating,DMF; DMSO,7; 3,Ethyl acetate,FALSE,Unknown,Unknown,15,,TRUE,ISOS-D-1,Dark,FALSE,Open circuit,25.0; 25.0,Air,70,1200,FALSE,55,400,,61
2018-10-26 00:00:00,SLG , FTO , TiO2-c ,,, Perovskite , Spiro-MeOTAD ,,,, Au,0.1,nip,FALSE,Cs,Pb,Br; I,1; 2,,,1,Spin-coating,DMSO,1,Unknown,FALSE,Unknown,Unknown,11.91,,TRUE,ISOS-D-1,Dark,FALSE,Open circuit,25.0; 25.0,Air,30,1060,FALSE,60,400,,60
2018-06-12 00:00:00,SLG , ITO , TiO2-c ,,, Perovskite , Spiro-MeOTAD ,,,, Au,0.05,nip,FALSE,MA,Pb,I,3,,1.6,1,Spin-coating,DMSO; GBL,,Chlorobenzene,FALSE,Unknown,Unknown,18.12,,TRUE,ISOS-D-1,Dark,FALSE,Open circuit,20.0; 20.0,Air,30,500,FALSE,62,400,,
2017-09-20 00:00:00,SLG , FTO , TiO2-c , TiO2-mp ,, Perovskite , Z25 ,,,, Au,0.16,nip-mp,FALSE,FA; MA,Pb,Br; I,0.45; 2.55,,,1,Spin-coating,DMF; DMSO,4; 1,Chlorobenzene,FALSE,Unknown,Unknown,16.9,16.4,TRUE,ISOS-D-1,Dark,FALSE,Open circuit,25.0; 25.0,Air,30,800,FALSE,65,400,,
2019-03-07,SLG , ITO , P3CT-Na ,,, Perovskite , C60 , BCP ,,, Ag,1,nip,FALSE,MA,Pb,I,3,nan,1631.0,1,Evaporation,none,1,Unknown,FALSE,Unknown,Unknown,16.37,15.23,TRUE,ISOS-D-1,Dark,FALSE,Open circuit,nan; nan,Air,30,750,FALSE,65,400,,60
2019-04-17,SLG , FTO , TiO2-c , TiO2-mp ,, Perovskite , Spiro-MeOTAD ,,,, Ag,0.105,nip-mp,FALSE,Cs; FA; MA,Pb,Br; I,0.45; 2.55,nan,1.6,1,Spin-coating,DMF; DMSO,10; 1,Ethyl acetate,FALSE,Unknown,Unknown,17.62,,TRUE,ISOS-D-1,Dark,FALSE,Open circuit,nan; nan,Air,15,600,FALSE,66,400,,68
2019-01-30 00:00:00,PEN , ITO , HfO2 , SnO2-np ,, Perovskite , Spiro-MeOTAD ,,,, Au,0.09,nip,FALSE,Cs; FA; MA,Pb,Br; I,0.5; 2.5,K; Rb,,1,Spin-coating,DMF; DMSO,4; 1,Chlorobenzene,FALSE,Unknown,Unknown,,,TRUE,ISOS-D-2I,Dark,FALSE,Open circuit,85.0; 85.0,N2,0,1000,FALSE,68,400,,68
2019-12-09 00:00:00,SLG , FTO , TiO2-c , TiO2-mp ,, Perovskite , CuSCN ,,,, Au,0.16,nip-mp,FALSE,Cs; FA; MA,Pb,Br; I,0.42; 2.58,,,1,Spin-coating,DMF; DMSO,4; 1,Chlorobenzene,FALSE,Unknown,Unknown,15.83,,TRUE,ISOS-D-1,Dark,FALSE,Open circuit,25.0; 25.0,Air,50,9840,FALSE,70,400,,99
2018-12-07 00:00:00,SLG , FTO , TiO2-c , TiO2-mp ,, Perovskite , Spiro-MeOTAD ,,,, Au,0.1,nip-mp,FALSE,MA,Pb,I,3,,1.6,1,Spin-coating,DMF; DMSO,4; 1,Chlorobenzene,FALSE,Unknown,Unknown,,,TRUE,ISOS-D-1,Dark,FALSE,Open circuit,25.0; 25.0,Air,40,600,FALSE,70.9,400,,
2017-05-24 00:00:00,SLG , ITO , NiO-c ,,, Perovskite , PCBM-60 , AZO-np ,,, Ag,0.19,pin,FALSE,MA,Pb,I,3,Cl,1.6,2,Spin-coating >> Spin-coating,DMF >> Ethanol,1 >> 1,Unknown,FALSE,Unknown,Unknown,15.15,,TRUE,ISOS-L-2,Light,FALSE,MPPT,85.0; 85.0,Air,5,1000,FALSE,73,400,,73
2018-07-26 00:00:00,SLG , FTO , TiO2-c , TiO2-mp ,, Perovskite , Spiro-MeOTAD ,,,, Ag,0.09,nip-mp,FALSE,MA,Pb,I,3,,1.6,1,Spin-coating,DMF; GBL,1; 1,Toluene,FALSE,Unknown,Unknown,13,,TRUE,ISOS-D-1,Dark,FALSE,Open circuit,25.0; 25.0,Air,30,700,FALSE,73.45,400,,
2019-06-19 00:00:00,SLG , FTO , TiO2-c ,,, Perovskite , CuO2 ,,,, Au,0.1,nip,FALSE,MA,Pb,I,3,,1.6,1,Spin-coating,DMF; DMSO,4; 1,Tetrafluorotoluene,FALSE,Unknown,Unknown,17.23,15.59,TRUE,ISOS-L-1,Xenon,FALSE,Open circuit,25.0; 25.0,Air,55,500,FALSE,75,400,,
2014-11-06 00:00:00,SLG , FTO , TiO2-c , Al2O3-mp ,, Perovskite , P3HT; SWCNTs , Spiro-MeOTAD ,,, Ag,0.063,nip,FALSE,MA,Pb,I,3,,1.6,1,Spin-coating,Unknown,,Unknown,TRUE,SLG,Epoxy,13.6,,TRUE,ISOS-L-1I,Xenon,FALSE,Open circuit,40.0; 40.0,N2,0,500,TRUE,75,400,,
2019-12-30 00:00:00,SLG , FTO , TiO2-c , TiO2-mp , Al2O3-mp , Perovskite ,WO3-np,,,, Carbon,0.16,nip-mp-carbon,FALSE,MA,Pb,I,3,,1.6,1,Drop-infiltration,GBL,1,Unknown,FALSE,Unknown,Unknown,9.15,,TRUE,ISOS-L-1,Light,FALSE,Open circuit,25.0; 25.0,Air,50,500,FALSE,76.5,400,,
2018-01-05 00:00:00,SLG , ITO , PTAA ,,, Perovskite , PCBM-60 , BCP ,,, Ag,0.055,pin,FALSE,MA,Pb,I,3,,1.6,2,Spin-coating >> CBD,DMF >> IPA,1 >> 1,Unknown,FALSE,Unknown,Unknown,15.2,14.7,TRUE,ISOS-D-1,Dark,FALSE,Open circuit,25.0; 25.0,Air,50,480,TRUE,78,400,,
2018-05-08 00:00:00,SLG , FTO , TiO2-c , TiO2-mp ,, Perovskite , P3HT ,,,, Au,0.126,nip-mp,FALSE,MA,Bi,I,9,,,2,Spin-coating >> Gas reaction,DMF; DMSO >> none,6; 4 >> 1,Unknown,FALSE,Unknown,Unknown,1.87,1.87,TRUE,ISOS-L-1,Light,FALSE,Open circuit,25.0; 25.0,Ambient,,400,FALSE,80,400,,
2017-09-04 00:00:00,SLG , ITO , TiO2-c ,,, Perovskite , Spiro-MeOTAD ,,,, Au,0.15,nip,FALSE,MA | Cs,Pb | Pb,I | Br,3 | 3,Cl,,3,Spin-coating >> Spin-coating >> Spin-coating,DMF >> IPA >> Toluene,1 >> 1 >> 1,Unknown,FALSE,Unknown,Unknown,19.16,17.17,TRUE,ISOS-D-1I,Dark,FALSE,Open circuit,25.0; 25.0,N2,0,400,FALSE,80,400,,
2018-10-29 00:00:00,SLG , FTO , TiO2-c , TiO2-mp ,, Perovskite , Spiro-MeOTAD ,,,, Au,0.09,nip-mp,FALSE,(HEA); Cs; FA,Pb,Br; I,6.3; 56.7,,1.64,1,Spin-coating,DMF; DMSO,4; 1,Chlorobenzene,FALSE,Unknown,Unknown,19.84,,TRUE,ISOS-D-2,Dark,FALSE,Open circuit,85.0; 85.0,Air,10,400,FALSE,80,400,,
2019-12-18 00:00:00,SLG , FTO , TiO2-c , TiO2-mp ,, Perovskite , Spiro-MeOTAD ,,,, Au,0.09,nip-mp,FALSE,FA,Pb,I,3,,1.48,1,Spin-coating,DMF; DMSO,4; 1,IPA,FALSE,Unknown,Unknown,20.05,19.35,TRUE,ISOS-D-1,Dark,FALSE,Open circuit,25.0; 25.0,Air,35,400,FALSE,80,400,,
2019-01-21 00:00:00,SLG , FTO , TiO2-c , TiO2-mp ,, Perovskite , Spiro-MeOTAD ,,,, Au,0.1,nip-mp,FALSE,MA,Pb,I,3,Eu-pyP,1.6,1,Spin-coating,DMF; DMSO,9; 1,Diethyl ether,FALSE,Unknown,Unknown,18.13,16.98,TRUE,ISOS-D-2I,Dark,FALSE,Open circuit,85.0; 85.0,N2,0,400,FALSE,80,400,,
2017-07-14 00:00:00,SLG , ITO , PEDOT:PSS ,,, Perovskite , C60 , BCP ,,, Ag,0.1,pin,FALSE,FA; MA,Sn,I,3,,1.33,1,Spin-coating,DMSO,1,Chlorobenzene,FALSE,Unknown,Unknown,7.48,,TRUE,ISOS-D-1I,Dark,FALSE,Open circuit,nan; nan,N2,0,400,FALSE,80,400,,
2019-04-12 00:00:00,SLG , ITO , SnO2-np ,,, Perovskite , PDCBT , MoO3 ,,, Ag,0.04,nip,FALSE,Cs,Pb,Br; I,1; 2,,,1,Spin-coating,DMF; DMSO,1; 9,Unknown,FALSE,Unknown,Unknown,13,,TRUE,ISOS-L-1I,Light,FALSE,Open circuit,25.0; 25.0,N2,0,400,FALSE,80,400,,
2019-05-15 00:00:00,SLG , ITO , SnO2-np ,,, Perovskite , Spiro-MeOTAD ,,,, Au,0.09408,nip,FALSE,Cs; FA; MA,Pb,Br; I,0.06; 2.94,NaF,,2,Spin-coating >> Spin-coating,DMF; DMSO >> IPA,9; 1 >> 1,Unknown,FALSE,Unknown,Unknown,21.92,21.92,TRUE,ISOS-D-2I,Dark,FALSE,Open circuit,85.0; 85.0,N2,0,1000,FALSE,90,400,,90
2019-08-29 00:00:00,SLG , ITO , PTAA ,,, Perovskite , 2PDI-0S , PEIE ,,, Ag,0.16,pin,FALSE,MA,Pb,I,3,,1.6,1,Spin-coating,DMF; DMSO,9; 1,Chlorobenzene,TRUE,Unknown,Unknown,,,TRUE,ISOS-L-1I,Light,FALSE,MPPT,35.0; 35.0,Unknown,,400,FALSE,70.4,393,,
2017-08-24 00:00:00,SLG , ITO , SnO2-c ,,, Perovskite , Spiro-MeOTAD ,,,, Au,0.1031,nip,FALSE,MA,Pb,I,3,Cl,1.6,2,Spin-coating >> Spin-coating,DMF >> IPA,1 >> 1,Unknown,TRUE,SLG,Epoxy,,,TRUE,ISOS-D-1,Dark,FALSE,Open circuit,25.0; 25.0,Air,35,2500,FALSE,60,388,,70
2019-02-01 00:00:00,SLG , FTO , TiO2-c , TiO2-mp ,, Perovskite , CuS ,,,, Au,0.1,nip-mp,FALSE,Cs; FA; MA,Pb,Br; I,0.42; 2.58,,1.61,1,Spin-coating,DMF; DMSO,4; 1,Chlorobenzene,FALSE,Unknown,Unknown,10.35,,TRUE,ISOS-L-1,Halogen,FALSE,Open circuit,20.0; 20.0,Air,40,500,FALSE,73,387,,
2019-04-25 00:00:00,SLG , ITO , P3CT-Na ,,, Perovskite , C60; PDI , BCP ,,, Ag,0.09,pin,FALSE,MA,Pb,I,3,,1.6,1,Spin-coating,DMF; DMSO,4; 1,Chlorobenzene,FALSE,Unknown,Unknown,18.6,18.4,TRUE,ISOS-D-1,Dark,FALSE,Open circuit,25.0; 25.0,Air,40,500,FALSE,74,385,,
2018-01-09 00:00:00,SLG , FTO , TiO2-c , TiO2-mp ,, Perovskite , HTM ,,,, Au,0.09,nip-mp,FALSE,MA,Pb,I,3,,1.6,1,Spin-coating,DMF; DMSO,17; 1,Chlorobenzene; TBP,FALSE,Unknown,Unknown,17.41,,TRUE,ISOS-D-1,Dark,FALSE,Open circuit,25.0; 25.0,Ambient,,720,FALSE,73.6,384,,
2019-08-22 00:00:00,SLG , FTO , SnO2-c ,,, Perovskite , Spiro-MeOTAD ,,,, Au,0.16,nip,FALSE,Cs; FA; MA,Pb,Br; I,0.51; 2.49,D1,,1,Spin-coating,DMF; DMSO,4; 1,Chlorobenzene,FALSE,Unknown,Unknown,17,,TRUE,ISOS-D-1,Dark,FALSE,Open circuit,25.0; 25.0,Air,60,384,FALSE,80,384,,
2017-04-10 00:00:00,SLG , ITO , PFN ,,, Perovskite , PCBM-60 , TiO2 ,,, Al,0.04,pin,FALSE,MA,Pb,I,3,,1.6,1,Spin-coating,DMF; DMSO,9; 1.1,Diethyl ether,FALSE,Unknown,Unknown,,,TRUE,ISOS-D-1,Dark,FALSE,Open circuit,25.0; 25.0,Ambient,,384,FALSE,80,384,,
2018-11-26 00:00:00,SLG , ITO , PCBM-60 ,,, Perovskite , Spiro-MeOTAD , MoO3 , MoO3,, Ag ,0.12,nip,FALSE,MA,Pb,I,3,,1.6,1,Spin-coating,DMF,1,Unknown,FALSE,Unknown,Unknown,3.91,,TRUE,ISOS-D-1I,Dark,FALSE,Open circuit,25.0; 25.0,N2,0,720,FALSE,59.17,383.28,,
2015-11-30 00:00:00,SLG , ITO , Graphene oxide ,,, Perovskite , PCBM-60 , LiF ,,, Ag,0.1,pin,FALSE,MA,Pb,I,3,CHP,1.6,1,Spin-coating,2-methoxyethanol,1,Unknown,FALSE,Unknown,Unknown,0.64,6.55,TRUE,ISOS-D-1,Dark,FALSE,Open circuit,nan; nan,Air,55,525,FALSE,90,383,330,
2020-01-03 00:00:00,SLG , FTO , NiO-np ,,, Perovskite , PCBM-60 , Zr(acac)4 ,,, Ag,0.1,nip,FALSE,MA,Pb,I,3,,1.6,1,Spin-coating,DMF; DMSO,4; 1,Ethyl acetate,FALSE,Unknown,Unknown,12.77,10.96,TRUE,ISOS-D-1,Dark,FALSE,Open circuit,25.0; 25.0,Air,,720,FALSE,49.1,381.6,,
2018-01-31 00:00:00,SLG , ITO , PEDOT:PSS ,,, Perovskite , PCBM-60 ,,,, Ag,0.09,pin,FALSE,MA,Pb,I,3,,1.6,2,Spin-coating >> Recrystallization,DMF >> none,1 >> 1,Unknown,FALSE,Unknown,Unknown,14.24,,TRUE,ISOS-D-1,Dark,FALSE,Open circuit,25.0; 25.0,Air,45,1440,FALSE,50.8,381,,65.6
2017-08-31 00:00:00,SLG , FTO , TiO2-c , TiO2-mp ,, Perovskite , SGT-410 ,,,, Au,0.1,nip-mp,FALSE,MA,Pb,I,3,Cl,1.6,1,Spin-coating,DMF; DMSO,9; 1,Toluene,FALSE,Unknown,Unknown,16.2,,TRUE,ISOS-D-1,Dark,FALSE,Open circuit,25.0; 25.0,Air,20,380,FALSE,80,380,,
2017-08-31 00:00:00,SLG , FTO , TiO2-c , TiO2-mp ,, Perovskite , Spiro-MeOTAD ,,,, Au,0.1,nip-mp,FALSE,MA,Pb,I,3,Cl,1.6,1,Spin-coating,DMF; DMSO,9; 1,Toluene,FALSE,Unknown,Unknown,17.71,,TRUE,ISOS-D-1,Dark,FALSE,Open circuit,25.0; 25.0,Air,20,380,FALSE,80,380,,
2016-05-11 00:00:00,SLG , ITO , NiO-c ,,, Perovskite , C60 ,,,, Ag,0.112,pin,FALSE,MA,Pb,I,3,,1.6,1,Spin-coating,DMSO; GBL,3; 7,Toluene,FALSE,Unknown,Unknown,16.97,16.59,TRUE,ISOS-D-1I,Dark,FALSE,Open circuit,25.0; 25.0,N2,0,720,FALSE,73.06,377,,
2020-02-14,SLG , FTO , TiO2-c , TiO2-mp ,, Perovskite , Spiro-MeOTAD ,,,, Au,0.16,nip-mp,FALSE,MA,Pb,I,3,nan,1.59,1,Spin-coating,DMF; DMSO,4; 1,Toluene,FALSE,Unknown,Unknown,18.3,,TRUE,ISOS-D-1I,Dark,FALSE,Open circuit,25; 25,Ar,,2000,FALSE,25,375,,25
2019-12-20 00:00:00,SLG , FTO , TiO2-c , TiO2-mp ,, Perovskite , Spiro-MeOTAD ,,,, Au,0.09,nip-mp,FALSE,Cs; FA; MA,Pb,Br; I,0.2; 2.8,,,1,Spin-coating,DMF; DMSO,4; 1,Chlorobenzene,FALSE,Unknown,Unknown,17.29,,TRUE,ISOS-L-1,Xenon,FALSE,Open circuit,25.0; 25.0,Air,40,720,FALSE,57.7,372,,
2019/04/15 00:00:00,SLG , FTO , PEDOT:PSS ,,, Perovskite , PCBM-60 ,,,, Ag,0.09,pin,FALSE,MA,Pb,I,3,Unknown,1.6,1,Spin-coating,DMF; DMSO,4; 1,Chlorobenzene,FALSE,Unknown,Unknown,17.29,16.76,TRUE,ISOS-D-1,Dark,FALSE,Open circuit,25.0; 25.0,Air,,1080,FALSE,48.1,370,,53
2019-07-08 00:00:00,SLG , Ag-np , Graphene-QDs ,,, Perovskite , PCBM-60 ,,,, Al,0.1,pin,FALSE,MA,Pb,I,3,,1.6,1,Spin-coating,Unknown,,Toluene,FALSE,Unknown,Unknown,17.02,17.16,TRUE,ISOS-D-1I,Dark,FALSE,Open circuit,25.0; 25.0,N2,0,720,FALSE,70,370,,
2019-06-27 00:00:00,SLG , FTO , TiO2-c , TiO2-mp ,, Perovskite , MoS2 , Spiro-MeOTAD ,,, Au,4.9,nip-mp,TRUE,Cs; FA; MA,Pb,Br; I,0.51; 2.49,,,1,Spin-coating,DMF; DMSO,4; 1,Chlorobenzene,TRUE,Unknown,Unknown,12.87,,TRUE,ISOS-D-2,Dark,FALSE,Open circuit,65.0; 65.0,Air,,1000,FALSE,73.7,370,,73.7
2019-01-12 00:00:00,SLG , FTO , TiO2-c , C60 ,, Perovskite , Spiro-MeOTAD ,,,, Au,0.09,nip,FALSE,Cs; FA,Pb,I,3,,,3,Spin-coating >> Spin-coating >> Gas reaction,IPA >> DMF >> none,1 >> 1 >> 1,Unknown,FALSE,Unknown,Unknown,16.17,14.95,TRUE,ISOS-D-1,Dark,FALSE,Open circuit,27.0; 27.0,Air,30,480,FALSE,67,364,,
2018-07-13 00:00:00,SLG , FTO , SnO2-c ,,, Perovskite , Spiro-MeOTAD ,,,, Ag,0.04828,nip,FALSE,FA; MA,Pb,Br; I,0.6; 2.4,,,1,Spin-coating,DMF; DMSO,4; 1,Chlorobenzene,FALSE,Unknown,Unknown,14.16,,TRUE,ISOS-D-1,Dark,FALSE,Open circuit,25.0; 25.0,Ambient,,800,FALSE,0,360,,
2018-11-20 00:00:00,SLG , FTO , TiO2-c , TiO2-mp ,, Perovskite , Spiro-MeOTAD ,,,, Ag,0.1,nip-mp,FALSE,MA,Pb,I,3,,1.6,1,Spin-coating,DMF; DMSO,3; 1,Chlorobenzene,FALSE,Unknown,Unknown,13.2,12.2,TRUE,ISOS-D-1,Dark,FALSE,Open circuit,25.0; 25.0,Air,30,1440,FALSE,10,360,,30
2017-06-12 00:00:00,SLG , FTO , NiO-c ,,, Perovskite , PCBM-60 , Zr(acac)4 ,,, Ag,0.1,pin,FALSE,MA,Pb,I,3,,1.59,1,Spin-coating,DMF; DMSO,7; 3,Chlorobenzene,TRUE,SLG,Epoxy,17.44,,TRUE,ISOS-D-1I,Dark,FALSE,Open circuit,25.0; 25.0,N2,0,1680,TRUE,17.8,360,,
2018-05-14 00:00:00,SLG , FTO , TiO2-c , TiO2-mp ,, Perovskite , Spiro-MeOTAD ,,,, Au,0.06,nip-mp,FALSE,MA,Pb,I,3,,1.6,1,Spin-coating,DMF; DMSO,9; 3,Chlorobenzene,FALSE,Unknown,Unknown,,,TRUE,ISOS-D-2,Dark,FALSE,Open circuit,70.0; 70.0,Air,40,1440,FALSE,25.8,360,,39.6
2017-01-13 00:00:00,SLG , FTO , TiO2-c , TiO2-mp ,, Perovskite , Spiro-MeOTAD ,,,, Au,0.1,nip-mp,FALSE,MA,Pb,I,3,,1.6,2,Spin-coating >> CBD,DMF >> IPA,1 >> 1,Unknown,FALSE,Unknown,Unknown,12.76,,TRUE,ISOS-D-1,Dark,FALSE,Open circuit,25.0; 25.0,Air,35,672,FALSE,45,360,,
2018-05-09 00:00:00,SLG , ITO , PEDOT:PSS ,,, Perovskite , PCBM-60 , BCP ,,, Ag,0.0725,pin,FALSE,(PEA); Cs; FA,Pb,I,13,Cl,,1,Spin-coating,DMF; DMSO,15; 1,Unknown,FALSE,Unknown,Unknown,12.1,,TRUE,ISOS-D-1,Dark,FALSE,Open circuit,25.0; 25.0,Air,45,720,FALSE,50,360,,
2018-03-07 00:00:00,SLG , FTO , TiO2-c , TiO2-mp ,, Perovskite , Spiro-MeOTAD ,,,, Au,0.126,nip-mp,FALSE,FA; MA,Pb,Br; I,0.45; 2.55,,1.6,1,Spin-coating,DMF; DMSO,4; 1,Chlorobenzene,FALSE,Unknown,Unknown,17.56,,TRUE,ISOS-D-1,Dark,FALSE,Open circuit,25.0; 25.0,Air,45,720,FALSE,55,360,,
2018-08-16,SLG , FTO , TiO2-c , TiO2-mp ,, Perovskite , Spiro-MeOTAD ,,,, Au,0.102,nip-mp,FALSE,MA,Pb,I,3,nan,nan,1,Spin-coating,DMF; DMSO,4; 1,Ethyl acetate,FALSE,Unknown,Unknown,15.82,,TRUE,ISOS-D-1,Dark,FALSE,Open circuit,25; 25,Unknown,50,1440,TRUE,58,360,,65
2015-03-11 00:00:00,SLG , ITO , PEDOT:PSS ,,, Perovskite , PCBM-60 ,,,, Al,0.1,pin,FALSE,MA,Pb,I,3,Cl; EAI,1.6,1,Spin-coating,DMF,1,Unknown,FALSE,Unknown,Unknown,9.9,,TRUE,ISOS-D-2I,Dark,FALSE,Open circuit,65.0; 65.0,Ar,0,580,FALSE,60,360,,
2017-08-14 00:00:00,SLG , FTO , SnO2-c , C60 ,, Perovskite , Spiro-MeOTAD ,,,, Au,0.0919,nip,FALSE,Cs; FA,Pb,Br; I,1.2; 1.8,BA; HI; HBr,1.72,1,Spin-coating,DMF,1,Unknown,FALSE,Unknown,Unknown,,,TRUE,ISOS-L-2,Xenon,FALSE,Open circuit,60.0; 60.0,Air,45,1200,TRUE,65,360,,67
2020-05-26,SLG , ITO , PEDOT:PSS ,,, Perovskite , PCBM-60 , LiF ,,, Ag,,pin,FALSE,MA,Pb,I,3,PbF2,nan,1,Spin-coating,GBL; DMSO,7; 3,Toluene,FALSE,Unknown,Unknown,15.03,,TRUE,ISOS-D-1,Dark,FALSE,Open circuit,30; 30,Air,45,720,FALSE,65,360,,
2017-05-15 00:00:00,SLG , ITO , ZnO, ZnO-nw ,, Perovskite , Spiro-MeOTAD ,,,, Ag,0.09,nip,FALSE,MA,Pb,I,3,,1.6,1,Spin-coating,DMF,1,Chlorobenzene,FALSE,Unknown,Unknown,17.04,,TRUE,ISOS-D-1,Dark,FALSE,Open circuit,25.0; 25.0,Air,,360,FALSE,80,360,,
2018-05-07 00:00:00,SLG , FTO , SnO2-c ,,, Perovskite , Spiro-MeOTAD ,,,, Au,0.1,nip,FALSE,MA,Pb,I,3,,1.6,1,Spin-coating,DMF; DMSO,4; 1,Methyl acetate,FALSE,Unknown,Unknown,16.3,,TRUE,ISOS-D-1,Dark,FALSE,Open circuit,25.0; 25.0,Air,60,360,FALSE,80,360,,
2019-10-14 00:00:00,SLG , FTO , TiO2-c , TiO2-mp ,, Perovskite , Spiro-MeOTAD ,,,, Au,0.06,nip-mp,FALSE,MA,Pb,I,3,FeOOH-QDs,1.58,1,Spin-coating,DMF,1,Chlorobenzene,FALSE,Unknown,Unknown,17.9,,TRUE,ISOS-D-2,Dark,FALSE,Open circuit,85.0; 85.0,Air,10,360,FALSE,80,360,,
2017-09-07 00:00:00,SLG , ITO , NiO-c ,,, Perovskite , PCBM-60 , bis-C60 ,,, Ag,0.1,pin,FALSE,MA,Pb,I,3,,1.6,1,Spin-coating,DMSO; GBL,3; 7,Toluene,FALSE,Unknown,Unknown,15.5,,TRUE,ISOS-D-1,Dark,FALSE,Open circuit,25.0; 25.0,Air,30,360,FALSE,80,360,,
2017-10-23 00:00:00,SLG , ITO , PEDOT:PSS ,,, Perovskite , PCBM-60 , Bphen ,,, Ag,0.0625,pin,FALSE,MA,Pb,I,3,Cl; V2Ox,1.6,1,Spin-coating,DMF,1,Unknown,FALSE,Unknown,Unknown,16.14,,TRUE,ISOS-L-1,Light,FALSE,Open circuit,25.0; 25.0,Air,40,360,FALSE,80,360,,
2018-06-23 00:00:00,SLG , FTO , NiO-c ,,, Perovskite , FA-PDI2 , TiO2-c ,,, Ag,0.1,pin,FALSE,MA,Pb,I,3,Cl,1.6,1,Spin-coating,DMF; DMSO,4; 1,Chlorobenzene,FALSE,Unknown,Unknown,17.1,17,TRUE,ISOS-D-1,Dark,FALSE,Open circuit,25.0; 25.0,Air,20,360,FALSE,80,360,,
2018-11-26 00:00:00,SLG , ITO , PCBM-60 ,,, Perovskite , Spiro-MeOTAD , MoO3 , MoO3,, Ag ,0.12,nip,FALSE,MA,Pb,I,3,,1.6,1,Spin-coating,DMF,1,Unknown,FALSE,Unknown,Unknown,3.5,,TRUE,ISOS-D-1I,Dark,FALSE,Open circuit,25.0; 25.0,N2,0,720,FALSE,68.13,359.52,,
2019-08-28 00:00:00,SLG , ITO , PTAA ,,, Perovskite , PCBM-60 , C60 , BCP ,, Cu,0.1,pin,FALSE,MA,Pb,I,3,,1.6,2,Spin-coating >> Spin-coating,DMF; DMSO >> IPA,9; 1 >> 1,Unknown,FALSE,Unknown,Unknown,,,TRUE,ISOS-D-1,Dark,FALSE,Open circuit,25.0; 25.0,Air,45,1000,FALSE,70,356,,70
2017-11-11 00:00:00,SLG , FTO , TiO2-c ,,, Perovskite , Spiro-MeOTAD ,,,, Au,0.09,nip,FALSE,FA,Pb,I,3,,1.48,1,Spin-coating,DMF; DMSO,7; 3,Diethyl ether,FALSE,Unknown,Unknown,13.02,,TRUE,ISOS-D-1,Dark,FALSE,Open circuit,25.0; 25.0,Air,30,1000,FALSE,5,350,,5
2019-09-18 00:00:00,SLG , FTO , TiO2-c , SnO2-np ,, Perovskite , Spiro-MeOTAD ,,,, Ag,0.12,nip,FALSE,FA; MA,Pb,I,3,,,1,Spin-coating,DMF; DMSO,4; 1,Chlorobenzene,FALSE,Unknown,Unknown,,,TRUE,ISOS-D-1,Dark,FALSE,Open circuit,30.0; 30.0,Air,20,600,FALSE,55,350,,
2018-06-07 00:00:00,SLG , FTO , TiO2-c ,,, Perovskite , Spiro-MeOTAD ,,,, Ag,0.09,nip,FALSE,MA,Pb,I,3,Cl,1.6,1,Spin-coating,DMF,1,Unknown,FALSE,Unknown,Unknown,14.1,10.3,TRUE,ISOS-D-1I,Dark,FALSE,Open circuit,25.0; 25.0,N2,0,720,FALSE,60,350,,
2019-03-18 00:00:00,SLG , FTO , TiO2-c ,,, Perovskite , Spiro-MeOTAD ,,,, Au,0.12,nip,FALSE,(PEA); MA,Pb,I,3.2,,,1,Spin-coating,DMF; DMSO,4; 1,Chlorobenzene,FALSE,Unknown,Unknown,12.87,13.64,TRUE,ISOS-D-2,Dark,FALSE,Open circuit,70.0; 70.0,Ambient,,576,FALSE,65,350,,
2018-08-07 00:00:00,SLG , FTO , NiO-mp ,,, Perovskite , PCBM-60 ,,,, Ag,0.1,pin,FALSE,MA,Pb,I,3,,1.6,1,Spin-coating,DMSO,1,Chlorobenzene,FALSE,Unknown,Unknown,11.26,9.72,TRUE,ISOS-D-1,Dark,FALSE,Open circuit,25.0; 25.0,Air,55,500,FALSE,68,350,,
2018-08-07 00:00:00,SLG , FTO , NiO-mp ,,, Perovskite , PCBM-60 ,,,, Ag,0.1,pin,FALSE,MA,Pb,I,3,,1.6,1,Spin-coating,DMSO,1,Chlorobenzene,FALSE,Unknown,Unknown,12.51,11.91,TRUE,ISOS-D-1,Dark,FALSE,Open circuit,25.0; 25.0,Air,55,500,FALSE,70,350,,
2018-05-29 00:00:00,SLG , FTO , TiO2-c , SnO2-c ,, Perovskite , Spiro-MeOTAD ,,,, Au,0.16,nip,FALSE,Cs; FA; MA,Pb,Br; I,0.45; 2.55,,1.63,1,Spin-coating,DMF; DMSO,4; 1,Chlorobenzene,FALSE,Unknown,Unknown,,,TRUE,ISOS-D-1I,Dark,FALSE,Open circuit,25.0; 25.0,Dry air,,500,FALSE,70,350,,
2018-10-25 00:00:00,SLG , FTO , TiO2-c , ZrO2-mp , TiO2-mp , Perovskite ,,,,, Carbon,0.07,nip-mp-carbon,FALSE,FA; MA,Pb,I,3,,,1,Spin-coating,Unknown,,Unknown,FALSE,Unknown,Unknown,11.12,,TRUE,ISOS-D-1,Dark,FALSE,Open circuit,25.0; 25.0,Air,35,500,FALSE,72.5,350,,
2017-12-19 00:00:00,SLG , FTO , TiO2-c ,,, Perovskite , Spiro-MeOTAD ,,,, Au,0.04,nip,FALSE,MA,Pb,I,3,,1.6,1,Spin-coating,DMSO; GBL,,Toluene,FALSE,Unknown,Unknown,17.2,14.5,TRUE,ISOS-D-1,Dark,FALSE,Open circuit,25.0; 25.0,Air,34,480,FALSE,78,350,,
2019-02-06 00:00:00,SLG , FTO , TiO2-c , TiO2-mp ,, Perovskite , Spiro-MeOTAD ,,,, Ag,0.084,nip-mp,FALSE,FA; MA,Pb,I,3,,1.546,3,Spin-coating >> CBD >> Spin-coating,DMF >> IPA >> IPA,1 >> 1 >> 1,Unknown,FALSE,Unknown,Unknown,18.12,,TRUE,ISOS-D-1,Dark,FALSE,Open circuit,25.0; 25.0,Air,50,350,FALSE,80,350,,
2019-02-06 00:00:00,SLG , FTO , TiO2-c , TiO2-mp ,, Perovskite , Spiro-MeOTAD ,,,, Ag,0.084,nip-mp,FALSE,FA; MA,Pb,I,3,HC(NH2)2IÐNaI,1.546,3,Spin-coating >> CBD >> Spin-coating,DMF >> IPA >> IPA,1 >> 1 >> 1,Unknown,FALSE,Unknown,Unknown,18.82,,TRUE,ISOS-D-1,Dark,FALSE,Open circuit,25.0; 25.0,Air,50,350,FALSE,80,350,,
2019-02-06 00:00:00,SLG , FTO , TiO2-c , TiO2-mp ,, Perovskite , Spiro-MeOTAD ,,,, Ag,0.084,nip-mp,FALSE,FA; MA,Pb,I,3,HC(NH2)2IÐNaI,1.546,3,Spin-coating >> CBD >> Spin-coating,DMF >> IPA >> IPA,1 >> 1 >> 1,Unknown,FALSE,Unknown,Unknown,19.07,,TRUE,ISOS-D-1,Dark,FALSE,Open circuit,25.0; 25.0,Air,50,350,FALSE,80,350,,
2016-05-18 00:00:00,SLG , FTO , TiO2-c ,,, Perovskite , SP-01 ,,,, Au,0.1,nip,FALSE,MA,Pb,I,3,Cl,1.6,1,Spin-coating,DMF,1,Unknown,FALSE,Unknown,Unknown,,,TRUE,ISOS-D-1,Dark,FALSE,Open circuit,25.0; 25.0,Air,40,350,FALSE,80,350,,
2018-12-13 00:00:00,SLG , ITO , SnO2-c ,,, Perovskite , Spiro-MeOTAD ,,,, Au,0.09,nip,FALSE,MA,Pb,I,3,,1.6,1,Spin-coating,DMF; DMSO,7; 1,Diethyl ether,FALSE,Unknown,Unknown,17.81,,TRUE,ISOS-L-1I,Light,FALSE,MPPT,45.0; 45.0,Unknown,,350,FALSE,80,350,,
2019-08-30 00:00:00,SLG , ITO , PEDOT:PSS ,,, Perovskite , PCBM-60 , BCP ,,, Al ,0.1,pin,FALSE,FA | (PEA),Sn | Sn,I | I,3 | 4,PEABr,1.4,2,Spin-coating >> Spin-coating,DMF; DMSO >> IPA,4; 1 >> 1,Chlorobenzene,FALSE,Unknown,Unknown,,7.86,TRUE,ISOS_L_1,Solar simulator,FALSE,MPPT,50.0; 50.0,Air,,350,FALSE,80,350,,
2019-09-18 00:00:00,SLG , ITO , SnO2-np ,,, Perovskite , CuGaO2-np , CuSCN ,,, Au,0.09,nip,FALSE,Cs; FA; MA,Pb,Br; I,0.50; 2.5,,1.63,1,Spin-coating,DMF; DMSO,4; 1,Chlorobenzene,TRUE,SLG,UV-glue,,,TRUE,ISOS_D_3,Dark,FALSE,Open circuit,85.0; 85.0,Air,85,400,FALSE,79,349,,
2017-04-26 00:00:00,SLG , FTO , PCBM-60 ,,, Perovskite , P3HT ,,,, Au,0.16,pin,FALSE,MA,Pb,I,3,Cl,1.6,1,Spin-coating,DMF,1,Unknown,FALSE,Unknown,Unknown,8.09,,TRUE,ISOS-D-1,Dark,FALSE,Open circuit,25.0; 25.0,Air,70,432,FALSE,58,348,,
2018-05-25 00:00:00,SLG , FTO , TiO2-c ,ZnO, C60 , Perovskite , Spiro-MeOTAD ,,,, Au,0.09,nip,FALSE,MA,Pb,I,3,Cl,1.6,1,Spin-coating,DMF,1,Unknown,FALSE,Unknown,Unknown,18.63,16.74,TRUE,ISOS-D-1I,Dark,FALSE,Open circuit,25.0; 25.0,N2,0,480,FALSE,60,345,,
2017-01-10 00:00:00,SLG , FTO , TiO2-c , TiO2-mp ,, Perovskite , Spiro-MeOTAD ,,,, Au,0.04,nip-mp,FALSE,MA,Pb,I,3,,1.6,1,Spin-coating,DMSO,1,Toluene,FALSE,Unknown,Unknown,14.6,,TRUE,ISOS-D-1,Dark,FALSE,Open circuit,25.0; 25.0,Air,70,480,FALSE,75.7,342,,
2018-10-15 00:00:00,SLG , ITO , SnO2-np ,,, Perovskite , Spiro-MeOTAD ,,,, Au,0.1,nip,FALSE,MA,Pb,I,3,,1.6,1,Spin-coating,DMF; DMSO,4; 1,Chlorobenzene,FALSE,Unknown,Unknown,15.98,14.07,TRUE,ISOS-D-1I,Dark,FALSE,Open circuit,25.0; 25.0,N2,0,720,FALSE,60,340.8,,
2019/03/23 00:00:00,SLG , FTO , TiO2-c , TiO2-mp ,, Perovskite , Spiro-MeOTAD ,,,, Au,0.1,nip-mp,FALSE,FA; MA,Pb,Br; I,0.45; 0.85,Unknown,nan,1,Spin-coating,DMF; DMSO,4; 1,Chlorobenzene,FALSE,Unknown,Unknown,18.23,17.89,TRUE,ISOS-D-1,Dark,FALSE,Open circuit,25.0; 25.0,Air,45,720,FALSE,45,340,,
2019-08-07 00:00:00,SLG , ITO , PTAA ,,, Perovskite , PCBM-60 , BCP ,,, Ag,0.07,pin,FALSE,MA,Pb,I,3,,1.6,1,Spin-coating,DMF; DMSO,1; 0.079,Toluene,FALSE,Unknown,Unknown,17.85,,TRUE,ISOS-D-1I,Dark,FALSE,Open circuit,25.0; 25.0,Ar,0,400,FALSE,66.1,340,,
2018-04-24 00:00:00,SLG , FTO , TiO2-c ,,, Perovskite , Spiro-MeOTAD ,,,, Ag,0.1,nip,FALSE,MA,Pb,I,3,,1.6,2,Spin-coating >> Spin-coating,DMF >> IPA,1 >> 1,Unknown,FALSE,Unknown,Unknown,17.7,,TRUE,ISOS-D-1,Dark,FALSE,Open circuit,25.0; 25.0,Air,30,360,FALSE,75,340,,
2018-05-25 00:00:00,SLG , FTO , TiO2-c , C60 ,, Perovskite , Spiro-MeOTAD ,,,, Au,0.09,nip,FALSE,MA,Pb,I,3,Cl,1.6,1,Spin-coating,DMF,1,Unknown,FALSE,Unknown,Unknown,16.75,13.67,TRUE,ISOS-D-1I,Dark,FALSE,Open circuit,25.0; 25.0,N2,0,480,FALSE,53,337,,
2017-11-21 00:00:00,SLG , FTO , TiO2-c ,,, Perovskite , Spiro-MeOTAD ,,,, Au,0.09,nip,FALSE,MA,Pb,I,3,,1.6,2,Spin-coating >> Gas reaction,DMF >> none,1 >> 1,Unknown,FALSE,Unknown,Unknown,6.5,,TRUE,ISOS-D-1,Dark,FALSE,Open circuit,25.0; 25.0,Air,50,840,FALSE,60,336,,
