Repository: Bashayer199/data

File: data.csv (part 5 of 48)
2018-02-19 00:00:00,SLG , FTO , TiO2-c ,,, Perovskite , Spiro-MeOTAD ,,,, Ag,0.04,nip,FALSE,MA,Pb,I,3,,1.6,1,Spin-coating,DMF; DMSO,9; 1,Diethyl ether,FALSE,Unknown,Unknown,15.17,14.59,TRUE,ISOS-D-1,Dark,FALSE,Open circuit,25.0; 25.0,Air,,672,FALSE,62,336,504,
2017-09-18 00:00:00,SLG , FTO , TiO2-c ,,, Perovskite , Spiro-MeOTAD ,,,, Au,0.09,nip,FALSE,MA,Pb,I,3,,1.6,1,Spin-coating,DMSO; GBL,3; 7,Chlorobenzene,FALSE,Unknown,Unknown,17.43,,TRUE,ISOS-D-1,Dark,FALSE,Open circuit,25.0; 25.0,Air,40,336,FALSE,80,336,,
2014-09-18 00:00:00,SLG , FTO , TiO2-c , TiO2-mp ,, Perovskite , Spiro-MeOTAD ,,,, Au,0.2,nip-mp,FALSE,MA,Pb,I,3,,1.6,2,Spin-coating >> CBD,DMF >> IPA,1 >> 1,Unknown,FALSE,Unknown,Unknown,14.4,,TRUE,ISOS-D-2,Dark,FALSE,Open circuit,70.0; 70.0,Air,,336,FALSE,80,336,,
2018-12-22 00:00:00,SLG , ITO , P3CT-Na ,,, Perovskite , IDT6CN-4F , BCP ,,, Ag,0.09,pin,FALSE,MA,Pb,I,3,,1.6,1,Spin-coating,DMF; DMSO,4; 1,Chlorobenzene,FALSE,Unknown,Unknown,17.75,,TRUE,ISOS-D-1,Dark,FALSE,Open circuit,25.0; 25.0,Air,,336,FALSE,80,336,,
2018-12-22 00:00:00,SLG , ITO , P3CT-Na ,,, Perovskite , IDT6CN-TM , BCP ,,, Ag,0.09,pin,FALSE,MA,Pb,I,3,,1.6,1,Spin-coating,DMF; DMSO,4; 1,Chlorobenzene,FALSE,Unknown,Unknown,18.36,,TRUE,ISOS-D-1,Dark,FALSE,Open circuit,25.0; 25.0,Air,,336,FALSE,80,336,,
2017-06-16 00:00:00,SLG , FTO , TiO2-c , TiO2-mp ,, Perovskite , PEDOT:PSS ,,,, ITO ,0.1,nip-mp,FALSE,MA,Pb,I,3,,1.6,1,Spin-coating,DMF,1,Chlorobenzene,FALSE,Unknown,Unknown,6.9,,TRUE,ISOS-D-1,Dark,FALSE,Open circuit,25.0; 25.0,Air,40,336,FALSE,80,336,,
2017-02-23 00:00:00,SLG , ITO , PEDOT:PSS ,,, Perovskite , PCBM-60 , BCP ,,, Ag,0.018,pin,FALSE,MA,Pb,I,3,,1.6,1,Spin-coating,DMSO; GBL,3; 7,Chlorobenzene,FALSE,Unknown,Unknown,12.2,12.2,TRUE,ISOS-D-1I,Dark,FALSE,Open circuit,25.0; 25.0,N2,0,1162,FALSE,16.5,335,,22
2019-06-17 00:00:00,SLG , ITO , P3CT-K ,,, Perovskite , PCBM-60 , ZnO-c ,,, Al,0.06,pin,FALSE,MA,Pb,I,3,,1.6,1,Spin-coating,DMF; DMSO,4; 1,Chlorobenzene,FALSE,Unknown,Unknown,20.34,,TRUE,ISOS-D-1I,Dark,FALSE,Open circuit,25.0; 25.0,N2,0,450,FALSE,22,335,,
2018-02-15 00:00:00,SLG , FTO , NiMgLiO ,,, Perovskite , PCBM-60 , BCP ,,, Ag,0.09,pin,FALSE,MA,Pb,I,3,,1.6,1,Spin-coating,DMF; DMSO,4; 1,Diethyl ether,FALSE,Unknown,Unknown,,,TRUE,ISOS-D-2I,Dark,FALSE,Open circuit,85.0; 85.0,N2,0,1000,FALSE,16.6,334,,16.6
2015-11-30 00:00:00,SLG , ITO , ZnO,,, Perovskite , CzPAF_SBF ,,,, Au,0.11,nip,FALSE,MA,Pb,I,3,HI,1.55,1,Spin-coating,DMF,1,Unknown,FALSE,Unknown,Unknown,17.21,16.85,TRUE,ISOS-D-1,Dark,FALSE,Open circuit,25.0; 25.0,Air,28,500,FALSE,70.21,333,,
2018-04-03 00:00:00,SLG , FTO , TiO2-c , TiO2-mp ,, Perovskite , Spiro-MeOTAD ,,,, Au,0.1,nip-mp,FALSE,MA,Pb,I,3,Thiourea,1.6,1,Spin-coating,DMF; DMSO,4; 1,Chlorobenzene,FALSE,Unknown,Unknown,19.8,18.56,TRUE,ISOS-D-1,Dark,FALSE,Open circuit,25.0; 25.0,Air,43,720,FALSE,70.966,330.6382979,,
2019-08-27 00:00:00,SLG , ITO , SnO2-np ,,, Perovskite , Spiro-MeOTAD ,,,, Au,0.102,nip,FALSE,FA; MA,Pb,Br; I,0.1; 2.9,Cl,,2,Spin-coating >> Spin-coating,DMF >> IPA,1 >> 1,Unknown,FALSE,Unknown,Unknown,,17.11,TRUE,ISOS-D-1I,Dark,FALSE,Open circuit,25.0; 25.0,N2,0,720,FALSE,58,330,,
2018-11-04 00:00:00,SLG , ITO , PEDOT:PSS ,,, Perovskite , PCBM-60 , Phen-NaDPO ,,, Ag,0.04,pin,FALSE,MA,Pb; Sn,I,3,Cl; NAP 1-(3-aminopropylpyrrolidine),,1,Spin-coating,DMF,1,Unknown,TRUE,Unknown,Unknown,10.9,,TRUE,ISOS-L-1I,White LED,FALSE,Open circuit,25.0; 25.0,N2,0,1200,FALSE,59,330,,66
2017-10-27 00:00:00,SLG , FTO , TiO2-c , TiO2-mp ,, Perovskite , Spiro-MeOTAD ,,,, Au,0.09,nip-mp,FALSE,FA; MA,Pb,Br; I,0.45; 2.55,,,1,Spin-coating,DMF; DMSO,17; 3,Chlorobenzene,FALSE,Unknown,Unknown,15.6,13.99,TRUE,ISOS-D-1,Dark,FALSE,Open circuit,25.0; 25.0,Air,80,700,FALSE,30,325,,
2018-11-26 00:00:00,SLG , ITO , PCBM-60 ,,, Perovskite , Spiro-MeOTAD , MoO3 , MoO3,, Ag ,0.12,nip,FALSE,MA,Pb,I,3,,1.6,1,Spin-coating,DMF,1,Unknown,FALSE,Unknown,Unknown,9,,TRUE,ISOS-D-1I,Dark,FALSE,Open circuit,25.0; 25.0,N2,0,720,FALSE,65,323.28,,
2018-11-26 00:00:00,SLG , ITO , PCBM-60 ,,, Perovskite , Spiro-MeOTAD , MoO3 , MoO3,, Ag ,0.12,nip,FALSE,MA,Pb,I,3,,1.6,1,Spin-coating,DMF,1,Unknown,FALSE,Unknown,Unknown,9.13,,TRUE,ISOS-D-1I,Dark,FALSE,Open circuit,25.0; 25.0,N2,0,720,FALSE,73.75,323.28,,
2018-04-07 00:00:00,SLG , FTO , PEDOT:PSS ,,, Perovskite , C60 , BCP ,,, Cu,0.16,pin,FALSE,Cs; FA; MA,Pb,Br; I,0.45; 2.55,,,1,Spin-coating,Unknown,,Ethyl acetate,FALSE,Unknown,Unknown,13.44,,TRUE,ISOS-L-1,Light,FALSE,Open circuit,25.0; 25.0,Air,85,1000,FALSE,41,323,,41
2019-09-25 00:00:00,SLG , ITO , PEDOT:PSS ,, Dex-CB-MA , Perovskite , PCBM-60 ,,,, Al,0.045,pin,FALSE,MA,Pb,I,3,,1.6,2,Spin-coating >> Spin-coating,DMF >> Ethanol,1 >> 1,Unknown,FALSE,Unknown,Unknown,13.81,,TRUE,ISOS-D-1I,Dark,FALSE,Open circuit,25.0; 25.0,N2,0,480,FALSE,50,322,,
2018-06-12 00:00:00,SLG , ITO , TiO2-c ,,, Perovskite , Spiro-MeOTAD ,,,, Au,0.05,nip,FALSE,MA,Pb,I,3,,1.6,1,Spin-coating,DMSO; GBL,,Chlorobenzene,FALSE,Unknown,Unknown,17.77,,TRUE,ISOS-D-1,Dark,FALSE,Open circuit,20.0; 20.0,Air,30,500,FALSE,60,320,,
2016-03-22 00:00:00,SLG , ITO , PEDOT:PSS ,,, Perovskite , PCBM-60 , F-60; bis-C60 ,,, Ag,0.0314,pin,FALSE,MA,Pb,I,3,Cl,1.6,1,Spin-coating,DMF,1,Unknown,FALSE,Unknown,Unknown,15.1,15.5,TRUE,ISOS-D-1,Dark,FALSE,Open circuit,25.0; 25.0,Air,20,336,FALSE,79,320,,
2019-05-19 00:00:00,SLG , FTO , TiO2-c , TiO2-mp ,, Perovskite , Spiro-MeOTAD ,,,, Au,0.1,nip-mp,FALSE,Cs; FA; MA,Pb,Br; I,0.5; 2.5,,,1,Spin-coating,DMF; DMSO,4; 1,Chlorobenzene,FALSE,Unknown,Unknown,15.72,,TRUE,ISOS-D-1I,Dark,FALSE,Open circuit,25.0; 25.0,Unknown,,320,FALSE,80,320,,
2017-12-06 00:00:00,SLG , FTO , TiO2-c ,,, Perovskite , Spiro-MeOTAD ,,,, Au,0.16,nip,FALSE,FA; MA,Pb,Br; I,0.45; 2.55,,,1,Spin-coating,DMF; DMSO,4; 1,Ethyl acetate,FALSE,Unknown,Unknown,16.39,7.88,TRUE,ISOS-D-1,Dark,FALSE,Open circuit,25.0; 25.0,Air,30,2160,FALSE,28,319,,
2018-12-07 00:00:00,SLG , FTO , TiO2-c , TiO2-mp ,, Perovskite , XY1 ,,,, Au,0.1,nip-mp,FALSE,MA,Pb,I,3,,1.6,1,Spin-coating,DMF; DMSO,4; 1,Chlorobenzene,FALSE,Unknown,Unknown,,,TRUE,ISOS-L-1,Light,FALSE,Open circuit,25.0; 25.0,Air,40,480,FALSE,69.5,315,,
2018-07-13 00:00:00,SLG , FTO , TiO2-np ,,, Perovskite , Spiro-MeOTAD ,,,, Au,0.049,nip,FALSE,FA; MA,Pb,Br; I,0.45; 2.55,Undoped,,1,Spin-coating,DMF; DMSO,4; 1,Chlorobenzene,FALSE,Unknown,Unknown,20.45,,TRUE,ISOS-D-1,Dark,FALSE,Open circuit,25.0; 25.0,Air,,720,FALSE,62,314.4,,
2019-04-11 00:00:00,SLG , FTO , TiO2-c , TiO2-mp ,, Perovskite , Spiro-MeOTAD ,,,, Ag,0.09,nip-mp,FALSE,MA,Pb,I,3,TMA,1.6,2,Spin-coating >> Spin-coating,DMF; DMSO >> IPA,7; 3 >> 1,Unknown,FALSE,Unknown,Unknown,17.21,,TRUE,ISOS-D-1,Dark,FALSE,Open circuit,25.0; 25.0,Air,30,480,FALSE,71,312,,
2016-07-09,SLG , FTO , TiO2-c ,,, Perovskite , Spiro-MeOTAD ,,,, Au,0.09,nip,FALSE,MA,Pb,I,3,Undoped,nan,1,Spin-coating,DMSO; GBL,3; 7,Toluene,FALSE,Unknown,Unknown,12.62,,TRUE,ISOS-D-1,Dark,FALSE,Open circuit,25; 25,Air,35,384,FALSE,73,312,,
2018-11-26 00:00:00,SLG , ITO , PCBM-60 ,,, Perovskite , Spiro-MeOTAD , MoO3 , MoO3,, Ag ,0.12,nip,FALSE,MA,Pb,I,3,,1.6,1,Spin-coating,DMF,1,Unknown,FALSE,Unknown,Unknown,4.13,,TRUE,ISOS-D-1I,Dark,FALSE,Open circuit,25.0; 25.0,N2,0,720,FALSE,60.83,307.44,,
2018-04-10 00:00:00,SLG , FTO , TiO2-c , TiO2-mp ,, Perovskite , NaYF4:Yb:Er-np , Spiro-MeOTAD ,,, Au,0.09,nip-mp,FALSE,MA,Pb,I,3,,1.6,2,Spin-coating >> Spin-coating,DMF; DMSO >> IPA,4; 1 >> 1,Unknown,FALSE,Unknown,Unknown,15.17,,TRUE,ISOS-D-1,Dark,FALSE,Open circuit,25.0; 25.0,Air,45,700,FALSE,65.5,305,,
2019-10-08 00:00:00,SLG , FTO , TiO2-c , TiO2-mp ,, Perovskite , P3HT ,,,, Au,1,nip-mp,FALSE,Cs; FA; MA,Pb,Br; I,0.3; 2.9,,,1,Spin-coating,DMF; DMSO,,Chlorobenzene,FALSE,Unknown,Unknown,,,TRUE,ISOS-D-1,Dark,FALSE,Open circuit,25.0; 25.0,Air,60,1500,FALSE,0,300,,28
2018-05-29 00:00:00,SLG , FTO , TiO2-c , TiO2-mp ,, Perovskite , Spiro-MeOTAD ,,,, Au,0.09,nip-mp,FALSE,FA,Pb,Br; I,0.3; 2.7,,,1,Spin-coating,DMF; DMSO,4; 1,Chlorobenzene,FALSE,Unknown,Unknown,10.81,,TRUE,ISOS-D-1,Dark,FALSE,Open circuit,25.0; 25.0,Air,45,1440,FALSE,10,300,,40
2019-05-22 00:00:00,SLG , FTO , TiO2-c ,,, Perovskite , Spiro-MeOTAD , MoO3 ,,, Ag,0.09,nip,FALSE,MA,Pb,I,3,,1.6,1,Spin-coating,DMSO; GBL,3; 7,Chlorobenzene,FALSE,Unknown,Unknown,17.5,,TRUE,ISOS-D-1,Dark,FALSE,Open circuit,25.0; 25.0,Ambient,,800,FALSE,15,300,,
2018-06-12 00:00:00,SLG , ITO , TiO2-c ,,, Perovskite , Spiro-MeOTAD ,,,, Au,0.05,nip,FALSE,MA,Pb,I,3,,1.6,1,Spin-coating,DMSO; GBL,,Chlorobenzene,FALSE,Unknown,Unknown,15.67,,TRUE,ISOS-D-1,Dark,FALSE,Open circuit,20.0; 20.0,Air,30,500,FALSE,40,300,,
2019-06-07 00:00:00,SLG , FTO , TiO2-c , TiO2-mp ,, Perovskite , Spiro-MeOTAD ,,,, Au,0.16,nip-mp,FALSE,Cs; FA; MA,Pb,I,3,,,1,Spin-coating,DMF; DMSO,4; 1,Chlorobenzene,FALSE,Unknown,Unknown,20.62,,TRUE,ISOS-L-1,Light,FALSE,MPPT,25.0; 25.0,Air,40,1000,FALSE,50,300,,50
2016-07-04 00:00:00,SLG , FTO , PEDOT:PSS ,,, Perovskite , PCBM-60 , ZnO-np ,,, Al,0.104,pin,FALSE,MA,Pb,I,3,,1.6,1,Spin-coating,DMF; DMSO,2; 1,Unknown,FALSE,Unknown,Unknown,10.8,,TRUE,ISOS-D-1,Dark,FALSE,Open circuit,25.0; 25.0,Air,40,400,FALSE,50,300,,
2019-12-30 00:00:00,SLG , FTO , TiO2-c , TiO2-mp , Al2O3-mp , Perovskite ,WO3-np,,,, Carbon,0.16,nip-mp-carbon,FALSE,MA,Pb,I,3,,1.6,1,Drop-infiltration,GBL,1,Unknown,FALSE,Unknown,Unknown,10.3,,TRUE,ISOS-L-1,Light,FALSE,Open circuit,25.0; 25.0,Air,50,500,FALSE,63.106,300,,
2017-06-05,SLG , ITO , NiO-np ,,, Perovskite , PCBM-70 , Rhodamine 101 ,,, Ag,,pin,FALSE,MA,Pb,I,3,Undoped,1.5,1,Spin-coating,DMF; DMSO,8; 1,Diethyl ether,FALSE,Unknown,Unknown,16.33,16.42,TRUE,ISOS-D-1,Dark,FALSE,Open circuit,23; 23,Unknown,50,1000,TRUE,68,300,,68
2018-05-09 00:00:00,SLG , FTO , TiO2-c , TiO2-mp ,, Perovskite , M101 ,,,, Ag,0.14,nip-mp,FALSE,Cs; FA; MA,Pb,Br; I,0.51; 2.49,,,1,Spin-coating,DMF; DMSO,4; 1,Chlorobenzene,FALSE,Unknown,Unknown,10.74,,TRUE,ISOS-D-1,Dark,FALSE,Open circuit,25.0; 25.0,Air,25,840,FALSE,69,300,,
2019-02-20 00:00:00,SLG , FTO , TiO2-c , C60 ,, Perovskite , Spiro-MeOTAD ,,,, Ag,0.09,nip,FALSE,Cs | FA,Pb | Pb,Br; I | Br; I,1.5; 1.5 | 1.5; 1.5,,,2,Evaporation >> Evaporation,none >> none,1 >> 1,Unknown,FALSE,Unknown,Unknown,17.09,17.48,TRUE,ISOS-D-1,Dark,FALSE,Open circuit,25.0; 25.0,Air,50,400,FALSE,70,300,,
2020-09-24,SLG , FTO , TiO2-c , PCBM-60 ,, Perovskite , PTAA ,,,, Au,0.09,nip,FALSE,Cs; FA; MA,Pb,Br; I,0.51; 2.49,Undoped,nan,1,Spin-coating,DMF; DMSO,4; 1,Chlorobenzene,FALSE,Unknown,Unknown,17.1,,TRUE,ISOS-L-1,Solar simulator,FALSE,Open circuit,25; 25,Air,35,500,FALSE,70,300,,
2019-03-26 00:00:00,SLG , FTO , TiO2-nw ,,, Perovskite , Spiro-MeOTAD ,,,, Au,0.16,nip,FALSE,MA,Pb,I,3,,1.55,1,Spin-coating,DMF; DMSO; NMP,3; 4; 3,Diethyl ether,FALSE,Unknown,Unknown,17.41,15.28,TRUE,ISOS-D-1,Dark,FALSE,Open circuit,25.0; 25.0,Air,20,500,FALSE,70,300,,
2017-08-07 00:00:00,SLG , FTO , TiO2-c , TiO2-mp ,, Perovskite , A101 ,,,, Au,0.1,nip-mp,FALSE,FA; MA,Pb,Br; I,0.51; 2.49,,1.62,1,Spin-coating,DMF; DMSO,4; 1,Chlorobenzene,FALSE,Unknown,Unknown,13.41,11.04,TRUE,ISOS-D-1,Dark,FALSE,Open circuit,25.0; 25.0,Air,30,600,FALSE,72,300,,
2018-09-12 00:00:00,SLG , ITO , P3CT-N ,,, Perovskite , PCBM-60 , C60 , BCP ,, Cu,0.1,pin,FALSE,MA,Pb,I,3,TMTA,1.6,1,Spin-coating,DMF; DMSO,4; 1,Chlorobenzene,FALSE,Unknown,Unknown,,,TRUE,ISOS-L-1I,Xenon,FALSE,Constant potential,25.0; 25.0,N2,0,400,FALSE,75,300,,
2017-02-07 00:00:00,SLG , FTO , TiO2-c , TiO2-mp , Al2O3-mp , Perovskite ,,,,, Carbon,0.16,nip-mp-carbon,FALSE,MA,Pb,I,3,Undoped,1.59,1,Drop-infiltration,DMF,1,Unknown,FALSE,Unknown,Unknown,13,12.1,TRUE,ISOS-L-1,White LED,FALSE,Open circuit,27.5; 27.5,Air,42.5,1000,FALSE,75,300,,75
2019-01-11 00:00:00,SLG , ITO , NiO-c ,,, Perovskite , PN-F25 ,,,, Ag,0.1,pin,FALSE,MA,Pb,I,3,,1.6,1,Spin-coating,DMSO; GBL,3; 7,Toluene,FALSE,Unknown,Unknown,17.5,,TRUE,ISOS-D-1,Dark,FALSE,Open circuit,25.0; 25.0,Air,40,300,FALSE,80,300,,
2017-02-08 00:00:00,SLG , ITO , ZnO,,, Perovskite , Spiro-MeOTAD ,,,, Ag,0.096,nip,FALSE,MA,Pb,I,3,,1.6,2,Spin-coating >> Spin-coating,DMF >> IPA,1 >> 1,Unknown,TRUE,Kapton tape,Unknown,12,,TRUE,ISOS-D-1,Dark,FALSE,Open circuit,25.0; 25.0,Air,40,300,TRUE,80,300,,
2018-05-07 00:00:00,SLG , ITO , PTAA ,,, Perovskite , PCBM-60 ,,,, Al,0.0464,pin,FALSE,MA,Pb,I,3,,1.6,1,Spin-coating,DMF; DMSO,85; 15,Diethyl ether,FALSE,Unknown,Unknown,14.7,14.5,TRUE,ISOS-D-1,Dark,FALSE,Open circuit,25.0; 25.0,Air,30,300,FALSE,80,300,,
2018-12-03 00:00:00,SLG , FTO , ZnO-np , Graphene ,, Perovskite , Spiro-MeOTAD ,,,, Au,0.16,nip,FALSE,FA; MA,Pb,Br; I,0.3; 2.7,,,2,Spin-coating >> CBD,DMF >> IPA,1 >> 1,Unknown,FALSE,Unknown,Unknown,19.81,19.54,TRUE,ISOS-L-1I,White LED,FALSE,Open circuit,25.0; 25.0,N2,0,300,FALSE,80,300,,
2018-11-21 00:00:00,SLG , AZO , SnO2-np ,,, Perovskite , Spiro-MeOTAD ,,,, Au,0.1,nip,FALSE,MA,Pb,I,3,,1.6,1,Spin-coating,DMF; DMSO,10; 1.125,Unknown,FALSE,Unknown,Unknown,16.87,,TRUE,ISOS-D-1I,Dark,FALSE,Open circuit,25.0; 25.0,Unknown,,300,FALSE,80,300,,
2018-10-26 00:00:00,SLG , FTO , TiO2-c ,,, Perovskite , Spiro-MeOTAD ,,,, Au,0.1,nip,FALSE,Cs,Pb,Br; I,1; 2,,,1,Spin-coating,DMSO,1,Toluene,FALSE,Unknown,Unknown,13.21,,TRUE,ISOS-D-1,Dark,FALSE,Open circuit,25.0; 25.0,Air,30,1060,FALSE,80,300,,80
2019-01-21 00:00:00,SLG , FTO , TiO2-c , TiO2-mp ,, Perovskite , Spiro-MeOTAD ,,,, Au,0.1,nip-mp,FALSE,MA | (EU-pyP),Pb | Pb,I | I,3 | 4,,1.6,2,Spin-coating >> Spin-coating,DMF; DMSO >> IPA,9; 1 >> 1,Diethyl ether,FALSE,Unknown,Unknown,5.13,,TRUE,ISOS-D-2,Dark,FALSE,Open circuit,85.0; 85.0,Air,45,300,FALSE,80,300,,
2018-06-12 00:00:00,SLG , FTO , TiO2-c , TiO2-mp ,, Perovskite , Spiro-MeOTAD ,,,, Au,0.15,nip-mp,FALSE,Cs; FA; MA,Pb,Br; I,0.51; 2.49,,,1,Spin-coating,DMF; DMSO,4; 1,Trifluorotoluene,FALSE,Unknown,Unknown,18.62,,TRUE,ISOS-D-1,Dark,FALSE,Open circuit,25.0; 25.0,Air,40,300,FALSE,80,300,,
2019-07-03 00:00:00,SLG , FTO , TiO2-c ,,, Perovskite , Spiro-MeTAD ,,,, Au,0.1,nip,FALSE,(BEA); Cs; FA; MA,Pb,Br; I,1.7; 0.83,,,1,Spin-coating,DMF; DMSO,4; 1,Unknown,FALSE,Unknown,Unknown,17.39,,TRUE,ISOS-D-1,Dark,FALSE,Open circuit,25.0; 25.0,Air,85,300,FALSE,80,300,,
2019-01-24 00:00:00,SLG , ITO , PTPD ,,, Perovskite , PCBM-60 , BCP ,,, Ag,0.07,pin,FALSE,Cs; FA,Pb,I,3,,,2,Spin-coating >> Spin-coating,DMF; DMSO >> IPA,1; 0.79 >> 1,Unknown,TRUE,Unknown,Unknown,14.69,14.12,TRUE,ISOS-L-2,Xenon,FALSE,Open circuit,60.0; 60.0,Air,60,300,FALSE,80,300,,
2018-07-04,SLG , ITO , SnO2-np , ZnO-np ,, Perovskite , Spiro-MeOTAD , MoO3 ,,, Ag,0.04,nip,FALSE,Cs,Pb,Br; I,1; 2,Undoped,1.92,1,Spin-coating,DMF; DMSO,1; 9,Unknown,FALSE,Unknown,Unknown,14.6,,TRUE,ISOS-D-2I,Dark,FALSE,Open circuit,85; 85,N2,,300,FALSE,80,300,,
2018-09-20 00:00:00,SLG , FTO , TiO2-c ,,, Perovskite , Spiro-MeOTAD ,,,, Au,0.1,nip,FALSE,Cs; FA; MA,Pb,Br; I,0.51; 2.49,DRCN5T,1.51,1,Spin-coating,DMF; DMSO,4; 1,Chlorobenzene,FALSE,Unknown,Unknown,19.2,,TRUE,ISOS-D-1,Dark,FALSE,Open circuit,25.0; 25.0,Air,,1000,FALSE,95,300,,95
2018-10-15 00:00:00,SLG , ITO , SnO2-c ,,, Perovskite , Spiro-MeOTAD ,,,, Ag,0.102,nip,FALSE,FA; MA,Pb,Br; I,0.13; 2.87,Cl,,2,Spin-coating >> Spin-coating,DMF >> IPA,1 >> 1,Unknown,FALSE,Unknown,Unknown,19.6,18.1,TRUE,ISOS-D-1,Dark,FALSE,Open circuit,25.0; 25.0,Air,30,1440,FALSE,20,290,,35
2019-06-12 00:00:00,SLG , FTO , TiO2-c , TiO2-mp ,, Perovskite , Spiro-MeOTAD ,,,, Au,0.1,nip-mp,FALSE,Cs; FA; MA,Pb,Br; I,0.51; 2.49,,,1,Spin-coating,DMF; DMSO,4; 1,Chlorobenzene,FALSE,Unknown,Unknown,19.2,18.2,TRUE,ISOS-D-1,Dark,FALSE,Open circuit,40.0; 40.0,Ambient,,672,FALSE,55,290,,
2015-03-11 00:00:00,SLG , ITO , PEDOT:PSS ,,, Perovskite , PCBM-60 ,,,, Al,0.1,pin,FALSE,MA,Pb,I,3,Cl; EAI,1.6,1,Spin-coating,DMF,1,Unknown,FALSE,Unknown,Unknown,10.2,,TRUE,ISOS-D-2I,Dark,FALSE,Open circuit,65.0; 65.0,Ar,0,580,FALSE,60,290,,
2019-05-07 00:00:00,SLG , ITO , PolyTPD ,,, Perovskite , PCBM-60 , Zr(acac)4 ,,, Ag,0.1,pin,FALSE,MA,Pb,I,3,,1.6,2,Spin-coating >> CBD,DMF; DMSO >> IPA,9; 1 >> 1,Unknown,FALSE,Unknown,Unknown,18.1,18.2,TRUE,ISOS-D-1,Dark,FALSE,Open circuit,25.0; 25.0,Air,50,480,FALSE,70,290,,
2017-09-09 00:00:00,SLG , ITO , NiO-c ,,, Perovskite , PCBM-70 , BCP ,,, Ag,0.04,pin,FALSE,MA,Pb,I,3,,1.6,1,Spin-coating,DMF; DMSO,,Chlorobenzene,FALSE,Unknown,Unknown,13.28,,TRUE,ISOS-D-1,Dark,FALSE,Open circuit,25.0; 25.0,Air,30,720,FALSE,35,288,,
2019-01-12 00:00:00,SLG , FTO , TiO2-c , C60 ,, Perovskite , Spiro-MeOTAD ,,,, Au,0.09,nip,FALSE,Cs; FA,Pb,I,3,,,3,Spin-coating >> Spin-coating >> Gas reaction,IPA >> DMF >> none,1 >> 1 >> 1,Unknown,FALSE,Unknown,Unknown,14.23,12.9,TRUE,ISOS-D-1,Dark,FALSE,Open circuit,27.0; 27.0,Air,30,480,FALSE,43,288,,
2016-05-09 00:00:00,SLG , FTO , TiO2-c , TiO2-mp ,, Perovskite , Spiro-MeOTAD ,,,, Au,0.09,nip-mp,FALSE,MA,Pb,I,3,Cl,1.6,2,Spin-coating >> CBD,DMSO >> IPA,1 >> 1,Unknown,FALSE,Unknown,Unknown,5.86,,TRUE,ISOS-D-1,Dark,FALSE,Open circuit,25.0; 25.0,Air,55,720,FALSE,69,288,,
2018-04-04 00:00:00,SLG , FTO , X1 ,,, Perovskite , PCBM-60 , C3-CBL ,,, Ag,0.09,pin,FALSE,MA,Pb,I,3,Pb(SCN)2,1.6,1,Spin-coating,DMF; DMSO,9; 1,Diethyl ether,FALSE,Unknown,Unknown,16.53,,TRUE,ISOS-D-1,Dark,FALSE,Open circuit,20.0; 20.0,Air,45,3024,FALSE,72,288,,
2018-04-25 00:00:00,SLG , FTO , ZnO,,, Perovskite , AZO-mp ,,,, Au,0.36,nip,FALSE,MA,Pb,I,3,,1.6,2,Spin-coating >> CBD,DMF >> IPA,1 >> 1,Unknown,FALSE,Unknown,Unknown,5.45,4.54,TRUE,ISOS-D-1,Dark,FALSE,Open circuit,25.0; 25.0,Ambient,,360,FALSE,78,288,,
2020-05-19,SLG , ITO , SnO2-np , PCBM-60 ,, Perovskite , Spiro-MeOTAD ,,,, Ag,0.091,nip,FALSE,MA,Pb,I,3,Undoped,nan,1,Spin-coating,DMF; DMSO,4; 1,Chlorobenzene,FALSE,Unknown,Unknown,16.28,14.42,TRUE,ISOS-D-1,Dark,FALSE,Open circuit,25; 25,Air,35,528,FALSE,80,288,,
2018-08-17 00:00:00,SLG , ITO , SnO2-np , Dompamin-SAM ,, Perovskite , Spiro-MeOTAD ,,,, Au,0.1,nip,FALSE,MA,Pb,I,3,,1.6,1,Spin-coating,DMF; DMSO,4; 1,Chlorobenzene,FALSE,Unknown,Unknown,16.87,16.31,TRUE,ISOS-D-1,Dark,FALSE,Open circuit,25.0; 25.0,Air,50,288,FALSE,80,288,,
2019-03-06 00:00:00,SLG , FTO , TiO2-c , TiO2-mp ,, Perovskite , Spiro-MeOTAD ,,,, Au,0.0916,nip-mp,FALSE,Cs; FA; MA,Pb,Br; I,0.45; 2.55,Rb,1.6,1,Spin-coating,DMF; DMSO,4; 1,Unknown,FALSE,Unknown,Unknown,19.3,,TRUE,ISOS-D-1,Dark,FALSE,Open circuit,25.0; 25.0,Air,,670,FALSE,67,285,,
2019-12-04 00:00:00,SLG , FTO , TiO2-c ,,, Perovskite , Spiro-MeOTAD ,,,, Ag,0.1,nip,FALSE,MA,Pb,I,3,Ni,1.6,2,Spin-coating >> Spin-coating,DMF; DMSO >> IPA,4; 1 >> 1,Unknown,FALSE,Unknown,Unknown,18.82,18.52,TRUE,ISOS-D-1,Dark,FALSE,Open circuit,25.0; 25.0,Air,20,842,FALSE,32.22,282.47,,
2017-11-29 00:00:00,SLG , FTO , TiO2-c ,,, Perovskite , PPDT2FBT ,,,, Au,0.16,nip,FALSE,MA,Pb,I,3,,1.5,1,Spin-coating,DMF,1,Unknown,FALSE,Unknown,Unknown,16.8,16.2,TRUE,ISOS-L-2,Xenon,FALSE,Short circuit,85.0; 85.0,Air,85,500,FALSE,60,280,,
2017-11-29 00:00:00,SLG , FTO , TiO2-c ,,, Perovskite , PPDT2FBT ,,,, Au,0.16,nip,FALSE,MA,Pb,I,3,,1.5,1,Spin-coating,DMF,1,Unknown,FALSE,Unknown,Unknown,17.7,17.4,TRUE,ISOS-L-2,Xenon,FALSE,Short circuit,85.0; 85.0,Air,85,500,FALSE,60,280,,
2019-01-11 00:00:00,SLG , ITO , SnO2-np ,,, Perovskite , EHCz-3EtCz , MoOx ,,, Al,0.1,nip,FALSE,Cs; FA; MA,Pb,Br; I,0.48; 2.52,,,1,Spin-coating,DMF; DMSO,4; 1,Chlorobenzene,FALSE,Unknown,Unknown,16.77,16.09,TRUE,ISOS-L-1,Sulfur plasma,FALSE,Open circuit,50.0; 50.0,Air,,500,TRUE,62,280,,
2019-07-16 00:00:00,SLG , ITO , NiO-c ,,, Perovskite , C60 , BCP ,,, Ag,0.1,pin,FALSE,Cs; FA; MA,Pb,Br; I,0.42; 2.58,,,1,Spin-coating,DMF; DMSO,4; 1,Chlorobenzene,FALSE,Unknown,Unknown,19.95,,TRUE,ISOS-L-1I,Xenon,FALSE,MPPT,25.0; 25.0,N2,0,300,TRUE,76,280,,
2019-09-03 00:00:00,SLG , FTO , TiO2-c ,,, Perovskite , Spiro-MeOTAD ,,,, Au,0.09,nip,FALSE,FA,Pb,I,3,,1.48,1,Spin-coating,DMF; DMSO; GBL,6; 7; 7,Chlorobenzene,FALSE,Unknown,Unknown,19.02,17.32,TRUE,ISOS-D-1,Dark,FALSE,Open circuit,25.0; 25.0,Air,35,1440,FALSE,0,277,,25
2019-09-03 00:00:00,SLG , FTO , TiO2-c ,,, Perovskite , Spiro-MeOTAD ,,,, Au,0.09,nip,FALSE,FA | (PEA),Pb | Pb,I | I,3 | 4,,1.48,2,Spin-coating >> Spin-coating,DMF; DMSO; GBL >> IPA,6; 7; 7 >> 1,Chlorobenzene,FALSE,Unknown,Unknown,21.15,20.54,TRUE,ISOS-D-1,Dark,FALSE,Open circuit,25.0; 25.0,Air,35,1440,FALSE,47,277,,62
2018-11-28 00:00:00,SLG , ITO , P3HT ,,, Perovskite , PCBM-60 ,,,, Ag,0.09,pin,FALSE,MA,Pb,I,3,exMMT,1.6,1,Spin-coating,DMF; DMSO,4; 1,Diethyl ether,FALSE,Unknown,Unknown,,,TRUE,ISOS-L-1,Light,FALSE,MPPT,50.0; 50.0,Air,50,276,FALSE,80,276,,
2019-08-28 00:00:00,SLG , ITO , PTAA ,,, Perovskite , PCBM-60 , C60 , BCP ,, Cu,0.1,pin,FALSE,MA,Pb,I,3,,1.6,2,Spin-coating >> Spin-coating,DMF; DMSO >> IPA,9; 1 >> 1,Unknown,FALSE,Unknown,Unknown,,,TRUE,ISOS-D-2I,Dark,FALSE,Open circuit,85.0; 85.0,N2,0,500,FALSE,73,275,,
2016-03-22 00:00:00,SLG , ITO , PEDOT:PSS ,,, Perovskite , PCBM-60 , F-C60 ,,, Ag,0.0314,pin,FALSE,MA,Pb,I,3,Cl,1.6,1,Spin-coating,DMF,1,Unknown,FALSE,Unknown,Unknown,12.6,12.8,TRUE,ISOS-D-1,Dark,FALSE,Open circuit,25.0; 25.0,Air,20,336,FALSE,74,275,,
2019-02-28 00:00:00,SLG , ITO , SnO2-np ,,, Perovskite , Spiro-MeOTAD ,,,, Au,0.1,nip,FALSE,Cs; FA; MA,Pb,Br; I,0.12; 2.88,,,2,Spin-coating >> Spin-coating,DMF; DMSO >> IPA,9; 1 >> 1,Unknown,FALSE,Unknown,Unknown,20.84,20.23,TRUE,ISOS-D-2I,Dark,FALSE,Open circuit,85.0; 85.0,Unknown,,280.31,FALSE,79.7,274.84,,
2019-05-18 00:00:00,SLG , ITO , PEDOT:PSS ,,, Perovskite , PCBM-60 , Bphen ,,, Al,0.04,pin,FALSE,(TEA); MA,Pb,I,14,NH4Cl,1.65,1,Spin-coating,DMF; DMSO,20; 1,Unknown,FALSE,Unknown,Unknown,11.32,11.28,TRUE,ISOS-D-1,Dark,FALSE,Open circuit,25.0; 25.0,Air,60,800,FALSE,40,270,,
2019-07-23 00:00:00,SLG , FTO , TiO2-c , TiO2-mp ,, Perovskite , Spiro-MeOTAD ,,,, Au,0.125,nip-mp,FALSE,Cs; FA,Pb,Br; I,0.375; 2.625,,,1,Spin-coating,DMF; DMSO,57; 75,Diethyl ether,TRUE,PMMA,Unknown,,17.41,TRUE,ISOS-L-1,White LED,FALSE,Open circuit,17.0; 17.0,Air,0,525,FALSE,62.7,270,,
2019-04-28 00:00:00,SLG , FTO , TiO2-c , TiO2-mp ,, Perovskite , P(BDTT-tPPD) ,,,, Au,0.1,nip-mp,FALSE,MA,Pb,I,3,,1.5,1,Spin-coating,DMF; DMSO,,Diethyl ether,FALSE,Unknown,Unknown,12.13,11.52,TRUE,ISOS-D-1,Dark,FALSE,Open circuit,25.0; 25.0,Air,50,340,FALSE,76.54,270,,
2019-08-09 00:00:00,SLG , ITO , SnO2-c ,,, Perovskite , Spiro-MeOTAD ,,,, Au,0.09,nip,FALSE,Cs; FA; MA,Pb,Br; I,0.45; 2.55,,1.62,1,Spin-coating,DMF; DMSO,,Diethyl ether,TRUE,SLG,Epoxy,18.9,18.4,TRUE,ISOS_D_3,Dark,FALSE,Open circuit,85.0; 85.0,Air,85,300,FALSE,77,270,,
2018-10-15 00:00:00,SLG , ITO , SnO2-np ,,, Perovskite , Spiro-MeOTAD ,,,, Au,0.1,nip,FALSE,MA,Pb,I,3,GuaI,1.6,1,Spin-coating,DMF; DMSO,4; 1,Chlorobenzene,FALSE,Unknown,Unknown,18.54,17.04,TRUE,ISOS-D-1,Dark,FALSE,Open circuit,25.0; 25.0,Air,60,360,FALSE,55,266.64,,
2018-08-20 00:00:00,SLG , FTO , TiO2-c ,,, Perovskite , Spiro-MeOTAD ,,,, Ag,0.09,nip,FALSE,MA,Pb,I,3,,1.6,1,Spin-coating,DMF,1,Unknown,FALSE,Unknown,Unknown,11,,TRUE,ISOS-D-1I,Dark,FALSE,Open circuit,25.0; 25.0,N2,0,265,FALSE,80,265,,
2018-08-24,SLG , FTO , TiO2-c , TiO2-mp ,, Perovskite , Spiro-MeOTAD ,,,, Au,0.125,nip-mp,FALSE,Cs; FA,Pb,I,3,HI,1.51,1,Spin-coating,DMF; DMSO,8.43; 1,Diethyl ether,FALSE,Unknown,Unknown,17.79,14.06,TRUE,ISOS-D-1,Dark,FALSE,Open circuit,nan; nan,Unknown,,528,FALSE,45,264,,
2018-04-17 00:00:00,SLG , FTO , TiO2-c , TiO2-mp ,, Perovskite , Spiro-MeOTAD ,,,, Ag,0.09,nip-mp,FALSE,FA; MA,Pb,Br; I,0.45; 2.55,,1.6,1,Spin-coating,DMF; DMSO,4; 1,Chlorobenzene,FALSE,Unknown,Unknown,18.84,17.11,TRUE,ISOS-D-1,Dark,FALSE,Open circuit,25.0; 25.0,Air,30,504,FALSE,60,264,,
2018-05-29 00:00:00,SLG , FTO , TiO2-c , TiO2-mp ,, Perovskite , Spiro-MeOTAD ,,,, Au,0.09,nip-mp,FALSE,Cs; FA,Pb,Br; I,0.3; 2.7,,,1,Spin-coating,DMF; DMSO,4; 1,Chlorobenzene,FALSE,Unknown,Unknown,19.94,18.99,TRUE,ISOS-D-2,Dark,FALSE,Open circuit,85.0; 85.0,Air,20,260,FALSE,80,260,,
2018-12-07 00:00:00,SLG , FTO , TiO2-c , TiO2-mp ,, Perovskite , Spiro-MeOTAD ,,,, Au,0.1,nip-mp,FALSE,MA,Pb,I,3,,1.6,1,Spin-coating,DMF; DMSO,4; 1,Chlorobenzene,FALSE,Unknown,Unknown,,,TRUE,ISOS-L-1,Light,FALSE,Open circuit,25.0; 25.0,Air,40,480,FALSE,24.2,258,,
2018-12-07 00:00:00,SLG , FTO , TiO2-c , TiO2-mp ,, Perovskite , XY1 ,,,, Au,0.1,nip-mp,FALSE,MA,Pb,I,3,,1.6,1,Spin-coating,DMF; DMSO,4; 1,Chlorobenzene,FALSE,Unknown,Unknown,,,TRUE,ISOS-D-2,Dark,FALSE,Open circuit,85.0; 85.0,Air,40,480,FALSE,58.5,258,,
2017-07-13 00:00:00,SLG , FTO , ZnO,,, Perovskite , FDT ,,,, Ag,0.05,nip,FALSE,FA; MA,Pb,I,3,,,1,Spin-coating,DMF,1,N2,FALSE,Unknown,Unknown,12.89,9.96,TRUE,ISOS-D-1I,Dark,FALSE,Open circuit,25.0; 25.0,N2,0,504,FALSE,50.8,252,,
2020-01-31 00:00:00,SLG , ITO , TiO2-c ,,, Perovskite , Spiro-MeOTAD ,,,, Au,0.09,nip,FALSE,Cs,Pb,I,3,HI,,1,Spin-coating,DMF,1,Unknown,FALSE,Unknown,Unknown,10.35,,TRUE,ISOS-D-2I,Dark,FALSE,Open circuit,60.0; 60.0,N2,0,500,FALSE,54.9,250.6,,
2019-01-28 00:00:00,SLG , FTO ,,,, Perovskite , Spiro-MeOTAD ,,,, Au,0.075,nip,FALSE,MA,Pb,I,3,,1.59,2,Spin-coating >> Spin-coating,DMF >> IPA,1 >> 1,Unknown,FALSE,Unknown,Unknown,17.41,15.58,TRUE,ISOS-D-1,Dark,FALSE,Open circuit,25.0; 25.0,Air,70,500,FALSE,3.65,250,,
2019-03-18 00:00:00,SLG , FTO , ZnO, TiO2-mp ,, Perovskite , Spiro-MeOTAD ,,,, Au,0.09,nip-mp,FALSE,MA,Pb,I,3,,1.6,1,Spin-coating,DMF; DMSO,10; 1,Chlorobenzene,FALSE,Unknown,Unknown,,,TRUE,ISOS-D-1,Dark,FALSE,Open circuit,25.0; 25.0,Air,45,600,FALSE,42,250,,
2018-02-08 00:00:00,SLG , FTO , TiO2-c , TiO2-mp ,, Perovskite , Spiro-MeOTAD ,,,, Au,0.16,nip-mp,FALSE,Cs; FA; MA,Pb,Br; I,0.51; 2.49,,1.61,1,Spin-coating,DMF; DMSO,4; 1,Trifluorotoluene,TRUE,SLG,Surlyn,,,TRUE,ISOS-L-1I,White LED,FALSE,Open circuit,50.0; 50.0,Ar,0,800,FALSE,44,250,,
2018-05-04 00:00:00,SLG , FTO , NiO-c ,, N719 dye , Perovskite , PCBM-60 ,,,, Ag,0.06,pin,FALSE,MA,Pb,I,3,,1.6,1,Spin-coating,DMF; DMSO,7; 3,Chlorobenzene,FALSE,Unknown,Unknown,15.3,15.3,TRUE,ISOS-D-1,Dark,FALSE,Open circuit,20.0; 20.0,Air,30,650,FALSE,50,250,,
2019-09-10 00:00:00,SLG , FTO , TiO2-c , TiO2-mp ,, Perovskite , Spiro-MeOTAD ,,,, Au,0.09,nip-mp,FALSE,FA,Pb,I,3,,1.48,2,Spin-coating >> Spin-coating,DMF; DMSO >> IPA,4; 1 >> 1,Unknown,FALSE,Unknown,Unknown,19.32,18.52,TRUE,ISOS-D-2,Dark,FALSE,Open circuit,85.0; 85.0,Air,,500,FALSE,68,250,,
2019-06-19 00:00:00,SLG , FTO , TiO2-c ,,, Perovskite , Spiro-MeOTAD ,,,, Ag,0.06,nip,FALSE,MA,Pb,I,3,,1.6,2,Spin-coating >> Gas reaction,DMF >> none,1 >> 1,Unknown,FALSE,Unknown,Unknown,15.51,,TRUE,ISOS-D-1,Dark,FALSE,Open circuit,25.0; 25.0,Air,35,350,FALSE,70,250,,
2018-05-31 00:00:00,SLG , ITO , NiO-np ,,, Perovskite , C60; PCBM-60 , Zr(acac)4 ,,, Cu,0.1,pin,FALSE,MA,Pb,I,3,,1.589,1,Spin-coating,DMF,1,Chlorobenzene,FALSE,Unknown,Unknown,20.13,19.44,TRUE,ISOS-L-1,Light,FALSE,MPPT,25.0; 25.0,Air,50,500,FALSE,70,250,,
2019-02-15 00:00:00,SLG , FTO , TiO2-c , TiO2-mp ,, Perovskite , Spiro-MeOTAD ,,,, Au,0.06,nip-mp,FALSE,MA,Pb,I,3,,1.6,2,Spin-coating >> Spin-coating,DMF; DMSO >> IPA,4; 1 >> 1,Unknown,FALSE,Unknown,Unknown,15.41,,TRUE,ISOS-D-1,Dark,FALSE,Open circuit,25.0; 25.0,Air,42,600,FALSE,72,250,,
2019-02-15 00:00:00,SLG , FTO , TiO2-c , TiO2-mp ,, Perovskite , Spiro-MeOTAD ,,,, Au,0.06,nip-mp,FALSE,MA,Pb,I,3,,1.6,2,Spin-coating >> Spin-coating,DMF; DMSO >> IPA,4; 1 >> 1,Unknown,FALSE,Unknown,Unknown,14.36,,TRUE,ISOS-D-1,Dark,FALSE,Open circuit,25.0; 25.0,Air,42,600,FALSE,72,250,,
2017-08-25 00:00:00,SLG , ITO , TiO2-c ,,, Perovskite , Spiro-MeOTAD ,,,, Au,0.16,nip,FALSE,MA,Pb,I,3,Cl,1.6,1,Slot-die coating,DMF; DMSO,,Unknown,FALSE,Unknown,Unknown,14.6,,TRUE,ISOS-D-1I,Dark,FALSE,Open circuit,25.0; 25.0,Unknown,,2000,FALSE,78.6,250,,
2019-10-30 00:00:00,SLG , FTO , ZnO,,, Perovskite , Co-Porphyrin ,,,, Au,0.1,nip,FALSE,Cs; FA; MA,Pb,Br; I,0.51; 2.49,,,1,Spin-coating,DMF; DMSO,4; 1,Diethyl ether,FALSE,Unknown,Unknown,17.64,16.37,TRUE,ISOS-D-2I,Dark,FALSE,Open circuit,85.0; 85.0,N2,0,250,FALSE,80,250,,
2019-10-30 00:00:00,SLG , FTO , ZnO,,, Perovskite , Co-Porphyrin ,,,, Au,0.1,nip,FALSE,Cs; FA; MA,Pb,Br; I,0.51; 2.49,,,1,Spin-coating,DMF; DMSO,4; 1,Diethyl ether,FALSE,Unknown,Unknown,19.38,19.26,TRUE,ISOS-D-2I,Dark,FALSE,Open circuit,85.0; 85.0,N2,0,250,FALSE,80,250,,
2019-02-19 00:00:00,SLG , FTO , SnO2-c , C60 ,, Perovskite , Spiro-MeOTAD ,,,, Au,5.909,nip,TRUE,Cs; FA,Pb,Br; I,0.1; 2.9,,,3,Co-evaporation >> Gas reaction >> Spin-coating,none,1,Unknown,TRUE,Parylene | SLG,Unknown,8.3,,TRUE,ISOS-L-1I,Light,FALSE,MPPT,25.0; 25.0,Unknown,,250,TRUE,80,250,500,
2019-08-02,SLG , FTO , TiO2-c ,,, Perovskite , Spiro-MeOTAD ,,,, Au,0.1,nip,FALSE,Cs; FA; MA,Pb,Br; I,0.45; 2.55,nan,nan,1,Spin-coating,DMF; DMSO,4; 1,Chlorobenzene,FALSE,Unknown,Unknown,21.41,21.39,TRUE,ISOS-L-1I,Xenon,FALSE,MPPT,25.0; 25.0,N2,,250,FALSE,80,250,,
2019-11-05 00:00:00,SLG , FTO , TiO2-c , TiO2-mp ,, Perovskite , Spiro-MeOTAD ,,,, Au,0.16,nip-mp,FALSE,(CIEA); MA,Pb,I,3,,1.61,1,Spin-coating,DMSO,1,Unknown,FALSE,Unknown,Unknown,17.45,,TRUE,ISOS-L-2,Light,FALSE,MPPT,85.0; 85.0,N2,0,250,FALSE,80,250,,
2020-02-14,SLG , FTO , TiO2-c , TiO2-mp ,, Perovskite , Spiro-MeOTAD ,,,, Au,0.16,nip-mp,FALSE,MA,Pb,I,3,TPA,1.59,1,Spin-coating,DMF; DMSO,4; 1,Toluene,FALSE,Unknown,Unknown,17.8,,TRUE,ISOS-L-1I,Solar Simulator,FALSE,MPPT,25; 25,Ar,,250,FALSE,85,250,,79
2019-06-22 00:00:00,SLG , ITO , SnO2-np ,,, Perovskite , Spiro-MeOTAD ,,,, Au,0.08,nip,FALSE,Cs,Pb,Br; I,2; 1,,2.05,1,Spin-coating,DMSO,1,Unknown,FALSE,Unknown,Unknown,7.02,,TRUE,ISOS-D-1,Dark,FALSE,Open circuit,25.0; 25.0,Air,35,300,FALSE,74,245,,
2018/12/08 00:00:00,SLG , FTO , BenMeIM-Cl , C60 ,, Perovskite , Spiro-MeOTAD ,,,, Au,0.09,nip,FALSE,MA,Pb,Br,3,Unknown,2.3,1,Spin-coating,DMF; DMSO,7; 3,Toluene,FALSE,Unknown,Unknown,5.88,4.97,TRUE,ISOS-D-1,Dark,FALSE,Open circuit,25.0; 25.0,Air,,360,FALSE,65,243,,
2019-05-07 00:00:00,SLG , ITO , PTAA ,,, Perovskite , PCBM-60 , C60 , BCP ,, Cu,0.1,pin,FALSE,MA,Pb,I,3,,1.6,1,Spin-coating,DMF; DMSO,9; 1,Toluene,FALSE,Unknown,Unknown,19.1,,TRUE,ISOS-D-1,Dark,FALSE,Open circuit,25.0; 25.0,Air,45,356,FALSE,45.33333333,242,,
2020-07-08,SLG , ITO , NiO-np ,,, Perovskite , PCBM-60 , ZnO ,,, Ag,,pin,FALSE,Cs; FA; MA,Pb,Br; I,0.36; 2.64,nan,nan,1,Spin-coating,DMF; DMSO,4; 1,Toluene,FALSE,Unknown,Unknown,18.51,,TRUE,ISOS-D-1,Dark,FALSE,Open circuit,25; 25,Air,40,3120,FALSE,0,240,,
2016-11-26 00:00:00,SLG , FTO , TiO2-c , TiO2-mp ,, Perovskite ,,,,, Carbon,0.12,nip-mp-carbon,FALSE,MA,Pb,I,3,,1.6,2,Spin-coating >> CBD,DMF >> Methanol,1 >> 1,Unknown,FALSE,Unknown,Unknown,,,TRUE,ISOS-D-1,Dark,FALSE,Open circuit,25.0; 25.0,Air,90,715,FALSE,16,240,,
2016-12-14 00:00:00,SLG , FTO , TiO2-c ,,, Perovskite , Spiro-MeOTAD ,,,, Au,0.1,nip,FALSE,MA,Pb,I,3,,1.6,2,Spin-coating >> CBD,DMSO >> IPA,1 >> 1,Unknown,FALSE,Unknown,Unknown,16.62,,TRUE,ISOS-D-1I,Dark,FALSE,Open circuit,25.0; 25.0,Unknown,,672,FALSE,40,240,,
2019-06-18 00:00:00,SLG , ITO , NiO-c ,,, Perovskite , PCBM-60 ,,,, Ag,0.1,pin,FALSE,MA,Pb,I,3,Phenylethyl ammonium iodide,1.6,1,Spin-coating,DMF; DMSO,7; 3,Chlorobenzene,FALSE,Unknown,Unknown,15.2,15.61,TRUE,ISOS-D-1,Dark,FALSE,Open circuit,20.0; 20.0,Air,50,720,TRUE,50,240,,
2018-11-27 00:00:00,SLG , ITO , PTAA ,,, Perovskite , PCBM-60 , BCP ,,, Au,0.04,pin,FALSE,MA,Pb,I,3,,1.5,1,Spin-coating,DMF; DMSO,9; 1,Unknown,FALSE,Unknown,Unknown,18.16,17.56,TRUE,ISOS-D-1,Dark,FALSE,Open circuit,25.0; 25.0,Ambient,,720,FALSE,60,240,,
2020-05-26,SLG , ITO , PEDOT:PSS ,,, Perovskite , PCBM-60 , LiF ,,, Ag,,pin,FALSE,MA,Pb,I,3,nan,nan,1,Spin-coating,GBL; DMSO,7; 3,Toluene,FALSE,Unknown,Unknown,13.18,,TRUE,ISOS-D-1,Dark,FALSE,Open circuit,30; 30,Air,45,720,FALSE,60,240,,
2019-07-23 00:00:00,SLG , FTO , PTAA ,,, Perovskite , C60 ,,,, Ag,0.1,pin,FALSE,Cs; MA,Pb,I,3,,,1,Spin-coating,DMF; DMSO,4; 1,Toluene,FALSE,Unknown,Unknown,15.37,,TRUE,ISOS-D-1,Dark,FALSE,Open circuit,25.0; 25.0,Air,40,500,FALSE,62,240,,
2019-12-17,SLG , FTO , SnO2-np ,,, Perovskite , Spiro-MeOTAD ,,,, Ag,,nip,FALSE,MA,Pb,I,3,Undoped,1.61,1,Spin-coating,DMF; DMSO,7; 3,Chlorobenzene,FALSE,Unknown,Unknown,20.2,,TRUE,ISOS-D-1,Dark,FALSE,Open circuit,nan; nan,Air,30,384,FALSE,65,240,,20
2016/10/14 00:00:00,SLG , FTO , TiO2-c , TiO2-mp ,, Perovskite , Spiro-MeOTAD ,,,, Au,0.09,nip-mp,FALSE,FA; MA,Pb,I,3,Unknown,1.53,2,Spin-coating >> Spin-coating,DMF; DMSO >> IPA,11;1 >> 1,Diethyl ether,FALSE,Unknown,Unknown,17.7,,TRUE,ISOS-D-2,Dark,FALSE,Open circuit,85.0; 85.0,Air,,720,FALSE,67,240,,
2018-09-19 00:00:00,SLG , ITO , TiO2-c , TiO2-mp ,, Perovskite , Spiro-MeOTAD ,,,, Au,0.025,nip-mp,FALSE,MA,Pb,Br; I,0.9; 2.1,,1.7,2,Spin-coating >> Spin-coating,DMF; DMSO >> IPA,4; 6 >> 1,Unknown,FALSE,Unknown,Unknown,,,TRUE,ISOS-D-1,Dark,FALSE,Open circuit,25.0; 25.0,Air,40,744,FALSE,68.2,240,,
2019-06-24 00:00:00,SLG , FTO , ZnO, MgO , TiO2-mp , Perovskite , TPB(2-MeOTAD) ,,,, Au,0.1,nip-mp,FALSE,MA,Pb,I,3,,1.6,2,Spin-coating >> CBD,DMF >> IPA,1 >> 1,Unknown,TRUE,Unknown,Unknown,,,TRUE,ISOS-D-1,Dark,FALSE,Open circuit,25.0; 25.0,Air,30,300,FALSE,75,240,,
2017-09-08 00:00:00,SLG , ITO , PEDOT:PSS ,,, Perovskite , PCBM-60 ,,,, Ag,0.09,pin,FALSE,MA,Pb,I,3,,1.6,1,Spin-coating,DMF,1,Chlorobenzene,FALSE,Unknown,Unknown,18.84,18.23,TRUE,ISOS-D-1,Dark,FALSE,Open circuit,25.0; 25.0,Ambient,,240,FALSE,80,240,,
2018-11-06 00:00:00,SLG , FTO , TiO2-c ,,, Perovskite , Spiro-MeOTAD ,,,, Au,0.04,nip,FALSE,MA,Pb,I,3,,1.6,1,Spin-coating,DMSO; GBL,3; 7,Toluene,FALSE,Unknown,Unknown,6.96,,TRUE,ISOS-L-1,Xenon,FALSE,Open circuit,25.0; 25.0,Air,40,240,FALSE,80,240,,
2018-08-24 00:00:00,SLG , FTO , TiO2-c ,,, Perovskite , Spiro-MeOTAD ,,,, Au,0.025,nip,FALSE,MA,Pb,I,3,,1.6,1,Spin-coating,DMF,1,Unknown,FALSE,Unknown,Unknown,7.3,,TRUE,ISOS-L-1,Xenon,FALSE,Open circuit,25.0; 25.0,Air,25,240,FALSE,80,240,,
2018-07-13 00:00:00,SLG , FTO , TiO2-c , TiO2-mp ,, Perovskite , Spiro-MeOTAD ,,,, Au,0.16,nip-mp,FALSE,Cs; FA; MA,Pb,Br; I,0.15; 2.85,RbI,,1,Spin-coating,DMF; DMSO,4; 1,Chlorobenzene,FALSE,Unknown,Unknown,10.8,,TRUE,ISOS-L-1,Light,FALSE,Open circuit,25.0; 25.0,Air,50,240,FALSE,80,240,,
2019-05-27,SLG , ITO , PEDOT:PSS ,,, Perovskite , PCBM-60 , BCP ,,, Ag,0.196,pin,FALSE,BA; MA,Pb,I,13,nan,nan,1,Hot-casting,DMF,1,Unknown,FALSE,Unknown,Unknown,10.6,8.9,TRUE,ISOS-D-1,Dark,FALSE,Open circuit,25.0; 25.0,Air,30,272,FALSE,80,240,,
2019-05-27,SLG , ITO , PEDOT:PSS ,,, Perovskite , PCBM-60 , BCP ,,, Ag,0.196,pin,FALSE,BA; MA,Pb,I,13,nan,nan,1,Hot-casting,DMF,1,Unknown,FALSE,Unknown,Unknown,14.9,14.4,TRUE,ISOS-D-1,Dark,FALSE,Open circuit,25.0; 25.0,Air,30,272,FALSE,80,240,,
2017-09-18 00:00:00,SLG , FTO , TiO2-c ,,, Perovskite , Spiro-MeOTAD , TS-CuPc , MoO3 ,, Ag,0.1,nip,FALSE,MA,Pb,I,3,,1.56,1,Spin-coating,DMF; DMSO,7; 3,Chlorobenzene,FALSE,Unknown,Unknown,20.16,,TRUE,ISOS-D-1,Dark,FALSE,Open circuit,25.0; 25.0,Ambient,,240,FALSE,80,240,,
2020-02-14,SLG , FTO , TiO2-c , TiO2-mp ,, Perovskite , Spiro-MeOTAD ,,,, Au,0.16,nip-mp,FALSE,MA,Pb,I,3,TPA,1.59,1,Spin-coating,DMF; DMSO,4; 1,Toluene,FALSE,Unknown,Unknown,18.7,,TRUE,ISOS-L-1I,Solar Simulator,FALSE,MPPT,25; 25,Ar,,250,FALSE,85,240,,79
2019-11-28 00:00:00,SLG , FTO , TiO2-c , TiO2-mp ,, Perovskite , Spiro-MeOTAD ,,,, Au,0.12,nip-mp,FALSE,Cs; FA; MA,Pb,Br; I,0.18; 2.82,,,1,Spin-coating,DMF; DMSO,4; 1,Chlorobenzene,FALSE,Unknown,Unknown,20.3,,TRUE,ISOS-L-2I,Light,FALSE,MPPT,80.0; 80.0,Unknown,,400,FALSE,40,239,,
2018-11-04 00:00:00,SLG , ITO , PEDOT:PSS ,,, Perovskite , PCBM-60 , Phen-NaDPO ,,, Ag,0.04,pin,FALSE,MA,Pb; Sn,I,3,Cl; NAP 1-(3-aminopropylpyrrolidine),,1,Spin-coating,DMF,1,Unknown,TRUE,Unknown,Unknown,12.3,,TRUE,ISOS-L-1,White LED,FALSE,Open circuit,25.0; 25.0,Air,30,1450,FALSE,8,230,,42
2015-11-24 00:00:00,SLG , ITO , PEDOT:PSS ,,, Perovskite , PCBM-60 , LiF ,,, Al,0.04,pin,FALSE,MA,Pb,I,3,,1.6,1,Spin-coating,DMSO,1,Toluene,TRUE,UV-glue,Unknown,13.52,13.62,TRUE,ISOS-L-1I,Xenon,FALSE,Open circuit,25.0; 25.0,Unknown,,500,FALSE,12,230,,
2018-08-01 00:00:00,SLG , FTO , TiO2-c , TiO2-mp ,, Perovskite , Spiro-MeOTAD ,,,, Au,0.09,nip-mp,FALSE,MA,Pb,I,3,,1.6,1,Spin-coating,DMF; DMSO,4; 1,Chlorobenzene,FALSE,Unknown,Unknown,,,TRUE,ISOS-D-1,Dark,FALSE,Open circuit,25.0; 25.0,Air,50,800,FALSE,30,230,,
2019-09-10 00:00:00,SLG , FTO , TiO2-c , TiO2-mp ,, Perovskite , Spiro-MeOTAD ,,,, Au,0.09,nip-mp,FALSE,FA,Pb,I,3,,1.48,2,Spin-coating >> Spin-coating,DMF; DMSO >> IPA,4; 1 >> 1,Unknown,FALSE,Unknown,Unknown,21.24,20.44,TRUE,ISOS-L-1,Solar simulator,TRUE,Open circuit,25.0; 25.0,Air,,280,FALSE,70,230,,
2018-05-22 00:00:00,SLG , ITO , P3CT-K ,,, Perovskite , PCBM-60 , SnO2-c ,,, Al,0.06,pin,FALSE,MA,Pb,I,3,,1.6,1,Spin-coating,Unknown,,Unknown,FALSE,Unknown,Unknown,13.2,,TRUE,ISOS-D-1I,Dark,FALSE,Open circuit,25.0; 25.0,Unknown,,720,FALSE,49.9,229,,
2018-06-19 00:00:00,SLG , ITO , pBDT-BODIPY , PFN ,, Perovskite , PCBM-60 , Zr(acac)4 ,,, Al,0.01,pin,FALSE,MA,Pb,I,3,,1.55,1,Spin-coating,DMF; DMSO,9; 1,Diethyl ether,FALSE,Unknown,Unknown,15.19,,TRUE,ISOS-D-1,Dark,FALSE,Open circuit,25.0; 25.0,Air,,240,FALSE,80,227,,
2016-05-18 00:00:00,SLG , FTO , TiO2-c ,,, Perovskite , Spiro-MeOTAD ,,,, Au,0.1,nip,FALSE,MA,Pb,I,3,Cl,1.6,1,Spin-coating,DMF,1,Unknown,FALSE,Unknown,Unknown,,,TRUE,ISOS-D-1,Dark,FALSE,Open circuit,25.0; 25.0,Air,40,350,FALSE,67,225,,
2018-02-16 00:00:00,SLG , FTO , TiO2-c , TiO2-mp ,, Perovskite ,,,,, Carbon,0.1,nip-mp-carbon,FALSE,MA,Pb,I,3,,1.55,1,Spin-coating,DMF,1,Vacuum,FALSE,Unknown,Unknown,5.26,3.04,TRUE,ISOS-D-1,Dark,FALSE,Open circuit,25.0; 25.0,Air,50,1000,FALSE,23.3,223,,23.3
2018-02-15 00:00:00,SLG , FTO , NiMgLiO ,,, Perovskite , PCBM-60 , BCP ,,, Ag,0.09,pin,FALSE,MA,Pb,I,3,,1.6,1,Spin-coating,DMF; DMSO,4; 1,Diethyl ether,FALSE,Unknown,Unknown,,,TRUE,ISOS-L-1I,White LED,FALSE,MPPT,25.0; 25.0,N2,0,1000,FALSE,34.9,220,,34.9
2018-05-01 00:00:00,SLG , ITO , ZnO,,, Perovskite , Spiro-MeOTAD ,,,, Au,0.0707,nip,FALSE,MA,Pb,I,3,,1.6,2,Spin-coating >> CBD,DMF; DMSO >> H2O; IPA,9; 1 >> 5; 95,Unknown,FALSE,Unknown,Unknown,15.4,,TRUE,ISOS-D-1,Dark,FALSE,Open circuit,25.0; 25.0,Air,45,800,FALSE,36,220,,
2018-05-28 00:00:00,SLG , ITO , PEDOT:PSS ,,, Perovskite , C60 , BCP ,,, Ag,0.0706,pin,FALSE,MA,Pb,I,3,,1.6,2,Evaporation >> Spin-coating,none >> IPA,1 >> 1,Unknown,FALSE,Unknown,Unknown,14.31,13.35,TRUE,ISOS-D-1,Dark,FALSE,Open circuit,25.0; 25.0,Air,40,350,FALSE,38,220,,
2017-12-19 00:00:00,SLG , FTO , TiO2-c ,,, Perovskite , Spiro-MeOTAD ,,,, Au,0.04,nip,FALSE,MA,Pb,I,3,,1.6,1,Spin-coating,DMSO; GBL,,Toluene,FALSE,Unknown,Unknown,13.3,9.4,TRUE,ISOS-D-1,Dark,FALSE,Open circuit,25.0; 25.0,Air,34,480,FALSE,61,220,,
2019-06-24 00:00:00,SLG , FTO , ZnO, MgO , TiO2-mp , Perovskite , Spiro-MeOTAD ,,,, Au,0.1,nip-mp,FALSE,MA,Pb,I,3,,1.6,2,Spin-coating >> CBD,DMF >> IPA,1 >> 1,Unknown,TRUE,Unknown,Unknown,,,TRUE,ISOS-D-1,Dark,FALSE,Open circuit,25.0; 25.0,Air,30,300,FALSE,72,220,,
2019-04-01,SLG , FTO , TiO2-c , TiO2-mp ,, Perovskite , Spiro-MeOTAD ,,,, Au,0.16,nip-mp,FALSE,Cs; FA; MA,Pb,Br; I,0.45; 2.55,Undoped,1.58,1,Spin-coating,DMF; DMSO,4; 1,Chlorobenzene,FALSE,Unknown,Unknown,,,TRUE,ISOS-L-1,Light,FALSE,MPPT,25; 25,N2,,400,TRUE,73,220,320,
2018-10-28 00:00:00,SLG , ITO , PEDOT:PSS ,,, Perovskite , C60 , BCP ,,, Au,0.16,pin,FALSE,FA; MA,Pb,Br; I,0.2; 2.8,,,1,Spin-coating,DMF; GBL,6; 4,Toluene,FALSE,Unknown,Unknown,,,TRUE,ISOS-T-1,Xenon,FALSE,Open circuit,25; 80,Unknown,,800,FALSE,76,220,,
2019-04-09 00:00:00,SLG , FTO , SnO2-np ,,, Perovskite , Spiro-MeOTAD ,,,, Au,0.1,nip,FALSE,BA; MA,Pb,I,3.33,BAI,1.81,1,Spin-coating,DMF; DMSO,9; 1,Toluene,FALSE,Unknown,Unknown,5.81,1.32,TRUE,ISOS-L-1I,Light,FALSE,Open circuit,25.0; 25.0,N2,0,300,FALSE,78,220,,
2018/09/19 00:00:00,SLG , ITO , PEDOT:PSS ,,, Perovskite , PCBM-60 ,,,, Ag,0.038,pin,FALSE,FA,Sn,I,3,SnF2,nan,1,Spin-coating,DMF; DMSO,4; 1,Toluene,FALSE,Unknown,Unknown,2.78,,TRUE,ISOS-D-1I,Dark,FALSE,Open circuit,25.0; 25.0,N2,0,336,FALSE,40,218,,
2016-07-09,SLG , FTO , TiO2-c ,,, Perovskite , Spiro-MeOTAD ,,,, Au,0.09,nip,FALSE,MA,Pb,I,3,Undoped,nan,1,Spin-coating,DMSO; GBL,3; 7,Toluene,FALSE,Unknown,Unknown,11.18,,TRUE,ISOS-D-1,Dark,FALSE,Open circuit,25; 25,Air,35,384,FALSE,31,216,,
2019-07-19 00:00:00,SLG , ITO , PEDOT:PSS ,,, Perovskite , PCBM-60 , BCP ,,, Ag,0.1,pin,FALSE,Cs; FA,Pb; Sn,I,3,,,1,Spin-coating,DMF; DMSO,15.4; 1,Toluene,FALSE,Unknown,Unknown,8.94,,TRUE,ISOS-D-1I,Dark,FALSE,Open circuit,25.0; 25.0,N2,0,720,FALSE,35,216,432,
