Repository: Bashayer199/data

File: data.csv (part 6 of 48)
2018-03-25 00:00:00,SLG , FTO , TiO2-c ,,, Perovskite , Spiro-MeOTAD ,,,, Au,0.1,nip,FALSE,FA; MA,Pb,Br; I,0.5; 2.5,MA3Bi2Br9,,1,Spin-coating,DMF; DMSO,4; 1,Chlorobenzene,FALSE,Unknown,Unknown,19.4,18.2,TRUE,ISOS-D-2I,Dark,FALSE,Open circuit,100.0; 100.0,Unknown,,288,FALSE,45,216,,
2017-03-31 00:00:00,SLG , FTO , TiO2-c , TiO2-mp ,, Perovskite , Spiro-MeOTAD ,,,, Ag,0.09,nip-mp,FALSE,MA,Pb,I,3,,1.6,2,Spin-coating >> CBD,H2O >> IPA,1 >> 1,Unknown,FALSE,Unknown,Unknown,11.6,10.1,TRUE,ISOS-D-1,Dark,FALSE,Open circuit,25.0; 25.0,Air,20,480,FALSE,57,216,,
2017-03-31 00:00:00,SLG , FTO , TiO2-c , TiO2-mp ,, Perovskite , Spiro-MeOTAD ,,,, Ag,0.09,nip-mp,FALSE,MA,Pb,I,3,,1.6,2,Spin-coating >> CBD,H2O >> IPA,1 >> 1,Unknown,FALSE,Unknown,Unknown,9.7,,TRUE,ISOS-D-1,Dark,FALSE,Open circuit,25.0; 25.0,Air,20,480,FALSE,57,216,,
2019-07-09 00:00:00,SLG , ITO , SnO2-np ,,, Perovskite , Spiro-MeOTAD ,,,, Au,0.08019,nip,FALSE,Cs,Pb,Br; I,1; 2,,,1,Spin-coating,DMF; DMSO,9; 1,Unknown,FALSE,Unknown,Unknown,11.81,,TRUE,ISOS-D-1I,Dark,FALSE,Open circuit,25.0; 25.0,N2,0,384,FALSE,57,216,,
2019-07-09 00:00:00,SLG , ITO , SnO2-np ,,, Perovskite , Spiro-MeOTAD ,,,, Au,0.08019,nip,FALSE,Cs,Pb,Br; I,1; 2,Pb(Ac)2,,1,Spin-coating,DMF; DMSO,9; 1,Unknown,FALSE,Unknown,Unknown,14.73,,TRUE,ISOS-D-1I,Dark,FALSE,Open circuit,25.0; 25.0,N2,0,384,FALSE,57,216,,
2018-05-14 00:00:00,SLG , ITO , PEDOT:PSS ,,, Perovskite , PCBM-60 ,,,, Al,0.04,pin,FALSE,Ag; Cs,Sb,I,3,,1.96,1,Spin-coating,DMF,1,Unknown,FALSE,Unknown,Unknown,0.99,,TRUE,ISOS-D-1I,Dark,FALSE,Open circuit,25.0; 25.0,N2,0,312,FALSE,65,216,,
2018-10-29 00:00:00,SLG , ITO , PEDOT:PSS ,,, Perovskite , pBTT ,,,, Ag,0.1,pin,FALSE,MA,Pb,I,3,Cl,1.58,1,Spin-coating,DMSO; GBL,3; 7,Toluene,FALSE,Unknown,Unknown,14.4,14,TRUE,ISOS-D-1I,Dark,FALSE,Open circuit,25.0; 25.0,Dry air,,240,FALSE,80,216,,
2018-07-07 00:00:00,SLG , FTO , TiO2-c ,,, Perovskite , Spiro-MeOTAD ,,,, Au,0.09,nip,FALSE,MA,Pb,I,3,,1.6,1,Spin-coating,DMF,1,Unknown,FALSE,Unknown,Unknown,16.08,,TRUE,ISOS-D-1,Dark,FALSE,Open circuit,25.0; 25.0,Air,,216,FALSE,80,216,,
2017-09-14 00:00:00,SLG , FTO , TiO2-c , TiO2-mp ,, Perovskite , Spiro-MeOTAD ,,,, Au,0.1057,nip-mp,FALSE,MA,Pb,I,3,Cl,1.6,1,Spin-coating,DMF,1,Unknown,FALSE,Unknown,Unknown,,,TRUE,ISOS-D-1,Dark,FALSE,Open circuit,25.0; 25.0,Air,25,216,FALSE,80,216,,
2019-02-05 00:00:00,SLG , ITO , Ti3C2 ,,, Perovskite , Spiro-MeOTAD ,,,, Ag,0.04,nip,FALSE,MA,Pb,I,3,,1.6,1,Spin-coating,DMF; DMSO,4; 1,Chlorobenzene,FALSE,Unknown,Unknown,5.28,,TRUE,ISOS-D-1,Dark,FALSE,Open circuit,25.0; 25.0,Air,20,768,FALSE,25,215,,
2017-08-15 00:00:00,SLG , FTO , SnO2-c , PCBM-60 ,, Perovskite , Spiro-MeOTAD ,,,, Au,0.09,nip,FALSE,FA; MA,Pb,Br; I,0.45; 2.55,,,1,Spin-coating,DMF; DMSO,4; 1,Anisole,FALSE,Unknown,Unknown,17.2,15.4,TRUE,ISOS-D-2,Dark,FALSE,Open circuit,85.0; 85.0,Air,35,500,FALSE,70.9,215,,
2020-02-05 00:00:00,SLG , ITO , PEDOT:PSS ,,, Perovskite , C60 ,,,, Ag,0.04,pin,FALSE,Cs; MA,Pb,I,3,Cl,,1,Spin-coating,DMF; H2O,,Ethyl acetate,FALSE,Unknown,Unknown,16.6,,TRUE,ISOS-D-1,Dark,FALSE,Open circuit,20.0; 20.0,Air,45,336.2,FALSE,65.8,212.8,,
2020-01-11 00:00:00,SLG , ITO , PTAA ,,, Perovskite , PCBM-60 ,,,, Al,0.05,pin,FALSE,MA,Pb,I,3,Undoped,1.6,1,Spin-coating,DMF; DMSO,8.8; 1,Chlorobenzene,FALSE,Unknown,Unknown,18.13,17.34,TRUE,ISOS-D-1,Dark,FALSE,Open circuit,25.0; 25.0,Air,45,350,FALSE,55,210,,
2017-09-21 00:00:00,SLG , FTO , TiO2-c ,,, Perovskite , Spiro-MeOTAD ,,,, Au,0.09,nip,FALSE,MA,Pb,I,3,Cl,1.6,1,Spin-coating,DMF,1,Unknown,FALSE,Unknown,Unknown,10.7,,TRUE,ISOS-D-1I,Dark,FALSE,Open circuit,25.0; 25.0,N2,1,741.5,FALSE,62.6,210,,
2017-07-04 00:00:00,SLG , FTO , TiO2-c , TiO2-mp ,, Perovskite , TPA-BP-TPA ,,,, Au,0.1,nip-mp,FALSE,MA,Pb,I,3,,1.6,1,Spin-coating,DMF; DMSO,9; 1,Diethyl ether,FALSE,Unknown,Unknown,13.27,,TRUE,ISOS-D-1,Dark,FALSE,Open circuit,25.0; 25.0,Air,45,240,FALSE,77,210,,
2017-07-26,SLG , FTO , CuI ,,, Perovskite , PCBM-60 , PEI ,,, Ag,0.05,pin,FALSE,MA,Pb,I,3,nan,1.3,1,Spin-coating,DMF; DMSO,9; 1,Chlorobenzene,FALSE,Unknown,Unknown,14.3,14.3,TRUE,ISOS-D-1,Dark,FALSE,Open circuit,nan; nan,Air,32,210,FALSE,80,210,,
2018-04-24 00:00:00,SLG , FTO , TiO2-c , TiO2-mp ,, Perovskite , HS-Ph-CN , Spiro-MeOTAD ,,, Au,1,nip-mp,FALSE,Cs; FA; MA,Pb,Br; I,0.51; 2.49,,,1,Spin-coating,DMF; DMSO,4; 1,Chlorobenzene,TRUE,Unknown,Unknown,,,TRUE,ISOS-D-2I,Dark,FALSE,Open circuit,60.0; 60.0,Unknown,,458,FALSE,5.2,209,,
2017-04-20,SLG , FTO , TiO2-c , TiO2-mp ,, Perovskite , Spiro-MeOTAD ,,,, Au,0.126,nip-mp,FALSE,FA; MA,Pb,Br; I,0.45; 2.55,Undoped,nan,1,Spin-coating,DMF; DMSO,4; 1,Chlorobenzene,FALSE,Unknown,Unknown,19.4,17.1,TRUE,ISOS-D-1,Dark,FALSE,Open circuit,nan; nan,Air,42,720,FALSE,41.6,207.6,,
2019-05-18 00:00:00,SLG , ITO , PEDOT:PSS ,,, Perovskite , PCBM-60 , Bphen ,,, Al,0.04,pin,FALSE,(PEA); MA,Pb,I,13,NH4Cl,1.72,1,Spin-coating,DMF; DMSO,20; 1,Unknown,FALSE,Unknown,Unknown,9.19,9.19,TRUE,ISOS-D-1,Dark,FALSE,Open circuit,25.0; 25.0,Air,60,350,FALSE,40,207,,
2016-10-16 00:00:00,SLG , FTO , NiO-c ,,, Perovskite , C5-NCMA , bis-C60 ,,, Ag,0.1,pin,FALSE,MA,Pb,I,3,,1.6,1,Spin-coating,DMF; DMSO,7; 3,Toluene,FALSE,Unknown,Unknown,17.6,17.4,TRUE,ISOS-D-1,Dark,FALSE,Open circuit,27.0; 27.0,Air,30,720,FALSE,68.5,207,,
2017-09-14 00:00:00,SLG , FTO , TiO2-np ,,, Perovskite , Spiro-MeOTAD ,,,, Au,0.16,nip,FALSE,MA,Pb,I,3,,1.6,1,Spin-coating,DMF; DMSO,4; 1,Ar,FALSE,Unknown,Unknown,15.25,13.1,TRUE,ISOS-D-1,Dark,FALSE,Open circuit,25.0; 25.0,Ambient,,500,FALSE,44,205,,
2018-03-15 00:00:00,SLG , FTO , C60 ,,, Perovskite , Spiro-MeOTAD ,,,, Au,0.1,nip,FALSE,MA,Pb,I,3,,1.6,1,Spin-coating,DMF,1,Diethyl ether,FALSE,Unknown,Unknown,13.1,12.4,TRUE,ISOS-L-1,Light,FALSE,Open circuit,25.0; 25.0,Ambient,,500,FALSE,0,200,,
2019-11-17 00:00:00,SLG , FTO , SnO2-np ,,, Perovskite , Spiro-MeOTAD ,,,, Au,0.09,nip,FALSE,MA,Pb,I,3,,1.6,2,Spin-coating >> Spin-coating,DMF; DMSO >> IPA,4; 1 >> 1,Chlorobenzene,FALSE,Unknown,Unknown,17.55,17.55,TRUE,ISOS-D-1,Dark,FALSE,Open circuit,25.0; 25.0,Air,25,1248,FALSE,10,200,,30
2018-01-12 00:00:00,SLG , ITO , PEDOT:PSS ,,, Perovskite , PCBM-60 , ZnO-np ,,, Ag,0.135,pin,FALSE,MA,Pb,Br; I,0.15; 2.85,,,1,Spin-coating,DMSO; GBL,3; 7,Chlorobenzene,TRUE,Unknown,Unknown,,,TRUE,ISOS-D-1,Dark,FALSE,Open circuit,25.0; 25.0,Air,,600,FALSE,10,200,,
2017-01-05 00:00:00,SLG , FTO , TiO2-c , TiO2-mp ,, Perovskite , P3HT ,,,, Au,0.1,nip-mp,FALSE,MA,Pb,I,3,,1.6,2,Spin-coating >> CBD,DMF >> IPA,1 >> 1,Unknown,FALSE,Unknown,Unknown,7.97,,TRUE,ISOS-D-1,Dark,FALSE,Open circuit,25.0; 25.0,Air,,1224,FALSE,30,200,,40
2017-09-20 00:00:00,SLG , FTO , TiO2-c , TiO2-mp ,, Perovskite , Spiro-MeOTAD ,,,, Au,0.16,nip-mp,FALSE,FA; MA,Pb,Br; I,0.45; 2.55,,,1,Spin-coating,DMF; DMSO,4; 1,Chlorobenzene,FALSE,Unknown,Unknown,20.4,20.4,TRUE,ISOS-D-1,Dark,FALSE,Open circuit,25.0; 25.0,Air,30,800,FALSE,30,200,,
2019-12-18 00:00:00,SLG , FTO , TiO2-c , TiO2-mp ,, Perovskite , Spiro-MeOTAD ,,,, Au,0.09,nip-mp,FALSE,FA,Pb,I,3,,1.48,1,Spin-coating,DMF; DMSO,4; 1,IPA,FALSE,Unknown,Unknown,14.57,,TRUE,ISOS-D-1,Dark,FALSE,Open circuit,25.0; 25.0,Air,35,400,FALSE,30,200,,
2018-09-13 00:00:00,SLG , ITO , PEDOT:PSS ,,, Perovskite , PCBM-60 , BCP ,,, Ag,0.045,pin,FALSE,MA,Pb,I,3,,1.59,1,Spin-coating,DMF,1,Unknown,FALSE,Unknown,Unknown,15.3,,TRUE,ISOS-D-1,Dark,FALSE,Open circuit,25.0; 25.0,Air,30,3750,TRUE,40,200,,75
2019-09-03 00:00:00,SLG , FTO , NiO-c ,,, Perovskite , PCBM-60; Graphene , BCP ,,, Ag,36.1,pin,TRUE,FA; MA,Pb,Br; I,0.45; 2.55,Methylamine,,1,Slot-die coating,Acetonitrile; Methylamine,,Unknown,FALSE,Unknown,Unknown,14.01,,TRUE,ISOS_D_3,Dark,FALSE,Open circuit,85.0; 85.0,Air,85,500,FALSE,40,200,,
2019-09-03 00:00:00,SLG , FTO , NiO-c ,,, Perovskite , PCBM-60; Graphene , BCP ,,, Ag,36.1,pin,TRUE,FA; MA,Pb,Br; I,0.45; 2.55,Methylamine,,1,Slot-die coating,Acetonitrile; Methylamine,,Unknown,FALSE,Unknown,Unknown,14.01,,TRUE,ISOS-L-2,Light,TRUE,MPPT,60.0; 60.0,Ambient,,500,FALSE,40,200,,
2019-12-30 00:00:00,SLG , FTO , TiO2-c , TiO2-mp , Al2O3-mp , Perovskite ,WO3-np,,,, Carbon,0.16,nip-mp-carbon,FALSE,MA,Pb,I,3,,1.6,1,Drop-infiltration,GBL,1,Unknown,FALSE,Unknown,Unknown,7.95,,TRUE,ISOS-L-1,Light,FALSE,Open circuit,25.0; 25.0,Air,50,500,FALSE,44.02,200,,
2019-10-30 00:00:00,SLG , FTO , TiO2-c ,,, Perovskite , IEICO-4F , Spiro-MeOTAD ,, MoO3 , Au,0.16,nip,FALSE,MA,Pb,I,3,,1.6,1,Spin-coating,DMSO; GBL,3; 7,Chlorobenzene,FALSE,Unknown,Unknown,19.05,,TRUE,ISOS-D-1,Dark,FALSE,Open circuit,25.0; 25.0,Air,25,450,FALSE,47,200,,
2017-08-14 00:00:00,SLG , FTO , SnO2-c , C60 ,, Perovskite , Spiro-MeOTAD ,,,, Au,0.0919,nip,FALSE,Cs; FA,Pb,Br; I,1.2; 1.8,HBr; HI,1.72,1,Spin-coating,DMF,1,Unknown,FALSE,Unknown,Unknown,,,TRUE,ISOS-L-2,Xenon,FALSE,Open circuit,60.0; 60.0,Air,45,1200,TRUE,50,200,,55
2018-05-29 00:00:00,SLG , FTO , TiO2-c ,,, Perovskite , Spiro-MeOTAD ,,,, Au,0.16,nip,FALSE,Cs; FA; MA,Pb,Br; I,0.45; 2.55,,1.63,1,Spin-coating,DMF; DMSO,4; 1,Chlorobenzene,FALSE,Unknown,Unknown,,,TRUE,ISOS-D-1I,Dark,FALSE,Open circuit,25.0; 25.0,Dry air,,500,FALSE,50,200,,
2020-01-22 00:00:00,SLG , ITO , P3CT-Na ,,, Perovskite , PCBM-60 , BCP ,,, Ag,0.09,pin,FALSE,MA,Pb,I,3,,1.6,1,Spin-coating,DMF; DMSO,4; 1,Chlorobenzene,FALSE,Unknown,Unknown,16.57,,TRUE,ISOS-L-1,Solar simulator,FALSE,Open circuit,25.0; 25.0,Air,27.5,500,FALSE,50,200,,
2018-09-12 00:00:00,SLG , ITO , P3CT-N ,,, Perovskite , PCBM-60 , C60 , BCP ,, Cu,0.1,pin,FALSE,MA,Pb,I,3,,1.6,1,Spin-coating,DMF; DMSO,4; 1,Chlorobenzene,FALSE,Unknown,Unknown,17.98,,TRUE,ISOS-D-1,Dark,FALSE,Open circuit,25.0; 25.0,Air,55,600,FALSE,50,200,,
2019-08-23 00:00:00,SLG , FTO , TiO2-c , TiO2-mp ,, Perovskite , Spiro-MeOTAD , MoO3 ,,, Ag,0.1,nip-mp,FALSE,MA,Pb,I,3,Cl,1.62,2,Spin-coating >> CBD,DMF >> Methyl acetate,1 >> 1,Chlorobenzene,FALSE,Unknown,Unknown,16.71,,TRUE,ISOS-D-1,Dark,FALSE,Open circuit,25.0; 25.0,Ambient,,710,FALSE,50,200,,
2020-09-24,SLG , FTO , TiO2-c ,,, Perovskite , Spiro-MeOTAD ,,,, Au,0.09,nip,FALSE,Cs; FA; MA,Pb,Br; I,0.51; 2.49,Undoped,nan,1,Spin-coating,DMF; DMSO,4; 1,Chlorobenzene,FALSE,Unknown,Unknown,16.5,,TRUE,ISOS-L-1,Solar simulator,FALSE,Open circuit,25; 25,Air,35,500,FALSE,60,200,,
2018-06-07,SLG , ITO , PEDOT:PSS ,,, Perovskite , C60 , BCP ,,, Ag,0.1,pin,FALSE,(1.3-Pr(NH3)2),Pb,I,3,nan,1.62,1,Spin-coating,DMF; DMSO,11; 1,Unknown,FALSE,Unknown,Unknown,5.1,,TRUE,ISOS-D-1,Dark,FALSE,Open circuit,25.0; 25.0,Air,85,300,FALSE,60,200,,
2019-12-04 00:00:00,PEN , ITO , NiO-c ,,, Perovskite , PCBM-60 , BCP ,,, Ag,0.1,pin,FALSE,MA,Pb,I,3,,1.6,1,Spin-coating,DMF; DMSO,9; 1,TEOS,FALSE,Unknown,Unknown,15.9,15.81,TRUE,ISOS-D-1,Dark,FALSE,Open circuit,25.0; 25.0,Air,50,700,FALSE,60,200,,
2020-06-01,SLG , ITO , PEDOT:PSS ,,, Perovskite , PCBM-60 , BCP ,,, Ag,0.1,pin,FALSE,MA,Pb,I,3,Undoped,nan,1,Spin-coating,DMF; DMSO,9; 1,Unknown,FALSE,Unknown,Unknown,,,TRUE,ISOS-D-1I,Dark,FALSE,Open circuit,25; 25,N2,,1700,FALSE,60,200,,
2019-07-16 00:00:00,SLG , ITO , NiO-c ,,, Perovskite , C60 , BCP ,,, Ag,0.1,pin,FALSE,Cs; FA; MA,Pb,Br; I,0.42; 2.58,,,1,Spin-coating,DMF; DMSO,4; 1,Chlorobenzene,FALSE,Unknown,Unknown,18.59,,TRUE,ISOS-L-1I,Xenon,FALSE,MPPT,25.0; 25.0,N2,0,300,TRUE,64,200,,
2016-05-18 00:00:00,SLG , FTO , TiO2-c ,,, Perovskite , H101 ,,,, Au,0.1,nip,FALSE,MA,Pb,I,3,Cl,1.6,1,Spin-coating,DMF,1,Unknown,FALSE,Unknown,Unknown,,,TRUE,ISOS-D-1,Dark,FALSE,Open circuit,25.0; 25.0,Air,40,350,FALSE,70,200,,
2015-11-23 00:00:00,SLG , ITO , TiO2-c , PCBB-2CN-2C8 ,, Perovskite , Spiro-MeOTAD ,,,, Au,0.108,nip,FALSE,MA,Pb,I,3,,1.5,2,Spin-coating >> Spin-coating,DMF >> IPA,1 >> 1,Unknown,FALSE,Unknown,Unknown,17.35,15.9,TRUE,ISOS-D-1,Dark,FALSE,Open circuit,25.0; 25.0,Air,50,500,FALSE,70,200,,
2019-02-14 00:00:00,SLG , FTO , TiO2-c ,,, Perovskite , Spiro-MeOTAD ,,,, Au,1,nip,TRUE,FA,Pb,Br; I,0.45; 2.55,,,2,Ultrasonic spray >> Gas reaction,DMF; DMSO >> none,14; 1 >> 1,Unknown,FALSE,Unknown,Unknown,14.2,,TRUE,ISOS-L-1I,Light,FALSE,MPPT,25.0; 25.0,N2,0,400,TRUE,70,200,400,
2017-07-11,SLG , FTO , TiO2-c , TiO2-mp ,, Perovskite , DIPO-Ph4 ,,,, Au,0.2,nip-mp,FALSE,MA,Pb,I,3,Undoped,nan,3,Spin-coating >> CBD >> Rinsing,DMF >> IPA >> IPA,1 >> 1 >> 1,Diethyl ether,FALSE,Unknown,Unknown,8.5,,TRUE,ISOS-D-1,Dark,FALSE,Open circuit,nan; nan,Unknown,30,600,FALSE,73,200,,
2018-06-12,SLG , FTO , TiO2-c , TiO2-mp ,, Perovskite , Spiro-MeOTAD ,,,, Ag,,nip-mp,FALSE,Cs,Pb,Br; F; I,1; 1.78; 0.22,HI,1.85,1,Spin-coating,DMF; DMSO,7; 3,Unknown,FALSE,Unknown,Unknown,10.26,,TRUE,ISOS-D-1,Dark,FALSE,Open circuit,25; 25,Unknown,20,240,FALSE,74,200,,
2018-03-28 00:00:00,SLG , FTO , NiMgLiO-c ,,, Perovskite , PCBM-60 , BCP ,,, Ag,0.09,pin,FALSE,MA,Pb,I,3,,1.6,1,Spin-coating,DMF; DMSO,4; 1,Diethyl ether,FALSE,Unknown,Unknown,17,,TRUE,ISOS-L-1I,White LED,FALSE,MPPT,25.0; 25.0,N2,0,300,FALSE,74,200,,
2018-05-21 00:00:00,SLG , FTO , SnO2-c ,,, Perovskite , Spiro-MeOTAD ,,,, Au,0.1,nip,FALSE,FA; MA,Pb,Br; I,0.45; 2.55,,,1,Spin-coating,DMF; DMSO,4; 1,Chlorobenzene,TRUE,Unknown,Unknown,16.25,14.54,TRUE,ISOS-L-1,Xenon,FALSE,Open circuit,20.0; 20.0,Air,40,300,TRUE,75,200,,
2019-03-20 00:00:00,SLG , FTO , TiO2-c ,,, Perovskite , Spiro-MeOTAD ,,,, Au,0.06,nip,FALSE,Cs; FA; MA,Pb,Br; I,0.51; 2.49,,1.59,1,Spin-coating,DMF; DMSO,4; 1,Toluene,FALSE,Unknown,Unknown,18.45,,TRUE,ISOS-L-1,Xenon,FALSE,MPPT,25.0; 25.0,Ambient,,5,FALSE,75,200,,
2018-01-15,SLG , FTO , TiO2-c ,,, Perovskite , IEICO; PBDTTT-E-T , MoO3 ,,, Ag,0.04,nip,FALSE,MA,Pb,I,3,Undoped,1.6,2,Spin-coating >> Spin-coating,DMF; DMSO >> IPA,10; 1 >> 1,Unknown,FALSE,Unknown,Unknown,14.57,12.44,TRUE,ISOS-D-1,Dark,FALSE,Open circuit,nan; nan,Air,30,240,FALSE,75,200,,
2016-08-01 00:00:00,SLG , FTO , TiO2-c ,,, Perovskite , Spiro-MeOTAD ,,,, Ag,0.12,nip,FALSE,MA,Pb,I,3,,1.6,2,Spin-coating >> Spin-coating,DMSO; GBL >> IPA,3; 7 >> 1,Toluene,FALSE,Unknown,Unknown,15.64,,TRUE,ISOS-D-1,Dark,FALSE,Open circuit,25.0; 25.0,Air,50,200,FALSE,80,200,,
2018-02-23 00:00:00,SLG , FTO , TiO2-c , TiO2-mp ,, Perovskite , TPA_ANT_TPA ,,,, Ag,0.1,nip-mp,FALSE,MA,Pb,I,3,,1.6,1,Spin-coating,DMF; DMSO,6; 2,Chlorobenzene,FALSE,Unknown,Unknown,17.5,17.5,TRUE,ISOS-L-1,Light,FALSE,Open circuit,25.0; 25.0,Air,,200,FALSE,80,200,200,
2019-11-08 00:00:00,SLG , FTO , TiO2-c , TiO2-mp ,, Perovskite , CuFeO2-np ,,,, Au,0.16,nip-mp,FALSE,Cs; FA; MA,Pb,Br; I,0.45; 2.55,,,1,Spin-coating,DMF; DMSO,4; 1,Chlorobenzene,FALSE,Unknown,Unknown,15.2,,TRUE,ISOS-D-2,Dark,FALSE,Open circuit,85.0; 85.0,Air,20,200,FALSE,80,200,,
2019-12-28 00:00:00,SLG , ITO , C60 ,,, Perovskite , F23 ,,,, Au,0.04,nip,FALSE,MA,Pb,I,3,,1.6,1,Spin-coating,DMF; DMSO,4; 1,Chlorobenzene,FALSE,Unknown,Unknown,17.6,,TRUE,ISOS-D-1,Dark,FALSE,Open circuit,25.0; 25.0,Air,30,200,FALSE,80,200,,
2020-06-05,SLG , ITO , SnO2-np ,,, Perovskite , PTAA; Spiro-MeOTAD ,,,, Au,0.09408,nip,FALSE,Cs; FA; MA,Pb,Br; I,0.12; 2.88,Cl; Eu(acac)3,nan,2,Spin-coating >> Spin-coating,DMF; DMSO >> IPA,6.7; 1 >> nan,Unknown,FALSE,Unknown,Unknown,,,TRUE,ISOS-L-2,solar simulator,FALSE,Open circuit,85; 85,Unknown,,200,FALSE,80,200,,
2018-10-01 00:00:00,SLG , FTO , SnO2-c ,,, Perovskite , Spiro-MeOTAD ,,,, Au,4.58,nip,TRUE,Cs; FA,Pb,I,3,Cl,,3,Evaporation >> Evaporation >> Gas reaction,none >> none >> none,1 >> 1 >> 1,Unknown,FALSE,Unknown,Unknown,,,TRUE,ISOS-D-2,Dark,FALSE,Open circuit,60.0; 60.0,Air,30,200,FALSE,80,200,,
2019-02-22 00:00:00,SLG , FTO , PTAA ,,, Perovskite , PCBM-60 , BCP ,,, Ag,0.1,pin,FALSE,Cs; FA; MA,Pb,Br; I,0.45; 2.55,,,1,Spin-coating,DMF,1,Unknown,FALSE,Unknown,Unknown,18.16,,TRUE,ISOS-D-1,Dark,FALSE,Open circuit,25.0; 25.0,Air,40,200,FALSE,80,200,,
2017-07-25 00:00:00,SLG , ITO , NiO-c ,,, Perovskite ," 2,6-Py ", PCBM-60 , PEI ,, Ag,0.1058,pin,FALSE,MA,Pb,I,3,,1.6,1,Spin-coating,DMF; DMSO,9; 1,IPA,FALSE,Unknown,Unknown,19.41,,TRUE,ISOS-D-1,Dark,FALSE,Open circuit,25.0; 25.0,Air,40,200,FALSE,80,200,,
2018-04-03 00:00:00,SLG , FTO , TiO2-c , TiO2-mp ,, Perovskite , Spiro-MeOTAD ,,,, Au,0.16,nip-mp,FALSE,Cs; FA; MA,Pb,Br; I,0.4; 2.6,,1.61,1,Spin-coating,DMF; DMSO,4; 1,Chlorobenzene,FALSE,Unknown,Unknown,19.32,19.01,TRUE,ISOS-L-1I,White LED,FALSE,MPPT,30.0; 30.0,N2,0,300,FALSE,72.3,197,,
2018-07-13 00:00:00,SLG , FTO , TiO2-np ,,, Perovskite , Spiro-MeOTAD ,,,, Au,0.049,nip,FALSE,FA; MA,Pb,Br; I,0.45; 2.55,CdI2,,1,Spin-coating,DMF; DMSO,4; 1,Chlorobenzene,FALSE,Unknown,Unknown,20.51,,TRUE,ISOS-L-1,Light,TRUE,MPPT,25.0; 25.0,Air,,200,FALSE,77,194,,
2019-07-19 00:00:00,SLG , FTO , NiMgLiO ,,, Perovskite , ZnO-c ,,,, Ag,0.09,pin,FALSE,Cs,Pb,Br; I,1; 2,,,1,Spin-coating,DMF; DMSO,2; 3,Chlorobenzene,TRUE,UV-curable epoxy,Unknown,6.24,,TRUE,IEC 61646,White LED,TRUE,MPPT,45.0; 45.0,N2,0,1000,FALSE,23,193,,23
2018-05-26 00:00:00,SLG , FTO , ZnO, ZnO-nw , TiO2-c , Perovskite , Spiro-MeOTAD ,,,, Au,0.1,nip,FALSE,MA,Pb,Br; I,0.45; 2.55,,1.65,2,Spin-coating >> CBD,DMF >> IPA,1 >> 1,Unknown,FALSE,Unknown,Unknown,9.12,,TRUE,ISOS-D-1,Dark,FALSE,Open circuit,25.0; 25.0,Air,55,288,TRUE,72,192,,
2017-06-14 00:00:00,SLG , FTO ,,,, Perovskite , Spiro-MeOTAD ,,,, Ag,0.06,nip,FALSE,MA,Pb,I,3,Cl,1.6,1,Spin-coating,DMF,1,Unknown,FALSE,Unknown,Unknown,7.31,,TRUE,ISOS-D-1I,Dark,FALSE,Open circuit,25.0; 25.0,Unknown,,192,FALSE,80,192,,
2017-06-14 00:00:00,SLG , FTO , SnO2-c ,,, Perovskite , Spiro-MeOTAD ,,,, Ag,0.06,nip,FALSE,MA,Pb,I,3,Cl,1.6,1,Spin-coating,DMF,1,Unknown,FALSE,Unknown,Unknown,11.49,,TRUE,ISOS-D-1I,Dark,FALSE,Open circuit,25.0; 25.0,Unknown,,192,FALSE,80,192,,
2017-06-14 00:00:00,SLG , FTO , SnO2-c ,,, Perovskite , Spiro-MeOTAD ,,,, Ag,0.06,nip,FALSE,MA,Pb,I,3,Cl,1.6,1,Spin-coating,DMF,1,Unknown,FALSE,Unknown,Unknown,14.36,,TRUE,ISOS-D-1I,Dark,FALSE,Open circuit,25.0; 25.0,Unknown,,192,FALSE,80,192,,
2017-06-14 00:00:00,SLG , FTO , SnO2-c ,,, Perovskite , Spiro-MeOTAD ,,,, Ag,0.06,nip,FALSE,MA,Pb,I,3,Cl,1.6,1,Spin-coating,DMF,1,Unknown,FALSE,Unknown,Unknown,2.46,,TRUE,ISOS-D-1I,Dark,FALSE,Open circuit,25.0; 25.0,Unknown,,192,FALSE,80,192,,
2017-06-14 00:00:00,SLG , FTO , SnO2-c ,,, Perovskite , Spiro-MeOTAD ,,,, Ag,0.06,nip,FALSE,MA,Pb,I,3,Cl,1.6,1,Spin-coating,DMF,1,Unknown,FALSE,Unknown,Unknown,7.02,,TRUE,ISOS-D-1I,Dark,FALSE,Open circuit,25.0; 25.0,Unknown,,192,FALSE,80,192,,
2017-06-14 00:00:00,SLG , FTO , SnO2-c ,,, Perovskite , Spiro-MeOTAD ,,,, Ag,0.06,nip,FALSE,MA,Pb,I,3,Cl,1.6,1,Spin-coating,DMF,1,Unknown,FALSE,Unknown,Unknown,16.21,,TRUE,ISOS-D-1I,Dark,FALSE,Open circuit,25.0; 25.0,Unknown,,192,FALSE,80,192,,
2017-06-14 00:00:00,SLG , FTO , SnO2-c ,,, Perovskite , Spiro-MeOTAD ,,,, Ag,0.06,nip,FALSE,MA,Pb,I,3,Cl,1.6,1,Spin-coating,DMF,1,Unknown,FALSE,Unknown,Unknown,11.76,,TRUE,ISOS-D-1I,Dark,FALSE,Open circuit,25.0; 25.0,Unknown,,192,FALSE,80,192,,
2017-06-14 00:00:00,SLG , FTO , SnO2-c ,,, Perovskite , Spiro-MeOTAD ,,,, Ag,0.06,nip,FALSE,MA,Pb,I,3,Cl,1.6,1,Spin-coating,DMF,1,Unknown,FALSE,Unknown,Unknown,10.39,,TRUE,ISOS-D-1I,Dark,FALSE,Open circuit,25.0; 25.0,Unknown,,192,FALSE,80,192,,
2019-05-07 00:00:00,SLG , FTO , SnO2-c ,,, Perovskite , Spiro-MeOTAD ,,,, Au,0.1,nip,FALSE,MA,Pb,I,3,,1.5,2,Evaporation >> Evaporation,none >> none,1 >> 1,Unknown,FALSE,Unknown,Unknown,10.78,9.58,TRUE,ISOS-D-1I,Dark,FALSE,Open circuit,25.0; 25.0,Unknown,,192,FALSE,80,192,,
2018-01-10 00:00:00,SLG , FTO , TiO2-c , TiO2-mp ,, Perovskite , Spiro-MeOTAD ,,,, Au,0.1,nip-mp,FALSE,MA,Pb,I,3,,1.6,1,Spin-coating,DMF; DMSO,4; 1,Diethyl ether,FALSE,Unknown,Unknown,17.94,18.16,TRUE,ISOS-D-1,Dark,FALSE,Open circuit,27.0; 27.0,Air,45,192,FALSE,80.54,192,,
2018-10-28 00:00:00,SLG , ITO , PEDOT:PSS ,,, Perovskite , C60 , BCP ,,, Au,0.16,pin,FALSE,MA,Pb,I,3,,1.6,1,Spin-coating,DMF; GBL,6; 4,Toluene,FALSE,Unknown,Unknown,,,TRUE,ISOS-T-1,Xenon,FALSE,Open circuit,25; 80,Unknown,,800,FALSE,23,190,,
2017-06-05,SLG , ITO , NiO-np ,,, Perovskite , PCBM-60 ,,,, Ag,,pin,FALSE,MA,Pb,I,3,Undoped,1.5,1,Spin-coating,DMF; DMSO,8; 1,Diethyl ether,FALSE,Unknown,Unknown,12.14,12.96,TRUE,ISOS-D-1,Dark,FALSE,Open circuit,23; 23,Unknown,50,1000,TRUE,30,190,210,30
2017-06-05,SLG , ITO , NiO-np ,,, Perovskite , PCBM-60 , Rhodamine 101 ,,, Ag,,pin,FALSE,MA,Pb,I,3,Undoped,1.5,1,Spin-coating,DMF; DMSO,8; 1,Diethyl ether,FALSE,Unknown,Unknown,14.39,15.45,TRUE,ISOS-D-1,Dark,FALSE,Open circuit,23; 23,Unknown,50,1000,TRUE,52,190,700,52
2018-04-24 00:00:00,SLG , FTO , TiO2-c , TiO2-mp ,, Perovskite , HS-Ph-CN , Spiro-MeOTAD ,,, Au,1,nip-mp,FALSE,Cs; FA; MA,Pb,Br; I,0.51; 2.49,,,1,Spin-coating,DMF; DMSO,4; 1,Chlorobenzene,TRUE,Unknown,Unknown,,,TRUE,ISOS-L-1,Xenon,FALSE,Open circuit,50.0; 50.0,Air,50,188,FALSE,80.3,188,,
2016-01-28 00:00:00,SLG , FTO , TiO2-c , TiO2-mp ,, Perovskite , Spiro-MeOTAD ,,,, AgAl,0.1,nip-mp,FALSE,MA,Pb,I,3,,1.6,2,Spin-coating >> Spin-coating,DMF >> IPA,1 >> 1,Unknown,FALSE,Unknown,Unknown,10.67,,TRUE,ISOS-D-1,Dark,FALSE,Open circuit,25.0; 25.0,Air,40,216,FALSE,70,184,,
2018-06-11 00:00:00,SLG , ITO , PEDOT:PSS ,,, Perovskite , PCBM-60 , BCP ,,, Ag,0.09,pin,FALSE,FA,Sn,I,3,Hydrazinium chloride; SnF2,1.36,1,Spin-coating,DMSO,1,Chlorobenzene,FALSE,Unknown,Unknown,5.24,5.4,TRUE,ISOS-D-1I,Dark,FALSE,Open circuit,25.0; 25.0,N2,0,850,FALSE,0,180,,
2015-11-30 00:00:00,SLG , ITO , Graphene oxide ,,, Perovskite , PCBM-60 , LiF ,,, Ag,0.1,pin,FALSE,MA,Pb,I,3,CHP,1.6,1,Spin-coating,2-methoxyethanol,1,Unknown,FALSE,Unknown,Unknown,9.74,9.74,TRUE,ISOS-D-1,Dark,FALSE,Open circuit,nan; nan,Air,55,525,FALSE,16,180,160,
2016-08-16 00:00:00,SLG , FTO , TiO2-c , TiO2-mp ,, Perovskite , Spiro-MeOTAD ,,,, Au,0.1,nip-mp,FALSE,MA,Pb,I,3,Cl,1.5,2,Spin-coating >> CBD,DMF >> IPA,1 >> 1,Unknown,FALSE,Unknown,Unknown,15.45,,TRUE,ISOS-D-1,Dark,FALSE,Open circuit,20.0; 20.0,Air,15,2000,FALSE,28,180,,40
2018-03-18 00:00:00,SLG , FTO , PEDOT:PSS ,,, Perovskite , PCBM-60 , BCP ,,, Ag,0.09,pin,FALSE,MA,Pb,I,3,,1.6,2,Spin-coating >> Spin-coating,DMF; DMSO >> IPA,nan; nan >> 1,Unknown,FALSE,Unknown,Unknown,,,TRUE,ISOS-D-1,Dark,FALSE,Open circuit,25.0; 25.0,Air,40,936,TRUE,40,180,,
2019-08-26,SLG , ITO , SnO2-np ,,, Perovskite , Spiro-MeOTAD ,,,, Au,0.1,nip,FALSE,FA; MA,Pb,Br; I,0.10; 2.90,Cl,1.58,2,Spin-coating >> Spin-coating,DMF >> IPA,1 >> 1,Unknown,FALSE,Unknown,Unknown,19.2,,TRUE,ISOS-D-1,Dark,FALSE,Open circuit,nan; nan,Air,20,360,FALSE,66,180,,10
2018-01-15,SLG , FTO , TiO2-c , TiO2-mp ,, Perovskite , Spiro-MeOTAD ,,,, Ag,0.04,nip-mp,FALSE,MA,Pb,I,3,Undoped,1.6,2,Spin-coating >> Spin-coating,DMF; DMSO >> IPA,10; 1 >> 1,Unknown,FALSE,Unknown,Unknown,18.06,16.89,TRUE,ISOS-D-1,Dark,FALSE,Open circuit,nan; nan,Air,30,240,FALSE,70,180,,
2019-06-04 00:00:00,SLG , ITO , C60 ,,, Perovskite , FBA2 , MoO3 ,,, Ag,0.04,nip,FALSE,MA,Pb,I,3,Cl,1.6,1,Spin-coating,DMF; DMSO,4; 1,Chlorobenzene,FALSE,Unknown,Unknown,,,TRUE,ISOS-L-1,Light,FALSE,Open circuit,20.0; 20.0,Air,25,180,FALSE,80,180,,
2019-06-04 00:00:00,SLG , ITO , C60 ,,, Perovskite , FBA3 , MoO3 ,,, Ag,0.04,nip,FALSE,MA,Pb,I,3,Cl,1.6,1,Spin-coating,DMF; DMSO,4; 1,Chlorobenzene,FALSE,Unknown,Unknown,,,TRUE,ISOS-L-1,Light,FALSE,Open circuit,20.0; 20.0,Air,25,180,FALSE,80,180,,
2019-06-04 00:00:00,SLG , ITO , C60 ,,, Perovskite , FTA2 , MoO3 ,,, Ag,0.04,nip,FALSE,MA,Pb,I,3,Cl,1.6,1,Spin-coating,DMF; DMSO,4; 1,Chlorobenzene,FALSE,Unknown,Unknown,,,TRUE,ISOS-L-1,Light,FALSE,Open circuit,20.0; 20.0,Air,25,180,FALSE,80,180,,
2017-12-16 00:00:00,PET , ITO , ZnO-np ,,, Perovskite , PB(NAP-Th)TBT , p-(F)-PO-TAZ ,,, Ag,0.11,nip,FALSE,MA,Pb,I,3,,1.59,1,Spin-coating,DMF; DMSO,8; 1,Unknown,FALSE,Unknown,Unknown,14.64,14.51,TRUE,ISOS-L-1,Xenon,FALSE,Open circuit,nan; nan,Air,,180,TRUE,80,180,,
2019-04-25 00:00:00,SLG , ITO , P3CT-Na ,,, Perovskite , PCBM-60 , BCP ,,, Ag,0.09,pin,FALSE,MA,Pb,I,3,,1.6,1,Spin-coating,DMF; DMSO,4; 1,Chlorobenzene,FALSE,Unknown,Unknown,15.9,,TRUE,ISOS-D-1,Dark,FALSE,Open circuit,25.0; 25.0,Air,40,500,FALSE,46,179,,
2018-10-15 00:00:00,SLG , ITO , SnO2-np ,,, Perovskite , Spiro-MeOTAD ,,,, Au,0.1,nip,FALSE,MA,Pb,I,3,,1.6,1,Spin-coating,DMF; DMSO,4; 1,Chlorobenzene,FALSE,Unknown,Unknown,15.98,14.07,TRUE,ISOS-D-1,Dark,FALSE,Open circuit,25.0; 25.0,Air,60,360,FALSE,9,177.6,,
2019-05-07 00:00:00,SLG , ITO , PTAA ,,, Perovskite , PCBM-60 , C60 , BCP ,, Cu,0.1,pin,FALSE,FA; MA,Pb,Br; I,0.45; 2.55,,,1,Spin-coating,DMF; DMSO,4; 1,Toluene,TRUE,SLG,UV-curable epoxy,19.8,,TRUE,ISOS-L-1,Solar simulator,FALSE,Passive resistance,25.0; 25.0,Air,0,3000,FALSE,34.38,175,1776,57.29757607
2017/09/08 00:00:00,PEN , ITO , NiO-c ,,, Perovskite , PCBM-60 ,,,, Ag,0.1,pin,FALSE,MA,Pb,I,3,Unknown,1.6,1,Spin-coating,DMF; DMSO,7; 3,Unknown,FALSE,Unknown,Unknown,,,TRUE,ISOS-L-1I,Xenon,FALSE,Open circuit,25.0; 25.0,N2,0,560,FALSE,39,175,,
2018-09-27 00:00:00,SLG , ITO , TiO2-c , NAMF-H ,, Perovskite , Spiro-MeOTAD ,,,, Ag,0.04,nip,FALSE,FA,Pb,I,3,,1.48,2,Spin-coating >> Spin-coating,DMF; DMSO >> IPA,9; 1 >> 1,Unknown,FALSE,Unknown,Unknown,19,16.4,TRUE,ISOS-D-1,Dark,FALSE,Open circuit,25.0; 25.0,Air,40,336,FALSE,65,173,,
2019-07-31,SLG , FTO , TiO2-c ,,, Perovskite , Spiro-MeOTAD , MoO3 ,,, Ag,,nip,FALSE,MA,Pb,I,3,Undoped,1.62,1,Spin-coating,Unknown,1,Chlorobenzene,TRUE,Unknown,Unknown,19.22,,TRUE,ISOS-D-1,Dark,FALSE,Open circuit,20; 20,Air,40,180,FALSE,83,173,,
2017-09-21 00:00:00,SLG , FTO , TiO2-c ,,, Perovskite , Spiro-MeOTAD ,,,, Au,0.09,nip,FALSE,MA,Pb,I,3,Cl,1.6,1,Spin-coating,DMF,1,Unknown,FALSE,Unknown,Unknown,10.7,,TRUE,ISOS-D-1,Dark,FALSE,Open circuit,25.0; 25.0,Air,1,744.6,FALSE,68,171.5,,
2018-01-17 00:00:00,SLG , ITO , PTAA ,,, Perovskite , PCBM-60 , PFN ,,, Al,0.5,pin,FALSE,MA,Pb,I,3,,1.6,2,Spin-coating >> Spin-coating,DMF >> IPA,1 >> 1,Unknown,TRUE,Unknown,Unknown,16.26,,TRUE,ISOS-L-1,White LED,FALSE,MPPT,25.0; 25.0,Air,50,171,FALSE,80,171,,
2019-07-23 00:00:00,SLG , FTO , PTAA ,,, Perovskite , C60 ,,,, Ag,0.1,pin,FALSE,MA,Pb,I,3,,1.6,1,Spin-coating,DMF; DMSO,4; 1,Toluene,FALSE,Unknown,Unknown,13.24,,TRUE,ISOS-D-1,Dark,FALSE,Open circuit,25.0; 25.0,Air,40,500,FALSE,32,170,,
2019-08-05 00:00:00,SLG , FTO , SnO2-c ,,, Perovskite , Mo(tfd-COCF3)3 , SWCNTs , Spiro-MeOTAD ,, Au,0.1,nip,FALSE,FA; MA,Pb,Br; I,0.45; 2.55,,,1,Spin-coating,DMF; DMSO,4; 1,Anisole,FALSE,Unknown,Unknown,,,TRUE,ISOS-D-2,Dark,FALSE,Open circuit,85.0; 85.0,Air,45,840,FALSE,45,170,400,
2019/01/08 00:00:00,SLG , ITO , PCBM-60 ,,, Perovskite , PEDOT:PSS , BCP ,,, Al ,0.1,nip,FALSE,FA,Sn,I,3,SnF2; TFEACl,1.36,1,Spin-coating,DMF; DMSO,4; 1,Chlorobenzene,TRUE,UV sealant | Surlyn | SLG,Unknown,5.29,5.3,TRUE,ISOS-L-1,Xenon,FALSE,Open circuit,50.0; 50.0,Unknown,,350,FALSE,61,170,,
2019-10-08 00:00:00,SLG , FTO , TiO2-c , TiO2-mp ,, Perovskite , P3HT ,,,, Au,1,nip-mp,FALSE,Cs; FA; MA,Pb,Br; I,0.3; 2.9,,,1,Spin-coating,DMF; DMSO,,Chlorobenzene,TRUE,Unknown,Unknown,,,TRUE,ISOS-D-2,Dark,FALSE,Open circuit,85.0; 85.0,Air,60,550,FALSE,80,170,,
2018-11-21 00:00:00,SLG , FTO , TiO2-np ,,, Perovskite , Spiro-MeOTAD ,,,, Au,0.1,nip,FALSE,FA; MA,Pb,Br; I,0.45; 2.55,CuCl2,1.52,1,Spin-coating,DMF; DMSO,4; 1,Chlorobenzene,FALSE,Unknown,Unknown,14.5,,TRUE,ISOS-L-1I,White LED,FALSE,Open circuit,25.0; 25.0,N2,0,170,FALSE,80,170,,
2018-11-21 00:00:00,SLG , FTO , TiO2-np ,,, Perovskite , Spiro-MeOTAD ,,,, Au,0.1,nip,FALSE,FA; MA,Pb,Br; I,0.45; 2.55,CuI2,1.52,1,Spin-coating,DMF; DMSO,4; 1,Chlorobenzene,FALSE,Unknown,Unknown,15.18,,TRUE,ISOS-L-1I,White LED,FALSE,Open circuit,25.0; 25.0,N2,0,170,FALSE,80,170,,
2018-11-21 00:00:00,SLG , FTO , TiO2-np ,,, Perovskite , Spiro-MeOTAD ,,,, Au,0.1,nip,FALSE,FA; MA,Pb,Br; I,0.45; 2.55,CuI2,1.52,1,Spin-coating,DMF; DMSO,4; 1,Chlorobenzene,FALSE,Unknown,Unknown,11.42,,TRUE,ISOS-L-1I,White LED,FALSE,Open circuit,25.0; 25.0,N2,0,170,FALSE,80,170,,
2018-08-24,SLG , FTO , TiO2-c , TiO2-mp ,, Perovskite , Spiro-MeOTAD ,,,, Au,0.125,nip-mp,FALSE,Cs; FA | Cs; FA,Pb | Pb,I | I; (PF6),3 | x; x,HI | Undoped,1.5,2,Spin-coating >> Spin-coating,DMF; DMSO >> IPA,8.43; 1 >> 1,Diethyl ether,FALSE,Unknown,Unknown,,,TRUE,ISOS-D-1I,Dark,FALSE,Open circuit,nan; nan,N2,,360,TRUE,92,170,,
2017-04-26 00:00:00,SLG , AZO , PCBM-60 ,,, Perovskite , P3HT ,,,, Au,0.16,pin,FALSE,MA,Pb,I,3,Cl,1.6,1,Spin-coating,DMF,1,Unknown,FALSE,Unknown,Unknown,7.05,,TRUE,ISOS-D-1,Dark,FALSE,Open circuit,25.0; 25.0,Air,70,432,FALSE,8,168,,
2018-03-29 00:00:00,SLG , FTO , SnO2-c ,,, Perovskite , Spiro-MeOTAD ,,,, Au,0.16,nip,FALSE,FA; MA,Pb,Br; I,0.45; 2.55,,1.56,1,Spin-coating,DMF; DMSO,4; 1,Toluene,FALSE,Unknown,Unknown,15.17,,TRUE,ISOS-D-1,Dark,FALSE,Open circuit,25.0; 25.0,Air,,480,FALSE,20,168,,
2017-03-29 00:00:00,SLG , FTO , TiO2-c , TiO2-mp ,, Perovskite , Spiro-MeOTAD ,,,, Au,0.09,nip-mp,FALSE,MA,Pb,I,3,,1.6,2,Spin-coating >> CBD,DMF >> IPA,1 >> 1,Unknown,FALSE,Unknown,Unknown,11.6,11.3,TRUE,ISOS-D-1,Dark,FALSE,Open circuit,25.0; 25.0,Air,50,720,FALSE,28,168,,
2018-04-24 00:00:00,SLG , FTO , TiO2-c ,,, Perovskite , Spiro-MeOTAD ,,,, Ag,0.1,nip,FALSE,MA,Pb,I,3,,1.6,2,Spin-coating >> Spin-coating,DMF >> IPA,1 >> 1,Unknown,FALSE,Unknown,Unknown,13.3,,TRUE,ISOS-D-1,Dark,FALSE,Open circuit,25.0; 25.0,Air,30,360,FALSE,54,168,,
2018-08-03 00:00:00,SLG , FTO , TiO2-c ,,, Perovskite , Spiro-MeOTAD ,,,, Ag,0.1,nip,FALSE,MA,Pb,I,3,Butanediaminedihydroiodide,1.59,1,Spin-coating,DMF; DMSO,5; 1,Chlorobenzene,FALSE,Unknown,Unknown,14.21,12.28,TRUE,ISOS-D-1,Dark,FALSE,Open circuit,25.0; 25.0,Air,70,240,TRUE,70,168,,
2016-05-24 00:00:00,SLG , FTO , TiO2-c , TiO2-mp ,, Perovskite , DEPT-SC ,,,, Au,0.09,nip-mp,FALSE,MA,Pb,I,3,,1.6,2,Spin-coating >> CBD,DMF >> IPA,1 >> 1,Unknown,FALSE,Unknown,Unknown,9.73,,TRUE,ISOS-D-1,Dark,FALSE,Open circuit,25.0; 25.0,Air,35,240,FALSE,70,168,,
2016-05-24 00:00:00,SLG , FTO , TiO2-c , TiO2-mp ,, Perovskite , DEPT-SC ,,,, Au,0.09,nip-mp,FALSE,MA,Pb,I,3,,1.6,2,Spin-coating >> CBD,DMF >> IPA,1 >> 1,Unknown,FALSE,Unknown,Unknown,11.52,,TRUE,ISOS-D-1,Dark,FALSE,Open circuit,25.0; 25.0,Air,35,240,FALSE,70,168,,
2017-06-01 00:00:00,SLG , FTO , TiO2-c , TiO2-mp ,, Perovskite , Spiro-MeOTAD ,,,, Au,0.16,nip-mp,FALSE,MA,Pb,I,3,AVAI,1.69,1,Spin-coating,DMSO,1,Chlorobenzene,FALSE,Unknown,Unknown,14.6,,TRUE,ISOS-L-1I,Xenon,FALSE,Open circuit,45.0; 45.0,Ar,0,300,FALSE,70,168,,
2018-01-05 00:00:00,SLG , ITO , PTAA ,,, Perovskite , PCBM-60 , BCP ,,, Ag,0.055,pin,FALSE,MA,Pb,I,3,NH4,1.6,2,Spin-coating >> CBD,DMF >> IPA,1 >> 1,Unknown,FALSE,Unknown,Unknown,17.4,16.8,TRUE,ISOS-D-1,Dark,FALSE,Open circuit,25.0; 25.0,Air,50,480,TRUE,73,168,,
2019-01-25 00:00:00,SLG , FTO , TiO2-c , TiO2-mp ,, Perovskite ,,,,, Carbon,0.1,nip-mp-carbon,FALSE,Cs; FA,Pb,Br; I,0.36; 2.64,,,2,Spin-coating >> Spin-coating,DMF; DMSO >> IPA,4; 1 >> 1,Unknown,FALSE,Unknown,Unknown,10.8,,TRUE,ISOS_D_3,Dark,FALSE,Open circuit,85.0; 85.0,Air,85,192,FALSE,77,168,,
2019-08-09 00:00:00,SLG , FTO , TiO2-c , TiO2-mp ,, Perovskite , Spiro-MeOTAD ,,,, Ag,0.1,nip-mp,TRUE,MA,Pb,I,3,,1.59,2,Spin-coating >> Spin-coating,DMF; DMSO >> IPA,7; 3 >> 1,Unknown,FALSE,Unknown,Unknown,14.19,12.41,TRUE,ISOS-D-1,Dark,FALSE,Open circuit,25.0; 25.0,Air,10,168,FALSE,79.56,168,,
2016-03-11 00:00:00,SLG , FTO , TiO2-c ,,, Perovskite , BDT-C1 ,,,, Ag,0.09,nip,FALSE,MA,Pb,I,3,,1.6,2,Spin-coating >> CBD,DMF >> IPA,1 >> 1,Unknown,FALSE,Unknown,Unknown,12.9,13.9,TRUE,ISOS-D-1,Dark,FALSE,Open circuit,25.0; 25.0,Air,30,168,FALSE,80,168,,
2016-09-21 00:00:00,SLG , ITO , TaTm ,,, Perovskite , C60 ,,,, Ag,0.1,pin,FALSE,MA,Pb,I,3,,1.6,1,Co-evaporation,none,1,Unknown,FALSE,Unknown,Unknown,3.5,,TRUE,ISOS-L-1I,White LED,FALSE,Open circuit,40.0; 40.0,N2,0,168,FALSE,80,168,,
2020-05-19,SLG , ITO , SnO2-np , PCBM-60 ,, Perovskite , Spiro-MeOTAD ,,,, Ag,0.091,nip,FALSE,MA,Pb,I,3,Undoped,nan,1,Spin-coating,DMF; DMSO,4; 1,Chlorobenzene,FALSE,Unknown,Unknown,18.15,17.16,TRUE,ISOS-L-1,Solar simulator,FALSE,Open circuit,25; 25,Air,35,168,FALSE,80,168,,
2017-03-09 00:00:00,SLG , FTO , TiO2-c , TiO2-mp ,, Perovskite , Spiro-MeOTAD ,,,, Ag,0.1,nip-mp,FALSE,MA,Pb,I,3,TBP,1.6,2,Spin-coating >> Spin-coating,DMF >> IPA,1 >> 1,Unknown,FALSE,Unknown,Unknown,12.62,12.13,TRUE,ISOS-D-1,Dark,FALSE,Open circuit,25.0; 25.0,Air,50,168,FALSE,80,168,168,
2017-04-21 00:00:00,SLG , ITO , TiO2-np ,,, Perovskite , BDTS-2DPP ,,,, Au,0.102,nip,FALSE,MA,Pb,I,3,Cl,1.6,2,Spin-coating >> Spin-coating,DMF >> IPA,1 >> 1,Unknown,FALSE,Unknown,Unknown,17.1,,TRUE,ISOS-D-1,Dark,FALSE,Open circuit,25.0; 25.0,Air,40,168,FALSE,80,168,,
2015-11-23 00:00:00,SLG , FTO , NiO-np ,,, Perovskite , PCBM-60 ,,,, Ag,0.1,pin,FALSE,MA,Pb,I,3,,1.6,1,Spin-coating,DMF; DMSO,7; 3,Chlorobenzene,FALSE,Unknown,Unknown,13.71,,TRUE,ISOS-D-1,Dark,FALSE,Open circuit,25.0; 25.0,Ambient,,164.8,FALSE,81,168,,
2019-06-20 00:00:00,SLG , FTO , TiO2-c ,,, Perovskite , Spiro-MeOTAD ,,,, Au,0.12,nip,FALSE,BA; MA,Pb,I,16,,,1,Spin-coating,DMF,1,Toluene,FALSE,Unknown,Unknown,7.8,5.85,TRUE,ISOS-D-2,Dark,FALSE,Open circuit,80.0; 80.0,Air,63,600,FALSE,31,165,,
2018-07-10 00:00:00,SLG , FTO , TiO2-c , PCBM-60 ,, Perovskite , Spiro-MeOTAD ,,,, Ag,0.075,nip,FALSE,FA; MA,Pb,I,3,Cl,,2,Spin-coating >> Spin-coating,DMF >> IPA,1 >> 1,Unknown,FALSE,Unknown,Unknown,18.3,,TRUE,ISOS-D-1,Dark,FALSE,Open circuit,25.0; 25.0,Air,30,168,FALSE,79,165,,
2018-09-27 00:00:00,SLG , ITO , TiO2-c , NAMF-Br ,, Perovskite , Spiro-MeOTAD ,,,, Ag,0.04,nip,FALSE,FA,Pb,I,3,,1.48,2,Spin-coating >> Spin-coating,DMF; DMSO >> IPA,9; 1 >> 1,Unknown,FALSE,Unknown,Unknown,19.1,15.9,TRUE,ISOS-D-1,Dark,FALSE,Open circuit,25.0; 25.0,Air,40,336,FALSE,74,163,,
2015-11-30 00:00:00,SLG , ITO , ZnO,,, Perovskite , Spiro-MeOTAD ,,,, Au,0.11,nip,FALSE,MA,Pb,I,3,HI,1.55,1,Spin-coating,DMF,1,Unknown,FALSE,Unknown,Unknown,16.67,16.23,TRUE,ISOS-D-1,Dark,FALSE,Open circuit,25.0; 25.0,Air,28,500,FALSE,44.25,162,,
2016-01-28 00:00:00,SLG , FTO , TiO2-c , TiO2-mp ,, Perovskite , Spiro-MeOTAD ,,,, AgAl,0.1,nip-mp,FALSE,MA,Pb,I,3,,1.6,2,Spin-coating >> Spin-coating,DMF >> IPA,1 >> 1,Unknown,FALSE,Unknown,Unknown,13.8,,TRUE,ISOS-D-1,Dark,FALSE,Open circuit,25.0; 25.0,Air,40,216,FALSE,66,162,,
2018-02-16 00:00:00,SLG , FTO , TiO2-c , TiO2-mp ,, Perovskite ,,,,, Carbon,0.1,nip-mp-carbon,FALSE,MA,Pb,I,3,,1.55,1,Spin-coating,DMF,1,Vacuum,FALSE,Unknown,Unknown,4.77,2.37,TRUE,ISOS-D-1,Dark,FALSE,Open circuit,25.0; 25.0,Air,50,1000,FALSE,1.2,161,,1.2
2017-10-31 00:00:00,SLG , ITO , ZnO-np ,,, Perovskite , P3HT , P3HT; PMMA ,,, Au,0.0708,nip,FALSE,MA,Pb,I,3,,1.6,2,Evaporation >> Spin-coating,none >> IPA,1 >> 1,Unknown,FALSE,Unknown,Unknown,10.6,,TRUE,ISOS-D-1,Dark,FALSE,Open circuit,25.0; 25.0,Air,100,168,FALSE,20,160,,
2019-07-08 00:00:00,SLG , Ag-np , PEDOT:PSS ,,, Perovskite , PCBM-60 ,,,, Al,0.1,pin,FALSE,MA,Pb,I,3,,1.6,1,Spin-coating,Unknown,,Toluene,FALSE,Unknown,Unknown,17.46,,TRUE,ISOS-D-1I,Dark,FALSE,Open circuit,25.0; 25.0,N2,0,720,FALSE,30,160,,
2018-02-06 00:00:00,SLG , ITO , NiO-np ,,, Perovskite , PCBM-60 , TiO2-c ,,, Ag,1.02,pin,FALSE,MA,Pb,I,3,,1.6,1,Spin-coating,DMF; DMSO,4; 1,Chlorobenzene,TRUE,SLG,UV-glue,17.02,,TRUE,ISOS_D_3,Dark,FALSE,Open circuit,85.0; 85.0,Air,85,500,FALSE,42,160,,
2019-01-11 00:00:00,SLG , ITO , SnO2-np ,,, Perovskite , EHCz-MeFl , MoOx ,,, Al,0.1,nip,FALSE,Cs; FA; MA,Pb,Br; I,0.48; 2.52,,,1,Spin-coating,DMF; DMSO,4; 1,Chlorobenzene,FALSE,Unknown,Unknown,14.52,12.44,TRUE,ISOS-L-1,Sulfur plasma,FALSE,Open circuit,50.0; 50.0,Air,,500,TRUE,62,160,,
2016-05-18 00:00:00,SLG , FTO , TiO2-c ,,, Perovskite , SP-02 ,,,, Au,0.1,nip,FALSE,MA,Pb,I,3,Cl,1.6,1,Spin-coating,DMF,1,Unknown,FALSE,Unknown,Unknown,,,TRUE,ISOS-D-1,Dark,FALSE,Open circuit,25.0; 25.0,Air,40,350,FALSE,70,160,,
2018-04-11 00:00:00,SLG , ITO , PEDOT:PSS ,,, Perovskite , PCBM-60 , LiF ,,, Al,0.1,pin,FALSE,MA,Pb,I,3,NH4SCN,1.6,1,Spin-coating,DMF; DMSO,4; 1,Chlorobenzene,FALSE,Unknown,Unknown,16.47,,TRUE,ISOS-D-1,Dark,FALSE,Open circuit,25.0; 25.0,Air,70,240,FALSE,72,160,,
2019-05-02 00:00:00,SLG , ITO , NiO-np ,,, Perovskite , PCBM-60 , Zr(acac)4 ,,, Ag,0.075,pin,FALSE,Cs; FA; MA,Pb,Br; I,0.51; 2.49,,,1,Spin-coating,DMF; DMSO,4; 1,Chlorobenzene,TRUE,Unknown,Unknown,20.67,20.57,TRUE,ISOS-L-1,Light,FALSE,MPPT,25.0; 25.0,Air,35,200,FALSE,76,160,,
2017-02-09 00:00:00,SLG , FTO , TiO2-c ,,, Perovskite , Spiro-MeOTAD ,,,, Ag,0.1,nip,FALSE,MA,Pb,I,3,Cl,1.6,1,Spin-coating,DMF,1,Unknown,FALSE,Unknown,Unknown,15.01,,TRUE,ISOS-D-1I,Dark,FALSE,Open circuit,25.0; 25.0,Unknown,,200,FALSE,78,160,,
2017-02-09 00:00:00,SLG , FTO , TiO2-c ,,, Perovskite , TPE-W1 ,,,, Ag,0.1,nip,FALSE,MA,Pb,I,3,Cl,1.6,1,Spin-coating,DMF,1,Unknown,FALSE,Unknown,Unknown,14.92,,TRUE,ISOS-D-1I,Dark,FALSE,Open circuit,25.0; 25.0,Unknown,,200,FALSE,78,160,,
2017-02-09 00:00:00,SLG , FTO , TiO2-c ,,, Perovskite , TPE-W2 ,,,, Ag,0.1,nip,FALSE,MA,Pb,I,3,Cl,1.6,1,Spin-coating,DMF,1,Unknown,FALSE,Unknown,Unknown,16.74,,TRUE,ISOS-D-1I,Dark,FALSE,Open circuit,25.0; 25.0,Unknown,,200,FALSE,78,160,,
2017-02-09 00:00:00,SLG , FTO , TiO2-c ,,, Perovskite , TPE-W4 ,,,, Ag,0.1,nip,FALSE,MA,Pb,I,3,Cl,1.6,1,Spin-coating,DMF,1,Unknown,FALSE,Unknown,Unknown,13.3,,TRUE,ISOS-D-1I,Dark,FALSE,Open circuit,25.0; 25.0,Unknown,,200,FALSE,78,160,,
2019-08-27 00:00:00,SLG , ITO , SnO2-np ,,, Perovskite , Spiro-MeOTAD ,,,, Au,0.102,nip,FALSE,FA; MA,Pb,Br; I,0.1; 2.9,Cl,,2,Spin-coating >> Spin-coating,DMF >> IPA,1 >> 1,Unknown,FALSE,Unknown,Unknown,,19.23,TRUE,ISOS-D-1I,Dark,FALSE,Open circuit,25.0; 25.0,N2,0,720,FALSE,79,160,,
2018-09-12 00:00:00,SLG , FTO , TiO2-c , TiO2-mp ,, Perovskite ,,,,, Carbon,0.1,nip-mp-carbon,FALSE,MA,Pb,I,3,,1.6,2,Spin-coating >> CBD,DMF >> IPA,1 >> 1,Unknown,FALSE,Unknown,Unknown,13.46,,TRUE,ISOS-D-2,Dark,FALSE,Open circuit,80.0; 80.0,Air,60,160,FALSE,80,160,,
2018-09-12 00:00:00,SLG , FTO , TiO2-c , TiO2-mp ,, Perovskite ,,,,, Carbon,0.1,nip-mp-carbon,FALSE,MA,Pb,I,3,,1.6,2,Spin-coating >> CBD,DMF >> IPA,1 >> 1,Unknown,FALSE,Unknown,Unknown,13.46,,TRUE,ISOS-D-2,Dark,FALSE,Open circuit,80.0; 80.0,Air,60,160,FALSE,80,160,,
2019-10-01 00:00:00,SLG , FTO , TiO2-c ,,, Perovskite , PTAA , MoO3 ,,, Ag,0.725,nip,FALSE,Cs | FA,Pb | Pb,I | I,3 | 3,,,2,Spin-coating >> Spin-coating,Hexane >> Octane,1 >> 1,Unknown,FALSE,Unknown,Unknown,15.6,14.9,TRUE,ISOS-D-1,Dark,FALSE,Open circuit,25.0; 25.0,Air,25,160,FALSE,80,160,,
2016-08-05 00:00:00,SLG , FTO , TiO2-c ,,, Perovskite , Spiro-MeOTAD ,,,, Au,0.13,nip,FALSE,MA,Pb,I,3,,1.6,1,Spin-coating,DMF; DMSO,11; 1,Chlorobenzene,FALSE,Unknown,Unknown,,,TRUE,ISOS-D-1,Dark,FALSE,Open circuit,25.0; 25.0,Air,,240,FALSE,69.8,159,,
2020-02-05 00:00:00,SLG , FTO , SnO2-QDs ,,, Perovskite , Spiro-MeOTAD ,,,, Au,0.09,nip,FALSE,Cs; FA; MA,Pb,Br; I,0.42; 2.58,,,1,Spin-coating,DMF; DMSO,4; 1,Chlorobenzene,FALSE,Unknown,Unknown,19.21,,TRUE,ISOS-D-1,Dark,FALSE,Open circuit,25.0; 25.0,Air,25,1080,FALSE,93.9,158.99,,39.2
2017-10-31 00:00:00,SLG , ITO , ZnO-np ,,, Perovskite , P3HT , P3HT; PMMA ,,, Au,0.0708,nip,FALSE,MA,Pb,I,3,,1.6,2,Evaporation >> Spin-coating,none >> IPA,1 >> 1,Unknown,FALSE,Unknown,Unknown,9.3,,TRUE,ISOS-D-1,Dark,FALSE,Open circuit,25.0; 25.0,Air,100,168,FALSE,20,156,,
2016-01-29 00:00:00,SLG , ITO , TiO2-c ,,, Perovskite , SAF_OMe ,,,, Ag,0.1,nip,FALSE,MA,Pb,I,3,Cl,1.55,1,Spin-coating,DMF,1,Unknown,FALSE,Unknown,Unknown,15.9,,TRUE,ISOS-D-1,Dark,FALSE,Open circuit,27.0; 27.0,Air,30,240,FALSE,60,156,,
2019-12-17,SLG , ITO , PEDOT:PSS ,,, Perovskite , PCBM-60 , BCP ,,, Ag,0.035,pin,FALSE,(BDA); MA,Pb,I,13,Undoped,2.536,1,Spin-coating,DMF,1,Unknown,FALSE,Unknown,Unknown,5.19,,TRUE,ISOS-D-1,Dark,FALSE,Open circuit,nan; nan,Air,55,576,FALSE,60,156,,10
2019-03-18 00:00:00,SLG , FTO , TiO2-c ,,, Perovskite , Spiro-MeOTAD , MoO3 ,,, Ag,0.1,nip,FALSE,MA,Pb,I,3,Ethyl cellulose,1.6,1,Spin-coating,DMF; DMSO,4; 1,Chlorobenzene,FALSE,Unknown,Unknown,19.41,18.87,TRUE,ISOS-D-1,Dark,FALSE,Open circuit,25.0; 25.0,Air,45,720,FALSE,80,156,,
2016-12-01 00:00:00,SLG , FTO , TiO2-c ,,, Perovskite , Spiro-MeOTAD ,,,, Ag,0.1,nip,FALSE,FA,Pb,I,3,,1.48,1,Spin-coating,DMF; DMSO,3; 7,Chlorobenzene,FALSE,Unknown,Unknown,15.02,,TRUE,ISOS-D-1,Dark,FALSE,Open circuit,25.0; 25.0,Air,20,372,FALSE,20,155,,
2017-11-27 00:00:00, PEN , ITO , SnO2-c ,,, Perovskite , PCBM-60 , Spiro-MeOTAD ,,, Au ,0.04,pin,FALSE,MA,Pb,I,3,,1.6,1,Spin-coating,DMSO; GBL,3; 7,Toluene,TRUE,3M acrylic elastomer (3M VHB 4905),Unknown,14.3,13.9,TRUE,ISOS-D-1,Dark,FALSE,Open circuit,25.0; 25.0,Air,65,425,FALSE,70,155,,
