Repository: Bashayer199/data

File: data.csv (part 7 of 48)
2016-07-03 00:00:00,SLG , FTO , TiO2-c , TiO2-mp ,, Perovskite , Spiro-MeOTAD ,,,, Au,0.1,nip-mp,FALSE,MA,Pb,I,3,,1.6,2,Spin-coating >> CBD,DMF >> IPA,1 >> 1,Unknown,FALSE,Unknown,Unknown,11.91,,TRUE,ISOS-D-1,Dark,FALSE,Open circuit,25.0; 25.0,Air,,336,FALSE,71.3,150.384,,
2018-06-01 00:00:00,SLG , FTO , TiO2-c ,,, Perovskite , Spiro-MeOTAD ,,,, Au,0.12,nip,FALSE,Cs; FA,Pb,I,3,,,1,Spin-coating,DMF; DMSO,7; 3,Toluene,FALSE,Unknown,Unknown,18.2,,TRUE,ISOS-D-1,Dark,FALSE,Open circuit,25.0; 25.0,Air,10,200,FALSE,0,150,,
2019-03-18 00:00:00,SLG , FTO , TiO2-c ,,, Perovskite , Spiro-MeOTAD ,,,, Au,0.12,nip,FALSE,(PEA); MA,Pb,I,3.2,,,1,Spin-coating,DMF; DMSO,4; 1,Chlorobenzene,FALSE,Unknown,Unknown,7.81,9.66,TRUE,ISOS-D-2,Dark,FALSE,Open circuit,70.0; 70.0,Ambient,,576,FALSE,32,150,,
2019-09-19 00:00:00,SLG , FTO , TiO2-c ,,, Perovskite , NiO-np ,,,, Au,0.09,nip,FALSE,Cs,Pb,Br; I,1; 2,,,1,Spin-coating,DMF; DMSO,2; 3,Diethyl ether,FALSE,Unknown,Unknown,8.93,5.81,TRUE,ISOS-D-2I,Dark,FALSE,Open circuit,85.0; 85.0,N2,0,1000,FALSE,49,150,,49
2016-11-21 00:00:00,SLG , ITO , PEDOT:PSS ,,, Perovskite , C60 , BCP ,,, Au,0.09,pin,FALSE,MA,Pb,I,3,Undoped,1.56,1,Spin-coating,DMSO; GBL,6; 4,Toluene,TRUE,Unknown,Unknown,10.73,,TRUE,ISOS_L_1,Solar simulator,FALSE,Open circuit,25.0; 25.0,Air,,900,FALSE,50,150,,
2017-07-17 00:00:00,SLG , FTO , Fe2O3 ,,, Perovskite , Spiro-MeOTAD ,,,, Au,0.1,nip,FALSE,MA,Pb,I,3,,1.6,1,Spin-coating,DMF; DMSO,7; 3,Toluene,FALSE,Unknown,Unknown,14.8,10.5,TRUE,ISOS-L-1I,Light,FALSE,MPPT,25.0; 25.0,Unknown,,500,FALSE,60,150,,
2019-08-09 00:00:00,SLG , ITO , SnO2-np ,,, Perovskite , Spiro-MeOTAD ,,,, Au,0.09,nip,FALSE,Cs; FA; MA,Pb,Br; I,0.45; 2.55,"1,2,4-triazole",1.62,1,Spin-coating,DMF; DMSO,,Diethyl ether,TRUE,SLG,Epoxy,15,12.9,TRUE,ISOS_D_3,Dark,FALSE,Open circuit,85.0; 85.0,Air,85,300,FALSE,60,150,,
2019-01-09 00:00:00,SLG , ITO , P3CT-N ,,, Perovskite , PCBM-60 , C60 , BCP ,, Ag,0.06,pin,FALSE,MA,Pb,I,3,,1.6,1,Spin-coating,DMF; DMSO,9; 1,Chlorobenzene,FALSE,Unknown,Unknown,17.01,17.6,TRUE,ISOS-D-1,Dark,FALSE,Open circuit,20.0; 20.0,Air,35,336,FALSE,60,150,,
2019-01-09 00:00:00,SLG , ITO , P3CT-N ,,, Perovskite , IT-4F , s-Bphen ,,, Ag,0.06,pin,FALSE,MA,Pb,I,3,,1.6,1,Spin-coating,DMF; DMSO,9; 1,Chlorobenzene,FALSE,Unknown,Unknown,15.43,15.94,TRUE,ISOS-D-1,Dark,FALSE,Open circuit,20.0; 20.0,Air,35,336,FALSE,60,150,,
2019-01-09 00:00:00,SLG , ITO , P3CT-N ,,, Perovskite , IT-4H , s-Bphen ,,, Ag,0.06,pin,FALSE,MA,Pb,I,3,,1.6,1,Spin-coating,DMF; DMSO,9; 1,Chlorobenzene,FALSE,Unknown,Unknown,16.48,17.04,TRUE,ISOS-D-1,Dark,FALSE,Open circuit,20.0; 20.0,Air,35,336,FALSE,60,150,,
2019-01-09 00:00:00,SLG , ITO , P3CT-N ,,, Perovskite , IT-4M , s-Bphen ,,, Ag,0.06,pin,FALSE,MA,Pb,I,3,,1.6,1,Spin-coating,DMF; DMSO,9; 1,Chlorobenzene,FALSE,Unknown,Unknown,17.12,17.65,TRUE,ISOS-D-1,Dark,FALSE,Open circuit,20.0; 20.0,Air,35,336,FALSE,60,150,,
2018-12-10 00:00:00,SLG , FTO , SnO2-c , Graphene ,, Perovskite , Spiro-MeOTAD ,,,, Au,0.09,nip,FALSE,MA,Pb,I,3,,1.6,1,Spin-coating,DMF; DMSO,4; 1,Diethyl ether,FALSE,Unknown,Unknown,17.01,15.45,TRUE,ISOS-D-1,Dark,FALSE,Open circuit,25.0; 25.0,Air,40,300,FALSE,65,150,,
2019-08-29 00:00:00,SLG , ITO , PEDOT:PSS ,,, Perovskite , PCBM-60 , BCP ,,, Ag,0.1,pin,FALSE,MA,Pb,I,3,,1.6,1,Spin-coating,DMF; DMSO,2; 1,Chlorobenzene,FALSE,Unknown,Unknown,13.5,,TRUE,ISOS-D-1,Dark,FALSE,Open circuit,25.0; 25.0,Ambient,,720,FALSE,65,150,,
2019-03-06 00:00:00,SLG , FTO , SnO2-c ,,, Perovskite , Spiro-MeOTAD ,,,, Au,0.16,nip,FALSE,Cs; FA; MA,Pb,Br; I,0.369; 2.631,,,1,Spin-coating,DMF; DMSO,4; 1,Chlorobenzene,FALSE,Unknown,Unknown,19.43,,TRUE,ISOS-L-1,Xenon,FALSE,MPPT,25.0; 25.0,Ambient,,700,FALSE,69,150,,
2018-01-17 00:00:00,SLG , FTO , TiO2-c ,,, Perovskite , Spiro-MeOTAD ,,,, Au,0.159,nip,FALSE,FA,Pb,I,3,HI,1.48,1,Spin-coating,DMF,1,Unknown,TRUE,Epoxy,Unknown,16,,TRUE,ISOS-L-1I,Xenon,FALSE,Open circuit,25.0; 25.0,N2,0,400,FALSE,70,150,,
2018-04-11 00:00:00,SLG , ITO , PEDOT:PSS ,,, Perovskite , PCBM-60 , LiF ,,, Al,0.1,pin,FALSE,MA,Pb,I,3,PbC2N2S2,1.6,1,Spin-coating,DMF; DMSO,4; 1,Chlorobenzene,FALSE,Unknown,Unknown,12.88,,TRUE,ISOS-D-1,Dark,FALSE,Open circuit,25.0; 25.0,Air,70,240,FALSE,70,150,,
2019-09-10 00:00:00,SLG , FTO , SnO2-c , TiO2-c , TiO2-mp , Perovskite , Spiro-MeOTAD ,,,, Au,0.1886,nip-mp,FALSE,FA; MA,Pb,Br; I,0.51; 2.49,Undoped,,1,Spin-coating,DMF; DMSO,,Chlorobenzene,FALSE,Unknown,Unknown,17.9,,TRUE,ISOS-D-1,Dark,FALSE,Open circuit,25.0; 25.0,Air,40,190,TRUE,74,150,,
2018-08-24,SLG , FTO , TiO2-c , TiO2-mp ,, Perovskite , Spiro-MeOTAD ,,,, Au,0.125,nip-mp,FALSE,Cs; FA,Pb,I,3,HI,1.51,1,Spin-coating,DMF; DMSO,8.43; 1,Diethyl ether,FALSE,Unknown,Unknown,,,TRUE,ISOS-L-2,Solar simulator,FALSE,Open circuit,nan; nan,N2,,360,TRUE,75,150,,
2019-04-10,SLG , ITO , C60 ,,, Perovskite , IDF-SFXPh , MoO3 ,,, Ag,0.04,nip,FALSE,MA,Pb,I,3,PbCl2,1.5,1,Spin-coating,DMF; DMSO,4; 1,Chlorobenzene,FALSE,Unknown,Unknown,17.6,,TRUE,ISOS-D-1,Dark,FALSE,Open circuit,25.0; 25.0,Air,,175,FALSE,79,150,,
2019-11-06 00:00:00,SLG , ITO , TiO2-c ,,, Perovskite , Spiro-MeOTAD ,,,, Au,0.049,nip,FALSE,Cs; FA; MA,Pb,Br; I,0.48; 2.52,,,2,Spin-coating >> Spin-coating,DMF; DMSO >> IPA,4; 1 >> 1,Unknown,FALSE,Unknown,Unknown,21.6,,TRUE,ISOS-L-1I,Xenon,TRUE,MPPT,25.0; 25.0,N2,0,150,FALSE,80,150,,
2019-10-14 00:00:00,SLG , ITO , SnO2-c ,,, Perovskite , TFAP ,,,, Au,0.012,nip,FALSE,MA,Pb,I,3,,1.6,1,Spin-coating,DMF; DMSO,9; 1,Diethyl ether,FALSE,Unknown,Unknown,19.74,,TRUE,ISOS-D-1,Dark,FALSE,Open circuit,25.0; 25.0,Ambient,,150,FALSE,80,150,,
2019-12-05,SLG , ITO , SnO2-c ,,, Perovskite ,,,,, Carbon,0.09,nip,FALSE,Cs,Pb,Br; I,1; 2,nan,nan,1,Spin-coating,DMSO,1,Chlorobenzene,FALSE,Unknown,Unknown,8.59,6.85,TRUE,ISOS-L-1I,Solar simulator,FALSE,Open circuit,25; 25,N2,,180,FALSE,80,150,,
2019-01-02 00:00:00,SLG , FTO , PTEG-1 ,,, Perovskite , Spiro-MeOTAD ,,,, Au,0.04,nip,FALSE,MA,Pb,I,3,,1.6,1,Spin-coating,DMF; DMSO,4; 1,Toluene,FALSE,Unknown,Unknown,18.5,18.1,TRUE,ISOS-D-2,Dark,FALSE,Open circuit,60.0; 60.0,Air,20,1000,FALSE,85,150,,85
2018-07-13 00:00:00,SLG , ITO , PEDOT:PSS ,,, Perovskite , C60 , BCP ,,, Ag,0.1,pin,FALSE,MA,Pb,I,3,,1.6,1,Spin-coating,DMF,1,Toluene,FALSE,Unknown,Unknown,12.1,11.6,TRUE,ISOS-D-1,Dark,FALSE,Open circuit,20.0; 20.0,Air,80,144,FALSE,44,149,,
2017-08-08 00:00:00,SLG , ITO , TTA ,,, Perovskite , PCBM-60 , C60 , BCP ,, Ag,0.06,pin,FALSE,MA,Pb,I,3,,1.5,1,Spin-coating,DMF; DMSO,4; 1,Chlorobenzene,FALSE,Unknown,Unknown,15.93,16.74,TRUE,ISOS-D-1,Dark,FALSE,Open circuit,25.0; 25.0,Air,40,216,FALSE,73,149,,
2018-11-28 00:00:00,SLG , ITO , P3HT ,,, Perovskite , PCBM-60 ,,,, Ag,0.09,pin,FALSE,MA,Pb,I,3,exMMT,1.6,1,Spin-coating,DMF; DMSO,4; 1,Diethyl ether,FALSE,Unknown,Unknown,,,TRUE,ISOS-L-2,Light,FALSE,MPPT,55.0; 55.0,Air,50,149,FALSE,80,149,,
2018-12-07 00:00:00,SLG , FTO , TiO2-c , TiO2-mp ,, Perovskite , Spiro-MeOTAD ,,,, Au,0.1,nip-mp,FALSE,MA,Pb,I,3,,1.6,1,Spin-coating,DMF; DMSO,4; 1,Chlorobenzene,FALSE,Unknown,Unknown,,,TRUE,ISOS-D-2,Dark,FALSE,Open circuit,85.0; 85.0,Air,40,480,FALSE,32.2,148,,
2014-12-09 00:00:00,SLG , FTO , TiO2-c , TiO2-mp ,, Perovskite , Spiro-MeOTAD ,,,, Au,0.08,nip-mp,FALSE,MA,Pb,I,3,CH3CH2COO,1.6,1,Spin-coating,DMF,1,Unknown,FALSE,Unknown,Unknown,,,TRUE,ISOS-D-1,Dark,FALSE,Open circuit,25.0; 25.0,Air,,755,FALSE,45,145,,
2018/12/13 00:00:00,SLG , FTO , TiO2-c ,,, Perovskite , SAF-5 , MoO3 ,,, Ag,0.1,nip,FALSE,MA,Pb,I,3,Unknown,1.6,1,Spin-coating,DMSO; GBL,3; 7,Chlorobenzene,FALSE,Unknown,Unknown,,,TRUE,ISOS-D-1,Dark,FALSE,Open circuit,25.0; 25.0,Air,30,220,FALSE,63,145,,
2019-06-17 00:00:00,SLG , ITO , P3CT-K ,,, Perovskite , PCBM-60 , ZnO-c ,,, Al,0.06,pin,FALSE,MA,Pb,I,3,,1.6,1,Spin-coating,DMF; DMSO,4; 1,Chlorobenzene,FALSE,Unknown,Unknown,17.08,,TRUE,ISOS-D-1I,Dark,FALSE,Open circuit,25.0; 25.0,N2,0,450,FALSE,70,145,,
2018-05-14 00:00:00,SLG , FTO , TiO2-c , TiO2-mp ,, Perovskite , Spiro-MeOTAD ,,,, Au,0.06,nip-mp,FALSE,MA,Pb,I,3,,1.6,1,Spin-coating,DMF; DMSO,9; 3,Chlorobenzene,FALSE,Unknown,Unknown,,,TRUE,ISOS-D-1,Dark,FALSE,Open circuit,25.0; 25.0,Air,75,720,FALSE,12.4,144,,
2017-12-26 00:00:00,SLG , FTO , TiO2-c ,,, Perovskite , Spiro-MeOTAD ,,,, Ag,0.1,nip,FALSE,MA,Pb,I,3,Cl,1.56,1,Spin-coating,DMF,1,Unknown,FALSE,Unknown,Unknown,13.62,,TRUE,ISOS-D-1,Dark,FALSE,Open circuit,25.0; 25.0,Air,25,480,FALSE,32,144,,
2018-08-11 00:00:00,SLG , ITO , PEDOT:PSS ,,, Perovskite , PCBM-60 , C60 , BCP ,, Ag,0.0314,pin,FALSE,Cs; FA; MA,Pb,Br; I,0.5; 2.5,,1.59,1,Spin-coating,DMSO; GBL,3; 7,Toluene,FALSE,Unknown,Unknown,,8.46,TRUE,ISOS-D-1I,Dark,FALSE,Open circuit,25.0; 25.0,N2,0,720,FALSE,40,144,,
2019-07-31 00:00:00,SLG , ITO , PEDOT:PSS ,,, Perovskite , PCBM-60 , BCP ,,, Ag,0.1,pin,FALSE,Cs; FA; MA,Pb,I,3,DACl,1.53,1,Spin-coating,DMF,1,Unknown,FALSE,Unknown,Unknown,5,,TRUE,ISOS-D-2,Dark,FALSE,Open circuit,85.0; 85.0,Air,50,216,FALSE,64,144,,
2019-12-16,SLG , FTO , TiO2-c ,,, Perovskite , Spiro-MeOTAD , MoO3 ,,, Au,,nip,FALSE,MA,Pb,I,3,PbC2O4,1.63,1,Spin-coating,DMSO; GBL,3; 7,Chlorobenzene,FALSE,Unknown,Unknown,20.2,,TRUE,ISOS-D-1,Dark,FALSE,Open circuit,nan; nan,Air,15,168,FALSE,75,144,,
2020-03-10,SLG , FTO , TiO2-c ,,, Perovskite , Spiro-MeOTAD ,,,, Au,,nip,FALSE,Cs; FA; MA,Pb,Br; I,0.49; 2.51,Undoped,1.6,1,Spin-coating,DMF; DMSO,4; 1,Chlorobenzene,FALSE,Unknown,Unknown,13.9,14.5,TRUE,ISOS-D-1,Dark,FALSE,Open circuit,nan; nan,Air,20,144,FALSE,80,144,,
2020-03-10,SLG , FTO , TiO2-c , ZIF-8 ,, Perovskite , Spiro-MeOTAD ,,,, Au,,nip,FALSE,Cs; FA; MA,Pb,Br; I,0.49; 2.51,Undoped,1.6,1,Spin-coating,DMF; DMSO,4; 1,Chlorobenzene,FALSE,Unknown,Unknown,15.9,16.8,TRUE,ISOS-D-1,Dark,FALSE,Open circuit,23; 23,Ambient,20,144,FALSE,80,144,,
2018-04-19 00:00:00,SLG , FTO , TiO2-c , TiO2-mp ,, Perovskite ,,,,, Carbon,0.1,nip-mp-carbon,FALSE,Cs,Pb,Br; I,2; 1,Undoped,,2,Spin-coating >> CBD,DMF >> Methanol,1 >> 1,Unknown,TRUE,Unknown,Unknown,6.14,,TRUE,ISOS-D-1,Dark,FALSE,Open circuit,25.0; 25.0,Ambient,,144,FALSE,80,144,,
2020-01-24 00:00:00,SLG , FTO , PEDOT:PSS ,,, Perovskite , PCBM-60 ,,,, Ag,0.1,pin,FALSE,MA,Pb,I,3,,1.6,1,Spin-coating,DMF; DMSO,,2-Butanol,FALSE,Unknown,Unknown,8.7,,TRUE,ISOS-D-1,Dark,FALSE,Open circuit,25.0; 25.0,Air,,720,FALSE,54.6,142.8,,
2019-08-06 00:00:00,SLG , ITO , ZnO, TiO2-c ,, Perovskite , Spiro-MeOTAD ,,,, Au,0.1,nip,FALSE,FA; MA,Pb,Br; I,0.15; 2.85,,,2,Spin-coating >> CBD,DMF >> IPA,1 >> 1,Unknown,FALSE,Unknown,Unknown,20.1,,TRUE,ISOS_L_1,Solar simulator,FALSE,Open circuit,45.0; 45.0,Air,20,504,FALSE,62,141,,
2019-01-21 00:00:00,SLG , FTO , TiO2-c , TiO2-mp ,, Perovskite , Spiro-MeOTAD ,,,, Au,0.1,nip-mp,FALSE,MA,Pb,I,3,Eu-pyP,1.6,1,Spin-coating,DMF; DMSO,9; 1,Diethyl ether,FALSE,Unknown,Unknown,18.13,16.98,TRUE,ISOS-L-1I,Light,FALSE,Open circuit,25.0; 25.0,N2,0,300,FALSE,50,140,,
2019-01-02 00:00:00,SLG , FTO , TiO2-c , SnO2-c ,, Perovskite , P3HT ,,,, Carbon,0.1,nip,FALSE,FA; MA,Pb,I,3,,,1,Spin-coating,DMF,1,Vacuum,FALSE,Unknown,Unknown,11.1,9.2,TRUE,ISOS-D-1,Dark,FALSE,Open circuit,25.0; 25.0,Air,50,240,FALSE,52,140,,
2018-09-12,SLG , ITO , PEDOT:PSS ,,, Perovskite , PCBM-60 ,,,, Ag,0.07,pin,FALSE,MA,Pb,I,3,Cl,1.58,2,Spin-coating >> Spin-coating,DMF >> IPA,1 >> 1,Unknown,FALSE,Unknown,Unknown,14.75,,TRUE,ISOS-D-1I,Dark,FALSE,Open circuit,25; 25,N2,,720,TRUE,59,140,,
2016-06-28 00:00:00,SLG , ITO , PEDOT:PSS ,,, Perovskite , PCBM-60 , PFN; ZnO-np ,,, Al,0.09,pin,FALSE,MA,Pb,I,3,Cl,1.6,1,Spin-coating,DMF,1,Unknown,FALSE,Unknown,Unknown,12.76,,TRUE,ISOS-L-1I,Light,FALSE,MPPT,25.0; 25.0,Unknown,,700,FALSE,60,140,,
2019-07-27,SLG , FTO , NiO-c ,,, Perovskite , PCBM-60 , Bphen ,,, Ag,0.09,pin,FALSE,MA,Pb,I,3,PCBM-60,nan,1,Spin-coating,DMSO; GBL,7; 3,Unknown,FALSE,Unknown,Unknown,17.15,17.09,TRUE,ISOS-D-1,Dark,FALSE,Open circuit,nan; nan,Air,40,200,FALSE,70.55,140,,
2015-11-23 00:00:00,SLG , FTO , NiO-np ,,, Perovskite , PCBM-60 ,,,, Ag,0.1,pin,FALSE,MA,Pb,I,3,,1.6,1,Spin-coating,DMF; DMSO,7; 3,Chlorobenzene,FALSE,Unknown,Unknown,14.42,,TRUE,ISOS-D-1,Dark,FALSE,Open circuit,25.0; 25.0,Ambient,,164.8,FALSE,75.7,140,,
2020-01-17,SLG , ITO , NiO-c ,,, Perovskite , PCBM-60 , ZnO ,,, Ag,0.07,pin,FALSE,FA; MA,Pb,Br; I,0.45; 2.55,Undoped,nan,1,Spin-coating,DMF; DMSO,4; 1,Ethyl acetate,TRUE,Unknown,Unknown,17.02,,TRUE,ISOS-D-1,Dark,FALSE,Open circuit,85; 85,Air,85,200,FALSE,82,140,,
2019-12-30 00:00:00,SLG , FTO , TiO2-c , TiO2-mp ,, Perovskite , Spiro-MeOTAD ,,,, Au,0.1,nip-mp,FALSE,FA; MA,Pb,Br; I,0.15; 2.85,,,1,Spin-coating,DMF; DMSO; GBL,4.5; 1; 4,Diethyl ether,FALSE,Unknown,Unknown,18.85,17.46,TRUE,ISOS-D-1,Dark,FALSE,Open circuit,25.0; 25.0,Air,30,839.5,FALSE,33.4,139.91,,
2017/10/31 00:00:00,SLG , ITO , PEDOT:PSS ,,, Perovskite , PCBM-60 , bis-C70 ,,, Al,0.106,pin,FALSE,MA,Pb,I,3,Unknown,1.6,2,Spin-coating >> CBD,DMF >> IPA,1 >> 1,Unknown,FALSE,Unknown,Unknown,9.73,10.02,TRUE,ISOS-D-1,Dark,FALSE,Open circuit,25.0; 25.0,Air,,126,FALSE,0,135,,
2018-04-11 00:00:00,SLG , ITO , PEDOT:PSS ,,, Perovskite , PCBM-60 , LiF ,,, Al,0.1,pin,FALSE,MA,Pb,I,3,NH4I,1.6,1,Spin-coating,DMF; DMSO,4; 1,Chlorobenzene,FALSE,Unknown,Unknown,13.97,,TRUE,ISOS-D-1,Dark,FALSE,Open circuit,25.0; 25.0,Air,70,240,FALSE,67,135,,
2019-08-05 00:00:00,SLG , ITO , PTAA ,,, Perovskite , PCBM-60 , BCP ,,, Ag,0.04,pin,FALSE,MA,Pb,I,3,,1.6,2,Spin-coating >> Spin-coating,DMF; DMSO >> IPA,10; 1 >> 1,Unknown,FALSE,Unknown,Unknown,18.69,17.75,TRUE,ISOS-D-1,Dark,FALSE,Open circuit,25.0; 25.0,Air,40,216,FALSE,74,131.29,,
2019-01-24 00:00:00,SLG , FTO , TiO2-c ,,, Perovskite , Spiro-MeOTAD ,,,, Au,0.1,nip,FALSE,FA; MA,Pb,I,3,,,1,Spin-coating,DMF; DMSO,9; 1,Diethyl ether,FALSE,Unknown,Unknown,,,TRUE,ISOS-D-1,Dark,FALSE,Open circuit,25.0; 25.0,Air,55,369,FALSE,0,130,,
2015-12-18 00:00:00,SLG , FTO , TiO2-c ,,, Perovskite , Spiro-MeOTAD ,,,, Ag,0.1,nip,FALSE,FA,Pb,I,3,,1.47,1,Spin-coating,DMF; DMSO,7; 3,Toluene,FALSE,Unknown,Unknown,14.2,,TRUE,ISOS-D-1,Dark,FALSE,Open circuit,25.0; 25.0,Air,15,350,FALSE,50,130,,
2018/12/13 00:00:00,SLG , FTO , TiO2-c ,,, Perovskite , Spiro-MeOTAD , MoO3 ,,, Ag,0.1,nip,FALSE,MA,Pb,I,3,Unknown,1.6,1,Spin-coating,DMSO; GBL,3; 7,Chlorobenzene,FALSE,Unknown,Unknown,,,TRUE,ISOS-D-1,Dark,FALSE,Open circuit,25.0; 25.0,Air,30,220,FALSE,50,130,,
2016-07-04 00:00:00,SLG , FTO , PEDOT:PSS ,,, Perovskite , PCBM-60 , ZnO-np ,,, Al,0.104,pin,FALSE,MA,Pb,I,3,,1.6,1,Spin-coating,DMF; DMSO,2; 1,Unknown,FALSE,Unknown,Unknown,10.8,,TRUE,ISOS-L-1I,White LED,TRUE,Open circuit,25.0; 25.0,N2,0,670,FALSE,54,130,,
2016-10-16 00:00:00,SLG , FTO , NiO-c ,,, Perovskite , PCBM-60 , bis-C60 ,,, Ag,0.1,pin,FALSE,MA,Pb,I,3,,1.6,1,Spin-coating,DMF; DMSO,7; 3,Toluene,FALSE,Unknown,Unknown,16.1,,TRUE,ISOS-D-1,Dark,FALSE,Open circuit,27.0; 27.0,Air,30,720,FALSE,21,128,,
2018-07-26 00:00:00,SLG , FTO , TiO2-c , TiO2-mp ,, Perovskite , Spiro-MeOTAD ,,,, Ag,0.1,nip-mp,FALSE,MA,Pb,I,3,,1.6,2,Spin-coating >> CBD,DMF; DMSO >> IPA,7; 3 >> 1,Unknown,FALSE,Unknown,Unknown,16,,TRUE,ISOS-D-1I,Dark,FALSE,Open circuit,25.0; 25.0,Unknown,,144,FALSE,75.6,128,,
2016-11-26 00:00:00,SLG , FTO , TiO2-c , TiO2-mp ,, Perovskite , Spiro-MeOTAD ,,,, Carbon,0.12,nip-mp,FALSE,MA,Pb,I,3,,1.6,2,Spin-coating >> CBD,DMF >> Methanol,1 >> 1,Unknown,FALSE,Unknown,Unknown,,,TRUE,ISOS-D-1,Dark,FALSE,Open circuit,25.0; 25.0,Air,90,475,FALSE,17,126,,
2017-04-20 00:00:00,SLG , ITO , PEI , ICBA ,, Perovskite , PTAA , MoO3 ,,, Ag,0.05,nip,FALSE,MA,Pb,I,3,,1.6,1,Spin-coating,DMSO; GBL,3; 7,Diethyl ether,FALSE,Unknown,Unknown,,,TRUE,ISOS-D-1,Dark,FALSE,Open circuit,25.0; 25.0,Air,,168,FALSE,75.2,126,,
2014-06-24 00:00:00,SLG , FTO , TiO2-c , TiO2-mp ,, Perovskite , Spiro-MeOTAD ,,,, Ag,0.09,nip-mp,FALSE,MA,Pb,I,3,,1.51,2,Spin-coating >> CBD,DMF >> IPA,1 >> 1,Unknown,FALSE,Unknown,Unknown,11.4,,TRUE,ISOS-D-1,Dark,FALSE,Open circuit,25.0; 25.0,Air,40,500,FALSE,10,125,,
2019-10-09 00:00:00,SLG , FTO , SnO2-c ,,, Perovskite , Spiro-MeOTAD ,,,, Au,0.07,nip,FALSE,FA; MA,Pb,Br; I,0.51; 2.49,,,1,Spin-coating,DMF; DMSO,4; 1,Toluene,FALSE,Unknown,Unknown,18.49,,TRUE,ISOS-D-1,Dark,FALSE,Open circuit,30.0; 30.0,Air,40,170,FALSE,18,125,,
2016-09-13 00:00:00,SLG , ITO ,,,, Perovskite , C60 , BCP ,,, Ag,0.1,pin,FALSE,MA,Pb,I,3,Cl,1.6,1,Spin-coating,DMF,1,Chlorobenzene,FALSE,Unknown,Unknown,6.3,,TRUE,ISOS-D-1,Dark,FALSE,Open circuit,21.0; 21.0,Air,24,250,FALSE,31,125,,
2017-09-20 00:00:00,SLG , FTO , TiO2-c , TiO2-mp ,, Perovskite , Z25 ,,,, Au,0.16,nip-mp,FALSE,FA; MA,Pb,Br; I,0.45; 2.55,,,1,Spin-coating,DMF; DMSO,4; 1,Chlorobenzene,FALSE,Unknown,Unknown,16.9,16.4,TRUE,ISOS-L-1I,Light,FALSE,MPPT,25.0; 25.0,N2,0,300,TRUE,60,125,,
2020-01-24,SLG , ITO , PTAA ,,, Perovskite , C60 , BCP ,,, Cu,0.16,pin,FALSE,MA,Pb,I,3,nan,1.6,1,Spin-coating,DMF; DMSO,6; 1,Ethyl acetate,FALSE,Unknown,Unknown,16.5,,TRUE,ISOS-L-1I,Solar simulator,TRUE,MPPT,25; 25,N2,,1000,FALSE,70,125,,
2019-08-10 00:00:00,SLG , FTO , TiO2-c ,,, Perovskite , PTB7 , MoO3 ,,, Ag,0.0725,nip,FALSE,Cs,Pb,I,3,YbAc3,1.77,1,Spin-coating,1-Octane,1,Unknown,FALSE,Unknown,Unknown,,12.27,TRUE,ISOS-D-1,Dark,FALSE,Open circuit,20.0; 20.0,Air,25,150,FALSE,68,124,,
2016-02-16 00:00:00,SLG , ITO , PEDOT:PSS ,,, Perovskite , PCBM-60 , AZO-np ,,, ITO ,0.66,pin,FALSE,MA,Pb,I,3,HPA,1.6,1,Spin-coating,DMF,1,Unknown,FALSE,Unknown,Unknown,12.3,,TRUE,ISOS-L-2,White LED,FALSE,MPPT,100.0; 100.0,Ambient,,124,FALSE,80,124,,
2019-08-05 00:00:00,SLG , FTO , SnO2-c ,,, Perovskite , Mo(tfd-COCF3)3 , SWCNTs , Spiro-MeOTAD ,, Au,0.1,nip,FALSE,FA; MA,Pb,Br; I,0.45; 2.55,,,1,Spin-coating,DMF; DMSO,4; 1,Anisole,FALSE,Unknown,Unknown,,,TRUE,ISOS-D-2,Dark,FALSE,Open circuit,85.0; 85.0,Air,45,840,FALSE,37,123,285,
2018-07-26 00:00:00,SLG , FTO , TiO2-c , TiO2-mp ,, Perovskite , Spiro-MeOTAD ,,,, Ag,0.1,nip-mp,FALSE,MA,Pb,I,3,,1.6,2,Spin-coating >> CBD,DMF; DMSO >> IPA,7; 3 >> 1,Unknown,FALSE,Unknown,Unknown,15.02,,TRUE,ISOS-D-1I,Dark,FALSE,Open circuit,25.0; 25.0,Unknown,,144,FALSE,75.3,121,,
2018-10-15 00:00:00,SLG , FTO , TiO2-c , TiO2-mp ,, Perovskite , Spiro-MeOTAD ,,,, Au,0.1,nip-mp,FALSE,FA; MA,Pb,Br; I,0.45; 2.55,,,1,Spin-coating,DMF; DMSO,,Chlorobenzene,FALSE,Unknown,Unknown,17.41,,TRUE,ISOS-D-1,Dark,FALSE,Open circuit,25.0; 25.0,Air,80,1200,FALSE,2.58,120,,20
2018-06-06 00:00:00,SLG , FTO , TiO2-c , TiO2-mp ,, Perovskite , Spiro-MeOTAD ,,,, Au,1,nip-mp,FALSE,MA,Pb,I,3,,1.55,1,Spin-coating,DMF; DMSO,7; 3,Toluene,FALSE,Unknown,Unknown,15.08,,TRUE,ISOS-D-1,Dark,FALSE,Open circuit,25.0; 25.0,Air,45,720,FALSE,5,120,,
2019-04-07 00:00:00,SLG , FTO , PCBM-60 ,,, Perovskite , Spiro-MeOTAD ,,,, Au,0.1,nip,FALSE,FA,Pb,I,3,,1.59,1,Vacuum flash evaporation,none,1,Unknown,FALSE,Unknown,Unknown,12.55,11.88,TRUE,ISOS-D-1,Dark,FALSE,Open circuit,25.0; 25.0,Air,15,720,FALSE,9,120,,
2018-08-04 00:00:00,SLG , ITO , P3CT-K ,,, Perovskite , PCBM-60 , ZnO ,,, Ag,0.06,pin,FALSE,MA,Pb,I,3,,1.59,1,Spin-coating,DMF; DMSO,4; 1,Chlorobenzene,FALSE,Unknown,Unknown,16.7,,TRUE,ISOS-D-1I,Dark,FALSE,Open circuit,20.0; 20.0,N2,0,720,TRUE,11,120,,
2017/09/08 00:00:00,SLG , FTO , NiO-c ,,, Perovskite , PCBM-60 ,,,, Ag,0.1,pin,FALSE,MA,Pb,I,3,Unknown,1.6,1,Spin-coating,DMF; DMSO,7; 3,Unknown,FALSE,Unknown,Unknown,,,TRUE,ISOS-D-2I,Dark,FALSE,Open circuit,80.0; 80.0,N2,0,520,FALSE,15,120,,
2018-08-11 00:00:00,SLG , ITO , PEDOT:PSS ,,, Perovskite , PCBM-60 , C60 , BCP ,, Ag,0.0314,pin,FALSE,Cs; FA; MA,Pb,Br; I,0.5; 2.5,,1.6,1,Spin-coating,DMSO; GBL,3; 7,Toluene,FALSE,Unknown,Unknown,,7.92,TRUE,ISOS-D-1I,Dark,FALSE,Open circuit,25.0; 25.0,N2,0,720,FALSE,28,120,,
2018-05-04 00:00:00,SLG , FTO , NiO-c ,,, Perovskite , PCBM-60 ,,,, Ag,0.06,pin,FALSE,MA,Pb,I,3,,1.6,1,Spin-coating,DMF; DMSO,7; 3,Chlorobenzene,FALSE,Unknown,Unknown,13.2,13.2,TRUE,ISOS-D-1,Dark,FALSE,Open circuit,20.0; 20.0,Air,30,650,FALSE,30,120,,
2018-08-11 00:00:00,SLG , ITO , PEDOT:PSS ,,, Perovskite , PCBM-60 , C60 , BCP ,, Ag,0.0314,pin,FALSE,Cs; FA; MA,Pb,Br; I,0.5; 2.5,,1.57,1,Spin-coating,DMSO; GBL,3; 7,Toluene,FALSE,Unknown,Unknown,,8.61,TRUE,ISOS-D-1I,Dark,FALSE,Open circuit,25.0; 25.0,N2,0,720,FALSE,30,120,,
2017-09-14 00:00:00,SLG ,Au , 4-methoxythiophenol ,,, Perovskite , 4-chlorothiophenol ,,,, Au,0.04,Back contacted,FALSE,MA,Pb,I,3,,1.6,1,Spin-coating,DMSO; N-methyl-2-pyrrolidone,7; 3,Unknown,FALSE,Unknown,Unknown,2.57,2.59,TRUE,ISOS-D-1I,Dark,FALSE,Open circuit,25.0; 25.0,Dry air,,1200,FALSE,40,120,,50
2016-05-24 00:00:00,SLG , FTO , TiO2-c , TiO2-mp ,, Perovskite , Spiro-MeOTAD ,,,, Au,0.09,nip-mp,FALSE,MA,Pb,I,3,,1.6,2,Spin-coating >> CBD,DMF >> IPA,1 >> 1,Unknown,FALSE,Unknown,Unknown,13.15,,TRUE,ISOS-D-1,Dark,FALSE,Open circuit,25.0; 25.0,Air,35,240,FALSE,40,120,,
2019-06-07 00:00:00,SLG , FTO , PEDOT:PSS ,,, Perovskite , PCBM-60 ,,,, Ag,0.096,pin,FALSE,MA,Pb,I,3,,1.6,1,Spin-coating,DMSO; GBL,3; 7,Chlorobenzene,FALSE,Unknown,Unknown,16.45,15.32,TRUE,ISOS-D-1I,Dark,FALSE,Open circuit,25.0; 25.0,Unknown,,720,FALSE,49,120,,
2019-03-15 00:00:00,SLG , FTO , SnO2-np ,,, Perovskite , Spiro-MeOTAD ,,,, Au,0.04,nip,FALSE,FA; MA,Pb,Br; I,0.17; 0.83,,,1,Spin-coating,DMF; DMSO,4; 1,Toluene,FALSE,Unknown,Unknown,17.92,14.74,TRUE,ISOS-D-1,Dark,FALSE,Open circuit,25.0; 25.0,Air,20,1000,FALSE,50,120,,50
2018-08-10 00:00:00,SLG , ITO , PEDOT:PSS ,,, Perovskite , PCBM-60 , BCP ,,, Al,0.12,pin,FALSE,MA,Pb,I,3,,1.6,1,Spin-coating,DMF,1,Unknown,TRUE,SLG,UV-curable epoxy,,,TRUE,ISOS-D-1,Dark,FALSE,Open circuit,25.0; 25.0,Air,30,240,FALSE,50,120,,
2019-06-05 00:00:00,SLG , ITO , PEDOT:PSS ,,, Perovskite , C60 , LiF ,,, Al,0.05,pin,FALSE,BA; FA,Sn,I,13,SnF2,,1,Spin-coating,DMF; DMSO,4; 1,Chlorobenzene,FALSE,Unknown,Unknown,5.55,,TRUE,ISOS-D-1I,Dark,FALSE,Open circuit,20.0; 20.0,N2,0,192,FALSE,50,120,,
2019-09-10 00:00:00,SLG , FTO , TiO2-c , TiO2-mp ,, Perovskite , Spiro-MeOTAD ,,,, Au,0.09,nip-mp,FALSE,FA,Pb,I,3,,1.48,2,Spin-coating >> Spin-coating,DMF; DMSO >> IPA,4; 1 >> 1,Unknown,FALSE,Unknown,Unknown,19.32,18.52,TRUE,ISOS-L-1,Solar simulator,TRUE,Open circuit,25.0; 25.0,Air,,280,FALSE,55,120,,
2019-12-17,SLG , FTO , ZnO,,, Perovskite , Spiro-MeOTAD ,,,, Au,0.06,nip,FALSE,MA,Pb,I,3,Undoped,1.61,1,Spin-coating,DMSO; GBL,1; 1,Chlorobenzene,FALSE,Unknown,Unknown,13.75,,TRUE,ISOS-D-1,Dark,FALSE,Open circuit,28; 28,Air,45,168,FALSE,60,120,,
2019-12-17,SLG , FTO , ZnO,,, Perovskite , Spiro-MeOTAD ,,,, Au,0.06,nip,FALSE,MA,Pb,I,3,Undoped,1.61,1,Spin-coating,DMSO; GBL,1; 1,Chlorobenzene,FALSE,Unknown,Unknown,12.86,,TRUE,ISOS-D-1,Dark,FALSE,Open circuit,28; 28,Air,45,168,FALSE,60,120,,
2018-08-07 00:00:00,SLG , FTO , SnO2-c ,,, Perovskite , WO3 , Spiro-MeOTAD ,,, Au,0.09,nip,FALSE,Cs; FA; MA,Pb,Br; I,0.51; 2.49,,,1,Spin-coating,DMF; DMSO,4; 1,Chlorobenzene,FALSE,Unknown,Unknown,21.44,18.9,TRUE,ISOS-D-1,Dark,FALSE,Open circuit,25.0; 25.0,Air,80,160,FALSE,60,120,,
2018-10-19 00:00:00,SLG , FTO , TiO2-c ,,, Perovskite , Spiro-MeOTAD ,,,, Au,0.1,nip,FALSE,MA,Pb,I,3,Cl,1.6,1,Spin-coating,DMF,1,Unknown,FALSE,Unknown,Unknown,14.09,,TRUE,ISOS-D-1,Dark,FALSE,Open circuit,25.0; 25.0,Ambient,,1008,FALSE,60.4,120,,60.4
2018-07-10 00:00:00,SLG , FTO , TiO2-c , PCBM-60 ,, Perovskite , Spiro-MeOTAD ,,,, Ag,0.075,nip,FALSE,FA; MA,Pb,I,3,Cl,,2,Spin-coating >> Spin-coating,DMF >> IPA,1 >> 1,Unknown,FALSE,Unknown,Unknown,15.1,,TRUE,ISOS-D-1,Dark,FALSE,Open circuit,25.0; 25.0,Air,30,168,FALSE,61,120,,
2019-12-12 00:00:00,SLG , FTO , TiO2-c ,,, Perovskite , Spiro-MeOTAD ,,,, Ag,0.1256,nip,FALSE,MA,Pb,I,3,,1.6,1,Spin-coating,DMF,1,Unknown,FALSE,Unknown,Unknown,16.63,,TRUE,ISOS-D-1,Dark,FALSE,Open circuit,25.0; 25.0,Air,50,600,FALSE,61,120,,
2016-09-19 00:00:00,SLG , FTO , TiO2-c ,,, Perovskite , Spiro-MeOTAD ,,,, Au,0.1,nip,FALSE,MA,Pb,I,3,Cl,1.6,1,Spin-coating,DMF,1,Unknown,FALSE,Unknown,Unknown,11.26,7.99,TRUE,ISOS-D-1,Light,FALSE,Open circuit,25.0; 25.0,Air,40,144,FALSE,69.45,120,,
2017-12-21 00:00:00,SLG , FTO , TiO2-c ,,, Perovskite , Spiro-MeOTAD ,,,, Ag,0.15,nip,FALSE,MA,Pb,I,3,,1.59,2,Spin-coating >> Spin-coating,DMF >> IPA,1 >> 1,Unknown,FALSE,Unknown,Unknown,15.1,11.5,TRUE,ISOS-D-1,Dark,FALSE,Open circuit,25.0; 25.0,Air,30,144,TRUE,71,120,,
2017-08-22 00:00:00,SLG , FTO , TiO2-c ,,, Perovskite , Spiro-MeOTAD ,,,, Ag,0.15,nip,FALSE,MA,Pb,I,3,,1.59,1,Spin-coating,Unknown,,Unknown,FALSE,Unknown,Unknown,16.9,,TRUE,ISOS-D-1,Dark,FALSE,Open circuit,25.0; 25.0,Air,17,168,TRUE,75,120,,
2015-10-12 00:00:00,SLG , ITO , PEDOT:PSS ,,, Perovskite , PCBM-60 ,,,, Al,0.1,pin,FALSE,MA,Pb,I,3,,1.5,2,Spin-coating >> Spin-coating,DMF >> IPA,1 >> 1,Unknown,FALSE,Unknown,Unknown,0.1,,TRUE,ISOS-D-1,Dark,FALSE,Open circuit,25.0; 25.0,Air,40,120,FALSE,80,120,,
2015-08-26 00:00:00,SLG , FTO , TiO2-c , TiO2-mp ,, Perovskite , CW4 ,,,, Au,0.1,nip-mp,FALSE,MA,Pb,I,3,,1.6,1,Spin-coating,DMSO; GBL,4; 6,Toluene,FALSE,Unknown,Unknown,16.56,,TRUE,ISOS-D-1I,Dark,FALSE,Open circuit,25.0; 25.0,Unknown,,120,FALSE,80,120,,
2018-09-10,SLG , FTO , TiO2-c ,,, Perovskite , Spiro-MeOTAD ,,,, Au,0.1,nip,FALSE,MA,Pb,I,3,Side-chain liquid crystalline polymer (SCLCP),1.55,1,Spin-coating,DMF; DMSO,7; 1,Diethyl ether,TRUE,Unknown,Unknown,20.63,,TRUE,ISOS-L-1,,FALSE,Open circuit,25.0; 25.0,Ambient,,120,FALSE,80,120,,
2020-01-03 00:00:00,SLG , ITO , In2O3-c , SnO2-c ,, Perovskite , Spiro-MeOTAD ,,,, Au,0.0883,nip,FALSE,FA; MA,Pb,I,3,Cl,,2,Spin-coating >> Spin-coating,DMF; DMSO >> IPA,nan; nan >> 1,Unknown,FALSE,Unknown,Unknown,,,TRUE,ISOS-D-1,Dark,FALSE,Open circuit,25.0; 25.0,Air,75,120,FALSE,80,120,,
2018-02-21,SLG , FTO , TiO2-c , TiO2-mp ,, Perovskite , Spiro-MeOTAD ,,,, Au,0.125,nip-mp,FALSE,Cs; FA,Pb,Br; I,0.1; 2.9,nan,1.55,1,Spin-coating,DMF; DMSO,6.66; 1,Diethyl ether,FALSE,Unknown,Unknown,17.69,14.73,TRUE,ISOS-D-1,Dark,FALSE,Open circuit,25; 25,Air,20,120,FALSE,80,120,,
2017-06-28 00:00:00,SLG , ITO , NiO-c ,,, Perovskite , PCBM-60 ,,,, Ag,0.075,pin,FALSE,MA,Pb,I,3,Cl,1.61,2,Spin-coating >> Spin-coating,DMF >> IPA,1 >> 1,Unknown,FALSE,Unknown,Unknown,12.58,12.59,TRUE,ISOS-D-1,Dark,FALSE,Open circuit,25.0; 25.0,Air,1,120,FALSE,80.2,120,,
2019-09-11 00:00:00,SLG , ITO , MoOx , TaTm ,, Perovskite , C60 , BCP ,,, Ag,0.026,pin,FALSE,MA,Pb,I,3,,1.6,1,Co-evaporation,none,1,Unknown,FALSE,Unknown,Unknown,17.3,,TRUE,ISOS-L-1,White LED,FALSE,MPPT,27.0; 27.0,Air,60,120,FALSE,75,117,,
2018-06-11 00:00:00,SLG , FTO , NiO-c ,,, Perovskite , PCBM-60 ,,,, Ag,0.1,pin,FALSE,MA,Pb,Br,3,MAPbBr3-QDs,,1,Spin-coating,DMF; DMSO,9; 1,Diethyl ether,FALSE,Unknown,Unknown,17.1,,TRUE,ISOS-D-1,Dark,FALSE,Open circuit,25.0; 25.0,Air,60,144,FALSE,74.9,115.92,,
2016-10-05 00:00:00,SLG , ITO , PTAA ,,, Perovskite , PCBM-60 ,,,, Cu,0.0644,pin,FALSE,MA,Pb,I,3,,1.6,2,Spin-coating >> Spin-coating,DMF >> IPA,1 >> 1,Unknown,FALSE,Unknown,Unknown,16.6,,TRUE,ISOS-D-1,Dark,FALSE,Open circuit,25.0; 25.0,Air,,720,FALSE,28,115,,
2019-12-17,SLG , FTO , ZnO,,, Perovskite , Spiro-MeOTAD ,,,, Au,0.06,nip,FALSE,MA,Pb,I,3,Undoped,1.61,1,Spin-coating,DMSO; GBL,1; 1,Chlorobenzene,FALSE,Unknown,Unknown,12.15,,TRUE,ISOS-D-1,Dark,FALSE,Open circuit,28; 28,Air,45,168,FALSE,60,113,,
2019-12-17,SLG , FTO , ZnO,,, Perovskite , Spiro-MeOTAD ,,,, Au,0.06,nip,FALSE,MA,Pb,I,3,Undoped,1.61,1,Spin-coating,DMSO; GBL,1; 1,Chlorobenzene,FALSE,Unknown,Unknown,12.97,,TRUE,ISOS-D-1,Dark,FALSE,Open circuit,28; 28,Air,45,168,FALSE,60,113,,
2019-12-17,SLG , FTO , ZnO,,, Perovskite , Spiro-MeOTAD ,,,, Au,0.06,nip,FALSE,MA,Pb,I,3,Undoped,1.61,1,Spin-coating,DMSO; GBL,1; 1,Chlorobenzene,FALSE,Unknown,Unknown,12.6,,TRUE,ISOS-D-1,Dark,FALSE,Open circuit,28; 28,Air,45,168,FALSE,60,113,,
2019-12-17,SLG , FTO , ZnO,,, Perovskite , Spiro-MeOTAD ,,,, Au,0.06,nip,FALSE,MA,Pb,I,3,Undoped,1.61,1,Spin-coating,DMSO; GBL,1; 1,Chlorobenzene,FALSE,Unknown,Unknown,11.71,,TRUE,ISOS-D-1,Dark,FALSE,Open circuit,28; 28,Air,45,168,FALSE,60,113,,
2018-01-31 00:00:00,SLG , ITO , PEDOT:PSS ,,, Perovskite , PCBM-60 ,,,, Ag,0.09,pin,FALSE,MA,Pb,I,3,,1.6,1,Spin-coating,Unknown,,Chlorobenzene,FALSE,Unknown,Unknown,12.2,,TRUE,ISOS-D-1,Dark,FALSE,Open circuit,25.0; 25.0,Air,45,840,FALSE,23.6,112,,
2018-07-09 00:00:00,SLG , FTO , TiO2-c , TiO2-np , TiO2-mp , Perovskite , Spiro-MeOTAD ,,,, Au,0.1,nip-mp,FALSE,MA,Pb,I,3,Cl,1.596,1,Spin-coating,DMF,1,Unknown,FALSE,Unknown,Unknown,8.51,,TRUE,ISOS-D-1I,Dark,FALSE,Open circuit,25.0; 25.0,Unknown,,168,FALSE,70.2,111,,
2018/06/04 00:00:00,SLG , FTO , PEDOT:PSS ,,, Perovskite , PCBM-60 ,,,, Au,0.09,pin,FALSE,Cs; FA; MA,Pb,Br; I,0.48; 2.52,Unknown,1.55,1,Spin-coating,DMF; DMSO,4; 1,Chlorobenzene,FALSE,Unknown,Unknown,13.7,,TRUE,ISOS-D-1,Dark,FALSE,Open circuit,25.0; 25.0,Air,40,240,FALSE,32,110,,
2018-10-23 00:00:00,SLG , ITO , PolyTPD ,,, Perovskite , PCBM-60 , BCP ,,, Al,0.04,pin,FALSE,MA,Pb,I,3,Starch,1.6,1,Spin-coating,DMSO,1,Unknown,FALSE,Unknown,Unknown,17.2,15.2,TRUE,ISOS-D-1,Dark,FALSE,Open circuit,22.0; 22.0,Air,50,810,FALSE,36,110,,
2019-02-01 00:00:00,SLG , FTO , TiO2-c , TiO2-mp ,, Perovskite , Spiro-MeOTAD ,,,, Ag,0.1,nip-mp,FALSE,MA,Pb,I,3,,1.6,1,Spin-coating,DMF; DMSO,10; 1,Diethyl ether,FALSE,Unknown,Unknown,,15.6,TRUE,ISOS-D-1,Dark,FALSE,Open circuit,25.0; 25.0,Air,45,240,FALSE,45,110,,
2019-02-01 00:00:00,SLG , FTO , TiO2-c , TiO2-mp ,, Perovskite , Spiro-MeOTAD ,,,, Ag,0.1,nip-mp,FALSE,MA,Pb,I,3,,1.6,1,Spin-coating,DMF; DMSO,10; 1,Diethyl ether,FALSE,Unknown,Unknown,,18.82,TRUE,ISOS-D-1,Dark,FALSE,Open circuit,25.0; 25.0,Air,45,240,FALSE,45,110,,
2018-08-30 00:00:00,SLG , FTO , TiO2-c , TiO2-mp ,, Perovskite , PTAA ,,,, Au,0.159,nip-mp,FALSE,FA; MA,Pb,Br; I,0.45; 2.55,,,1,Spin-coating,DMF; DMSO,4; 1,Chlorobenzene,TRUE,Al2O3,Unknown,15.31,,TRUE,ISOS-D-1,Dark,FALSE,Open circuit,25.0; 25.0,Air,85,350,FALSE,50,110,,
2018-08-30 00:00:00,SLG , FTO , TiO2-c , TiO2-mp ,, Perovskite , PTAA ,,,, Au,0.159,nip-mp,FALSE,FA; MA,Pb,Br; I,0.45; 2.55,,,1,Spin-coating,DMF; DMSO,4; 1,Chlorobenzene,TRUE,Al2O3,Unknown,15.31,,TRUE,ISOS-D-2I,Dark,FALSE,Open circuit,65.0; 65.0,N2,0,350,FALSE,55,110,,
2019-12-16,SLG , FTO , TiO2-c ,,, Perovskite , Spiro-MeOTAD , MoO3 ,,, Au,,nip,FALSE,MA,Pb,I,3,nan,1.63,1,Spin-coating,DMSO; GBL,3; 7,Chlorobenzene,FALSE,Unknown,Unknown,17.88,,TRUE,ISOS-D-1,Dark,FALSE,Open circuit,nan; nan,Air,15,168,FALSE,58,110,,
2019-07-09,SLG , FTO , TiO2-c ,,, Perovskite , Spiro-MeOTAD ,,,, Au,0.067,nip,FALSE,MA,Pb,I,3,H2O; Pb(SCN)2,1.6,2,Spin-coating | Spin-coating,DMF | IPA | H2O,1 | 1 | 1,Unknown,FALSE,Unknown,Unknown,7.5,,TRUE,ISOS-D-1,Dark,FALSE,Open circuit,nan; nan,Ambient,,240,FALSE,76,110,,
2019-09-04 00:00:00,SLG , FTO , TiO2-c , TiO2-mp , Trimethylamine oxide , Perovskite , Spiro-MeOTAD ,,,, Au,0.1,nip-mp,FALSE,FA; MA,Pb,Br; I,0.45; 2.55,,,1,Spin-coating,DMF; DMSO,4; 1,Chlorobenzene,FALSE,Unknown,Unknown,21.3,,TRUE,ISOS-D-1,Dark,FALSE,Open circuit,25.0; 25.0,Air,85,108,FALSE,78,110,,
2018-10-13 00:00:00,SLG , ITO , C60 ,,, Perovskite ,,,,, Carbon,0.07065,nip,FALSE,EA; MA,Pb,I,19,,1.61,1,Spin-coating,DMF; DMSO,600; 78,Diethyl ether,FALSE,Unknown,Unknown,11.88,11.02,TRUE,ISOS-D-2,Dark,FALSE,Open circuit,80.0; 80.0,Air,,110,FALSE,80.31,110,,
2017-10-31 00:00:00,SLG , ITO , ZnO-np ,,, Perovskite , P3HT , P3HT; PMMA ,,, Au,0.0708,nip,FALSE,MA,Pb,I,3,,1.6,2,Evaporation >> Spin-coating,none >> IPA,1 >> 1,Unknown,FALSE,Unknown,Unknown,8.4,,TRUE,ISOS-D-1,Dark,FALSE,Open circuit,25.0; 25.0,Air,100,168,FALSE,0,108,,
2018-07-03 00:00:00,SLG , ITO , F6-TCNNQ ,,, Perovskite , C60 , C60; Phlm , TaTm ,, Ag,0.01,pin,FALSE,MA,Pb,I,3,,1.6,1,Co-evaporation,none,1,Unknown,FALSE,Unknown,Unknown,16.2,,TRUE,ISOS-L-1I,White LED,FALSE,Short circuit,40.0; 40.0,N2,0,275,FALSE,47.11,108,,
2018-09-27 00:00:00,SLG , ITO , TiO2-c ,,, Perovskite , Spiro-MeOTAD ,,,, Ag,0.04,nip,FALSE,FA,Pb,I,3,,1.48,2,Spin-coating >> Spin-coating,DMF; DMSO >> IPA,9; 1 >> 1,Unknown,FALSE,Unknown,Unknown,18.6,13.8,TRUE,ISOS-D-1,Dark,FALSE,Open circuit,25.0; 25.0,Air,40,336,FALSE,50,108,,
2018-07-26 00:00:00,SLG , FTO , TiO2-c , TiO2-mp ,, Perovskite , Spiro-MeOTAD ,,,, Ag,0.1,nip-mp,FALSE,MA,Pb,I,3,,1.6,2,Spin-coating >> CBD,DMF; DMSO >> IPA,7; 3 >> 1,Unknown,FALSE,Unknown,Unknown,13.43,,TRUE,ISOS-D-1I,Dark,FALSE,Open circuit,25.0; 25.0,Unknown,,144,FALSE,74.1,106,,
2016-07-01 00:00:00,SLG , FTO , TiO2-c , ZrO2-mp , TiO2-mp , Perovskite ,,,,, Carbon,0.16,nip-mp-carbon,FALSE,MA,Pb,I,3,,1.6,2,Dropcasting >> CBD,DMF >> IPA,1 >> 1,Unknown,FALSE,Unknown,Unknown,2.47,,TRUE,ISOS-L-1,Xenon,FALSE,Open circuit,25.0; 25.0,Air,,370,FALSE,0,105,,
2016-06-14 00:00:00,SLG , FTO , TiO2-c , TiO2-mp ,, Perovskite ,,,,, Carbon,0.125,nip-mp-carbon,FALSE,MA,Pb,I,3,,1.5,2,Spin-coating >> CBD,DMF; DMSO >> IPA,5; 1 >> 1,Unknown,FALSE,Unknown,Unknown,6.88,,TRUE,ISOS-D-1,Dark,FALSE,Open circuit,25.0; 25.0,Air,20,3000,FALSE,22,105,,105
2017-09-26 00:00:00,SLG , ITO , PEDOT:PSS ,,, Perovskite , Graphene ,,,, Al,0.06,pin,FALSE,MA,Pb,I,3,,1.6,1,Spin-coating,DMF,1,Toluene,FALSE,Unknown,Unknown,15.9,,TRUE,ISOS-D-1,Dark,FALSE,Open circuit,25.0; 25.0,Air,15,240,FALSE,24,105,,
2018-05-21 00:00:00,SLG , FTO , TiO2-c ,,, Perovskite , Spiro-MeOTAD ,,,, Au,0.09,nip,FALSE,MA,Pb,I,3,,1.6,1,Spin-coating,DMSO; GBL,3; 7,Chlorobenzene,FALSE,Unknown,Unknown,16.8,,TRUE,ISOS-D-1,Dark,FALSE,Open circuit,25.0; 25.0,Air,30,168,FALSE,71,104,,
2016-11-28 00:00:00,SLG , FTO , NiO-c ,,, Perovskite , PCBM-60 ,,,, Au,0.13,pin,FALSE,MA,Pb,I,3,,1.6,1,Spin-coating,DMSO,1,Diethyl ether,TRUE,UV-glue,Unknown,7.1,,TRUE,ISOS-L-1,White LED,FALSE,Open circuit,45.0; 45.0,Air,45,300,FALSE,69,103,,
2017-07-26,SLG , FTO , PEDOT:PSS ,,, Perovskite , PCBM-60 , PEI ,,, Ag,0.05,pin,FALSE,MA,Pb,I,3,nan,1.3,1,Spin-coating,DMF; DMSO,9; 1,Chlorobenzene,FALSE,Unknown,Unknown,12.8,,TRUE,ISOS-D-1,Dark,FALSE,Open circuit,nan; nan,Air,32,210,FALSE,29.9,101.4,,
2016-05-11 00:00:00,SLG , ITO , PEDOT:PSS ,,, Perovskite , PCBM-60 ,,,, Ag,0.112,pin,FALSE,MA,Pb,I,3,,1.6,1,Spin-coating,DMSO; GBL,3; 7,Toluene,FALSE,Unknown,Unknown,12.05,11.73,TRUE,ISOS-D-1I,Dark,FALSE,Open circuit,25.0; 25.0,N2,0,357,FALSE,7.7,101,,
2019-11-19 00:00:00,SLG , FTO , NiO-np ,,, Perovskite , PCBM-60 , BCP ,,, Ag,0.1,pin,FALSE,MA,Pb,I,3,,1.6,1,Spin-coating,DMSO,1,Toluene,FALSE,Unknown,Unknown,7.57,7.96,TRUE,ISOS-D-1,Dark,FALSE,Open circuit,20.0; 20.0,Air,38,126,FALSE,49.7,100.6,,
2016-06-27,SLG , FTO , TiO2-c , TiO2-mp ,, Perovskite , Spiro-MeOTAD ,,,, Au,0.16,nip-mp,FALSE,MA,Pb,I,3,nan,nan,2,Spin-coating >> Spin-coating,DMF >> IPA,1 >> 1,Unknown,FALSE,Unknown,Unknown,8.7,11.3,TRUE,ISOS-D-1,Dark,FALSE,Open circuit,25; 30,Air,52,700,FALSE,0,100,,
2017-06-10 00:00:00,SLG , ITO , PEDOT:PSS ,,, Perovskite , C60 , BCP ,,, Ag,0.1,pin,FALSE,MA,Pb,I,3,,1.6,1,Spin-coating,DMF; DMSO,13; 1,Toluene,FALSE,Unknown,Unknown,12.83,12.89,TRUE,ISOS-D-1,Dark,FALSE,Open circuit,25.0; 25.0,Air,70,380,FALSE,0,100,,
2018-11-04 00:00:00,SLG , ITO , PEDOT:PSS ,,, Perovskite , PCBM-60 , Phen-NaDPO ,,, Ag,0.04,pin,FALSE,MA,Pb; Sn,I,3,Cl; NAP 1-(3-aminopropylpyrrolidine),,1,Spin-coating,DMF,1,Unknown,TRUE,Unknown,Unknown,12.3,,TRUE,ISOS-L-1,White LED,FALSE,Open circuit,25.0; 25.0,Air,30,1450,FALSE,0,100,,35
2019-03-15 00:00:00,SLG , ITO , NiO-c ,,, Perovskite , PCBM-60 , Rhodamine 101 ,,, Au ,0.09,pin,FALSE,MA,Pb,I,3,,1.6,1,Spin-coating,DMF,1,Diethyl ether,FALSE,Unknown,Unknown,14.98,,TRUE,ISOS-D-1,Dark,FALSE,Open circuit,25.0; 25.0,Air,60,1500,TRUE,2,100,,4
2019-10-07 00:00:00,SLG , FTO , TiO2-c ,,, Perovskite , PPDI , Spiro-MeOTAD ,,, Au,0.09,nip,FALSE,Cs,Pb,I,3,HPbI3,1.71,1,Spin-coating,DMF; DMSO,4; 1,Unknown,FALSE,Unknown,Unknown,10.4,9.8,TRUE,ISOS-D-1,Dark,FALSE,Open circuit,25.0; 25.0,Air,15,504,FALSE,5,100,,
2019-03-15 00:00:00,SLG , ITO , NiO-c ,,, Perovskite , PCBM-60 , Rhodamine 101 ,,, Au ,0.09,pin,FALSE,MA,Pb,I,3,,1.6,1,Spin-coating,DMF,1,Diethyl ether,FALSE,Unknown,Unknown,15.26,,TRUE,ISOS-D-1,Dark,FALSE,Open circuit,25.0; 25.0,Air,60,1500,TRUE,6,100,,
2018-02-15 00:00:00,SLG , FTO , NiMgLiO ,,, Perovskite , PCBM-60 , BCP ,,, Ag,0.09,pin,FALSE,MA,Pb,I,3,,1.6,1,Spin-coating,DMF; DMSO,4; 1,Diethyl ether,FALSE,Unknown,Unknown,,,TRUE,ISOS-D-1,Dark,FALSE,Open circuit,25.0; 25.0,Air,70,325,FALSE,7,100,,
2018-11-07,SLG , ITO , NiO ,,, Perovskite , PCBM-60 ,,,, Ag,0.118,pin,FALSE,MA,Pb,I,3,nan,1.6,1,Spin-coating,DMF; DMSO,7; 3,Unknown,FALSE,Unknown,Unknown,11.22,,TRUE,ISOS-L-1,,FALSE,Open circuit,nan; nan,Unknown,,1000,FALSE,10,100,,10
2019-09-25 00:00:00,SLG , ITO , PEDOT:PSS ,,, Perovskite , PCBM-60 ,,,, Al,0.045,pin,FALSE,MA,Pb,I,3,,1.6,2,Spin-coating >> Spin-coating,DMF >> Ethanol,1 >> 1,Unknown,FALSE,Unknown,Unknown,10.42,,TRUE,ISOS-D-1I,Dark,FALSE,Open circuit,25.0; 25.0,N2,0,480,FALSE,20,100,,
2018-08-30 00:00:00,SLG , FTO , TiO2-c , TiO2-mp ,, Perovskite , Spiro-MeOTAD ,,,, Au,0.159,nip-mp,FALSE,FA; MA,Pb,Br; I,0.45; 2.55,,,1,Spin-coating,DMF; DMSO,4; 1,Chlorobenzene,TRUE,Al2O3,Unknown,15.04,,TRUE,ISOS-D-1,Dark,FALSE,Open circuit,25.0; 25.0,Air,85,350,FALSE,20,100,,
2016-04-12 00:00:00,SLG , ITO , PEDOT:PSS ,,, Perovskite , PCBM-60 , LiF ,,, Ag,0.82,pin,FALSE,MA,Pb,I,3,,1.65,1,Spin-coating,DMF,1,Toluene,FALSE,Unknown,Unknown,12.98,,TRUE,ISOS-L-1I,Light,FALSE,Open circuit,25.0; 25.0,Unknown,,800,FALSE,20,100,,
2018-08-30 00:00:00,SLG , FTO , TiO2-c , TiO2-mp ,, Perovskite , Spiro-MeOTAD ,,,, Au,0.159,nip-mp,FALSE,FA; MA,Pb,Br; I,0.45; 2.55,,,1,Spin-coating,DMF; DMSO,4; 1,Chlorobenzene,TRUE,Al2O3,Unknown,15.04,,TRUE,ISOS-D-2I,Dark,FALSE,Open circuit,65.0; 65.0,N2,0,350,FALSE,25,100,,
2017-09-24,SLG , FTO , TiO2-c , TiO2-mp ,, Perovskite ,,,,, Carbon,0.1,nip-mp-carbon,FALSE,MA,Pb,I,3,nan,1.6,1,Spin-coating,DMF,1,Vacuum,FALSE,Unknown,Unknown,3.44,,TRUE,ISOS-L-1,,FALSE,Open circuit,25.0; 25.0,Ambient,,720,FALSE,25,100,,
2018-02-05 00:00:00,SLG , ITO , TiO2-c , TiO2-mp ,, Perovskite , P3HT ,,,, Au,0.03,nip-mp,FALSE,MA,Pb,I,3,,1.6,2,Spin-coating >> Spin-coating,DMF >> IPA,1 >> 1,Unknown,FALSE,Unknown,Unknown,7.62,,TRUE,ISOS-D-1,Dark,FALSE,Open circuit,25.0; 25.0,Air,76,672,FALSE,27.29658793,100,,
2017-05-12 00:00:00,SLG , FTO , TiO2-c , TiO2-mp ,, Perovskite , Spiro-MeOTAD ,,,, Au,0.1,nip-mp,FALSE,MA,Pb,I,3,,1.6,2,Spin-coating >> Spin-coating,DMF >> IPA,1 >> 1,Unknown,FALSE,Unknown,Unknown,6.29,,TRUE,ISOS-D-1,Dark,FALSE,Open circuit,25.0; 25.0,Air,40,800,FALSE,30,100,,
2019-12-30,SLG , FTO , TiO2-c , TiO2-mp ,, Perovskite , Spiro-MeOTAD ,,,, Au,,nip-mp,FALSE,MA,Pb,I,3,Cl,1.6,1,Spin-coating,DMF,1,Unknown,FALSE,Unknown,Unknown,14.46,9.8,TRUE,ISOS-D-1,Dark,FALSE,Open circuit,nan; nan,Air,40,900,FALSE,30,100,,
2018-09-13 00:00:00,SLG , ITO , PEDOT:PSS ,,, Perovskite , PCBM-60 , BCP ,,, Ag,0.045,pin,FALSE,MA,Pb,I,3,,1.59,1,Spin-coating,DMF,1,Unknown,FALSE,Unknown,Unknown,13.8,,TRUE,ISOS-D-1,Dark,FALSE,Open circuit,25.0; 25.0,Air,30,3750,TRUE,30,100,,62
2018-10-15 00:00:00,SLG , FTO , TiO2-c , TiO2-mp ,, Perovskite , Spiro-MeOTAD ,,,, Au,0.1,nip-mp,FALSE,FA; MA,Pb,Br; I,0.45; 2.55,,,1,Spin-coating,DMF; DMSO,,Chlorobenzene,FALSE,Unknown,Unknown,17.34,,TRUE,ISOS-D-2I,Dark,FALSE,Open circuit,100.0; 100.0,Unknown,,192,FALSE,37,100,,
2019-01-09 00:00:00,SLG , FTO , SnO2-QDs ,,, Perovskite ,,,,, Carbon,0.1,nip,FALSE,Cs,Pb,Br,3,,2.3,2,Spin-coating >> Spin-coating,DMF >> Methanol,1 >> 1,Unknown,FALSE,Unknown,Unknown,9.15,,TRUE,ISOS-L-1I,Solar simulator,FALSE,Constant potential,25.0; 25.0,Unknown,,200,FALSE,37.74,100,,
2017-01-05 00:00:00,SLG , FTO , TiO2-c , TiO2-mp ,, Perovskite , P3HT ,,,, Au,0.1,nip-mp,FALSE,MA,Pb,I,3,,1.6,2,Spin-coating >> CBD,DMF >> IPA,1 >> 1,Unknown,FALSE,Unknown,Unknown,7.92,,TRUE,ISOS-D-1,Dark,FALSE,Open circuit,25.0; 25.0,Air,,800,FALSE,40,100,,
2019-04-28 00:00:00,SLG , FTO , TiO2-c , TiO2-mp ,, Perovskite ,,,,, Au,0.1,nip-mp,FALSE,MA,Pb,I,3,,1.5,1,Spin-coating,DMF; DMSO,,Diethyl ether,FALSE,Unknown,Unknown,6.23,6.21,TRUE,ISOS-D-1,Dark,FALSE,Open circuit,25.0; 25.0,Air,50,340,FALSE,41.87,100,,
2017-07-11,SLG , FTO , TiO2-c , TiO2-mp ,, Perovskite , DIPO-Ph4 ,,,, Au,0.2,nip-mp,FALSE,MA,Pb,I,3,Undoped,nan,3,Spin-coating >> CBD >> Rinsing,DMF >> IPA >> IPA,1 >> 1 >> 1,Diethyl ether,FALSE,Unknown,Unknown,11,,TRUE,ISOS-D-1,Dark,FALSE,Open circuit,nan; nan,Unknown,30,600,FALSE,43,100,,
2018-10-15 00:00:00,SLG , FTO , TiO2-c , TiO2-mp ,, Perovskite , Spiro-MeOTAD ,,,, Au,0.1,nip-mp,FALSE,FA; MA,Pb,Br; I,0.45; 2.55,,,1,Spin-coating,DMF; DMSO,,Chlorobenzene,FALSE,Unknown,Unknown,17.1,,TRUE,ISOS-D-1,Dark,FALSE,Open circuit,25.0; 25.0,Air,50,1200,FALSE,45.4,100,,60
