Repository: Bashayer199/data

File: data.csv (part 8 of 48)
2019-04-11 00:00:00,SLG , FTO , TiO2-c , TiO2-mp ,, Perovskite , Spiro-MeOTAD ,,,, Ag,0.09,nip-mp,FALSE,MA,Pb,I,3,,1.6,2,Spin-coating >> Spin-coating,DMF; DMSO >> IPA,7; 3 >> 1,Unknown,FALSE,Unknown,Unknown,14.86,,TRUE,ISOS-D-1,Dark,FALSE,Open circuit,25.0; 25.0,Air,30,480,FALSE,46,100,,
2018-10-15 00:00:00,SLG , FTO , TiO2-c , TiO2-mp ,, Perovskite , Spiro-MeOTAD ,,,, Au,0.1,nip-mp,FALSE,(NH4); FA; MA,Pb,Br; I,0.45; 23.8,NH4I,,1,Spin-coating,DMF; DMSO,,Chlorobenzene,FALSE,Unknown,Unknown,17.87,,TRUE,ISOS-D-2I,Dark,FALSE,Open circuit,150.0; 150.0,Unknown,,192,FALSE,48.24,100,,
2017-06-05,SLG , ITO , NiO-np ,,, Perovskite , PCBM-70 ,,,, Ag,,pin,FALSE,MA,Pb,I,3,Undoped,1.5,1,Spin-coating,DMF; DMSO,8; 1,Diethyl ether,FALSE,Unknown,Unknown,15.38,15.78,TRUE,ISOS-D-1,Dark,FALSE,Open circuit,23; 23,Unknown,50,1000,TRUE,50,100,800,50
2013-12-04 00:00:00,SLG , FTO , TiO2-c , Al2O3-mp ,, Perovskite , Spiro-MeOTAD ,,,, Ag,0.09,nip,FALSE,MA,Pb,I,3,Cl,1.6,1,Spin-coating,DMF,1,Unknown,TRUE,Epoxy | SLG,Epoxy,11.5,,TRUE,ISOS-L-1,Xenon,FALSE,Open circuit,40.0; 40.0,Air,,1000,FALSE,50,100,,50
2017-07-17 00:00:00,SLG , FTO , TiO2-c , TiO2-mp ,, Perovskite , Spiro-MeOTAD ,,,, Au,0.1,nip-mp,FALSE,MA,Pb,I,3,,1.6,1,Spin-coating,DMF; DMSO,7; 3,Toluene,FALSE,Unknown,Unknown,18,,TRUE,ISOS-L-1I,Light,FALSE,MPPT,25.0; 25.0,Unknown,,500,FALSE,50,100,,
2019-03-09 00:00:00,SLG , ITO , PTAA ,,, Perovskite , C60 , BCP ,,, Cu,0.08,pin,FALSE,MA,Pb,I,3,,1.55,1,Doctor blading,DMF,1,Unknown,FALSE,Unknown,Unknown,18.3,,TRUE,ISOS-D-1,Dark,FALSE,Open circuit,25.0; 25.0,Air,50,500,FALSE,50,100,,
2017-05-12 00:00:00,SLG , FTO , TiO2-c , TiO2-mp ,, Perovskite , Spiro-MeOTAD ,,,, Au,0.1,nip-mp,FALSE,MA,Pb,I,3,,1.6,2,Spin-coating >> Electrospraying,DMF >> IPA,1 >> 1,Unknown,FALSE,Unknown,Unknown,11.5,,TRUE,ISOS-D-1,Dark,FALSE,Open circuit,25.0; 25.0,Air,40,4000,FALSE,52,100,,63
2017-02-07 00:00:00,SLG , FTO , TiO2-c ,,, Perovskite , Spiro-MeOTAD ,,,, Au,0.15,nip,FALSE,Cs,Pb,Br; I,1; 2,KI,,1,Spin-coating,DMF,1,Unknown,FALSE,Unknown,Unknown,9.1,,TRUE,ISOS-D-1,Dark,FALSE,Open circuit,20.0; 20.0,Air,20,140,FALSE,58,100,,
2016-10-21 00:00:00,SLG , FTO , TiO2-c , TiO2-mp ,, Perovskite , DDOF ,,,, Au,0.16,nip-mp,FALSE,FA; MA,Pb,Br; I,0.45; 2.55,,,1,Spin-coating,DMF; DMSO,4; 1,Trifluorotoluene,FALSE,Unknown,Unknown,19.4,,TRUE,ISOS-L-1I,Light,TRUE,MPPT,25.0; 25.0,Ar,0,250,FALSE,60,100,,
2019-06-28 00:00:00,SLG , ITO , PEDOT:PSS ,,, Perovskite , PCBM-60 , BCP ,,, Ag,0.09,pin,FALSE,FA; MA,Pb,I,3,,,2,Spin-coating >> Spin-coating,DMF >> IPA,1 >> 1,Unknown,FALSE,Unknown,Unknown,15.7,,TRUE,ISOS-D-1I,Dark,FALSE,Open circuit,25.0; 25.0,N2,0,240,FALSE,60,100,,
2017-08-14 00:00:00,SLG , FTO , SnO2-c , C60 ,, Perovskite , Spiro-MeOTAD ,,,, Au,0.0919,nip,FALSE,Cs; FA,Pb,Br; I,1.2; 1.8,BA; HI; HBr,1.72,1,Spin-coating,DMF,1,Unknown,TRUE,Hot melt polymer foil (Oxford PV) | Cover glass,Unknown,,,TRUE,ISOS-L-2,Xenon,FALSE,Open circuit,60.0; 60.0,Air,45,2400,TRUE,69,100,,80
2015-11-23 00:00:00,SLG , FTO , NiO-np ,,, Perovskite , PCBM-60 ,,,, Ag,0.1,pin,FALSE,MA,Pb,I,3,,1.6,1,Spin-coating,DMF; DMSO,7; 3,Chlorobenzene,FALSE,Unknown,Unknown,9.38,,TRUE,ISOS-D-1,Dark,FALSE,Open circuit,25.0; 25.0,Ambient,,164.8,FALSE,70,100,,
2018-08-24,SLG , FTO , TiO2-c , TiO2-mp ,, Perovskite , Spiro-MeOTAD ,,,, Au,0.125,nip-mp,FALSE,Cs; FA,Pb,I,3,HI,1.51,1,Spin-coating,DMF; DMSO,8.43; 1,Diethyl ether,FALSE,Unknown,Unknown,,,TRUE,ISOS-L-2I,Solar simulator,FALSE,Open circuit,85; 85,N2,,336,TRUE,70,100,236,
2019-11-14 00:00:00,SLG , ITO , PEDOT:PSS ,,, Perovskite , PCBM-70 , Fe2O3 ,,, Al,0.1,pin,FALSE,MA,Pb,I,3,,1.65,1,Spin-coating,DMSO; GBL,3; 7,Toluene,FALSE,Unknown,Unknown,9.72,,TRUE,ISOS-D-2I,Dark,FALSE,Open circuit,60.0; 60.0,N2,0,300,FALSE,70,100,,
2018-08-24,SLG , FTO , TiO2-c , TiO2-mp ,, Perovskite , Spiro-MeOTAD ,,,, Au,0.125,nip-mp,FALSE,Cs; FA | Cs; FA,Pb | Pb,I | I; (PF6),3 | x; x,HI | Undoped,1.5,2,Spin-coating >> Spin-coating,DMF; DMSO >> IPA,8.43; 1 >> 1,Diethyl ether,FALSE,Unknown,Unknown,,,TRUE,ISOS-L-2I,Solar simulator,FALSE,Open circuit,85; 85,N2,,336,TRUE,71,100,236,
2019-06-28 00:00:00,SLG , ITO , ZnO-np , SnO2-np ,, Perovskite , Spiro-MeOTAD , MoO3 ,,, Ag,0.04,nip,FALSE,Cs,Pb,Br; I,1; 2,,1.92,1,Spin-coating,DMF; DMSO,1; 9,Unknown,FALSE,Unknown,Unknown,14.2,,TRUE,ISOS-L-1I,Light,FALSE,Open circuit,25.0; 25.0,N2,0,350,FALSE,71,100,,
2018-01-08 00:00:00,SLG , FTO , PEDOT:PSS ,,, Perovskite , PCBM-60 ,,,, Al,0.04,pin,FALSE,MA,Pb,I,3,,1.6,2,Spin-coating >> Gas reaction,DMF >> none,1 >> 1,Unknown,FALSE,Unknown,Unknown,13.51,13.33,TRUE,ISOS-D-1I,Dark,FALSE,Open circuit,25.0; 25.0,Unknown,,500,FALSE,72,100,250,
2019-01-25 00:00:00,SLG , ITO , SnO2-np ,,, Perovskite , P3HT , MoO3 ,,, Ag,0.1,nip,FALSE,FA; MA,Pb; Sn,I,3,SnF2,1.2,1,Spin-coating,DMF; DMSO,4; 1,Unknown,FALSE,Unknown,Unknown,5.7,,TRUE,ISOS-D-1I,Dark,FALSE,Open circuit,25.0; 25.0,N2,0,750,FALSE,75,100,,
2018-10-26 00:00:00,SLG , FTO , TiO2-c ,,, Perovskite , Spiro-MeOTAD ,,,, Au,0.1,nip,FALSE,Cs,Pb,Br; I,1; 2,,,1,Spin-coating,DMSO,1,Toluene,FALSE,Unknown,Unknown,13.21,,TRUE,ISOS-L-1I,Light,FALSE,Open circuit,25.0; 25.0,N2,0,120,FALSE,77,100,,
2019-09-08 00:00:00,SLG , ITO , FB-OMeTPA ,,, Perovskite , PCBM-60 , BCP ,,, Ag,0.06,pin,FALSE,Cs; FA; MA,Pb,Br; I,0.4845; 2.5155,,,1,Spin-coating,DMF; DMSO,4; 1,Chlorobenzene,FALSE,Unknown,Unknown,14.35,12.9,TRUE,ISOS-D-1,Dark,FALSE,Open circuit,25.0; 25.0,Air,20,120,FALSE,78,100,,
2019-10-30 00:00:00,SLG , ITO , CuSCN ,,, Perovskite , PCBM-60 ,,,, Ag,0.048,pin,FALSE,FA,Sn,I,3,NH4H2PO2,1.39,1,Spin-coating,DMF; DMSO,4; 1,Chlorobenzene,FALSE,Unknown,Unknown,7.34,,TRUE,ISOS-L-1I,Light,FALSE,Open circuit,25.0; 25.0,N2,0,100,FALSE,80,100,,
2019-07-03 00:00:00,PET , PEDOT:PSS ,,,, Perovskite , PCBM-60 ,,,, Ag,0.1,pin,FALSE,MA,Pb,I,3,,1.6,1,Spin-coating,DMF; DMSO,4; 1,Chlorobenzene,TRUE,PDMS,Unknown,19,,TRUE,ISOS-L-1I,Light,FALSE,Open circuit,25.0; 25.0,Unknown,,4320,FALSE,80,100,,93
2019-07-03 00:00:00,PET , PEDOT:PSS ,,,, Perovskite , PCBM-60 ,,,, Ag,0.1,pin,FALSE,MA,Pb,I,3,,1.6,1,Spin-coating,DMF; DMSO,4; 1,Chlorobenzene,TRUE,PDMS,Unknown,,,TRUE,ISOS-L-1I,Light,FALSE,Open circuit,25.0; 25.0,Unknown,,4320,FALSE,80,100,,100
2019-12-16 00:00:00,SLG , FTO , TiO2-c , TiO2-mp ,, Perovskite , CuP ,,,, Au,0.1,nip-mp,FALSE,MA,Pb,I,3,,1.6,2,Spin-coating >> Spin-coating,DMF >> IPA,1 >> 1,Unknown,FALSE,Unknown,Unknown,18.21,18.21,TRUE,ISOS-L-1I,Xenon,FALSE,Open circuit,25.0; 25.0,N2,0,100,FALSE,80,100,,
2019-12-27 00:00:00,SLG , ITO , SnO2-np ,,, Perovskite , Spiro-MeOTAD ,,,, Au,0.1,nip,FALSE,MA,Pb,I,3,I2; Thiourea,1.6,1,Spin-coating,DMF; DMSO,7; 3,Unknown,FALSE,Unknown,Unknown,20.39,20.39,TRUE,ISOS-L-1,Xenon,FALSE,Open circuit,25.0; 25.0,Air,45,100,FALSE,80,100,,
2017-04-10 00:00:00,SLG , FTO , TiO2-c ,,, Perovskite , Spiro-MeOTAD ,,,, Au,0.1,nip,FALSE,Cs; FA; MA,Pb,Br; I,0.51; 2.49,,1.61,1,Spin-coating,DMF; DMSO,4; 1,Toluene,FALSE,Unknown,Unknown,10.2,,TRUE,ISOS-L-1I,Solar simulator,FALSE,Open circuit,25.0; 25.0,N2,0,100,FALSE,80,100,,
2017-03-27 00:00:00,SLG , FTO , TiO2-c , TiO2-mp ,, Perovskite , Spiro-MeOTAD ,,,, Au,0.12,nip-mp,FALSE,MA,Pb,I,3,,1.6,1,Spin-coating,DMF; DMSO,9; 1,Diethyl ether,FALSE,Unknown,Unknown,18.26,17.01,TRUE,ISOS-L-1,Halogen,FALSE,Open circuit,25.0; 25.0,Air,,100,FALSE,80,100,,
2018-07-30 00:00:00,SLG , FTO , TiO2-c , TiO2-mp ,, Perovskite , Spiro-MeOTAD ,,,, Au,0.16,nip-mp,FALSE,Cs; FA; MA,Pb,Br; I,0.51; 2.49,,,1,Spin-coating,DMF; DMSO,4; 1,Chlorobenzene,FALSE,Unknown,Unknown,19.48,18.83,TRUE,ISOS-L-1I,Light,FALSE,MPPT,50.0; 50.0,N2,0,100,FALSE,80,100,,
2018-08-01 00:00:00,SLG , FTO , TiO2-c , TiO2-mp ,, Perovskite , Spiro-MeOTAD ,,,, Au,0.09,nip-mp,FALSE,MA,Pb,I,3,Ni,1.6,1,Spin-coating,DMF; DMSO,4; 1,Chlorobenzene,FALSE,Unknown,Unknown,,,TRUE,ISOS-D-2,Dark,FALSE,Open circuit,60.0; 60.0,Air,10,100,FALSE,80,100,,
2019-12-13 00:00:00,SLG , FTO , TiO2-c , TiO2-mp ,, Perovskite , Spiro-MeOTAD ,,,, Au,0.096,nip-mp,FALSE,MA,Pb,I,3,,1.59,1,Spin-coating,DMF; DMSO,2; 8,Chlorobenzene,FALSE,Unknown,Unknown,18.91,,TRUE,ISOS-D-1,Dark,FALSE,Open circuit,25.0; 25.0,Air,85,100,FALSE,80,100,,
2016-01-28 00:00:00,SLG , FTO , TiO2-c , TiO2-mp ,, Perovskite , Spiro-MeOTAD ,,,, Au,0.15,nip-mp,FALSE,Cs; FA,Pb,I,3,,1.509,2,Spin-coating >> Spray-coating,DMF >> IPA,1 >> 1,Unknown,FALSE,Unknown,Unknown,14.9,,TRUE,ISOS-D-1,Dark,FALSE,Open circuit,20.0; 20.0,Air,50,100,FALSE,80,100,,
2019-12-18 00:00:00,SLG , ITO ,TPA-PT-C6 ,,, Perovskite , PCBM-60 , BCP ,,, Ag,1.02,pin,FALSE,MA,Pb,I,3,,1.6,1,Spin-coating,DMF; DMSO,4; 1,Toluene,FALSE,Unknown,Unknown,17.19,17.08,TRUE,ISOS-D-2I,Dark,FALSE,Open circuit,85.0; 85.0,N2,0,100,FALSE,80,100,,
2019-05-02 00:00:00,SLG , ITO , PTAA ,,, Perovskite , PCBM-60 , BCP ,,, Ag,0.1,pin,FALSE,MA,Pb,I,3,BP-QDs,1.6,2,Spin-coating >> Spin-coating,DMF; DMSO >> IPA,9; 1 >> 1,Unknown,FALSE,Unknown,Unknown,20,18.3,TRUE,ISOS-D-2I,Dark,FALSE,Open circuit,100.0; 100.0,N2,0,100,FALSE,80,100,,
2019-04-05 00:00:00,SLG , ITO , Graphene oxide , PEDOT:PSS ,, Perovskite , PCBM-60 , ZnO-np ,,, Ag,0.1,pin,FALSE,FA; MA,Pb,Br; I,0.6; 2.4,,,1,Spin-coating,DMSO; GBL,3; 7,Unknown,FALSE,Unknown,Unknown,,,TRUE,ISOS-D-1,Dark,FALSE,Open circuit,25.0; 25.0,Air,70,100,FALSE,80,100,,
2019-04-05 00:00:00,SLG , ITO , Graphene oxide , PEDOT:PSS ,, Perovskite , PCBM-60 , ZnO-np ,,, Ag,0.1,pin,FALSE,FA; MA,Pb,Br; I,0.6; 2.4,,,1,Spin-coating,DMSO; GBL,3; 7,Unknown,FALSE,Unknown,Unknown,,,TRUE,ISOS-D-1,Dark,FALSE,Open circuit,25.0; 25.0,Air,30,100,FALSE,80,100,,
2019-04-05 00:00:00,SLG , ITO , PEDOT:PSS ,,, Perovskite , PCBM-60 , ZnO-np ,,, Ag,0.1,pin,FALSE,FA; MA,Pb,Br; I,0.6; 2.4,,,1,Spin-coating,DMSO; GBL,3; 7,Unknown,FALSE,Unknown,Unknown,,,TRUE,ISOS-D-1,Dark,FALSE,Open circuit,25.0; 25.0,Air,30,100,FALSE,80,100,,
2019-08-13 00:00:00,SLG , FTO , TiO2-c ,,, Perovskite , CIGS-np ,,,, Au,0.1,nip,FALSE,Cs; FA; MA,Pb,Br; I,0.51; 2.49,,,1,Spin-coating,DMF; DMSO,4; 1,Chlorobenzene,FALSE,Unknown,Unknown,15.58,,TRUE,ISOS-D-1,Dark,FALSE,Open circuit,25.0; 25.0,Air,50,2280,FALSE,84,100,,97
2018-01-08 00:00:00,SLG , FTO , Nafion; PEDOT:PSS ,,, Perovskite , PCBM-60 ,,,, Al,0.04,pin,FALSE,MA,Pb,I,3,,1.6,2,Spin-coating >> Gas reaction,DMF >> none,1 >> 1,Unknown,FALSE,Unknown,Unknown,16.72,16.68,TRUE,ISOS-D-1I,Dark,FALSE,Open circuit,25.0; 25.0,Unknown,,500,FALSE,90,100,,
2018-01-22 00:00:00,SLG , ITO , PTAA ,,, Perovskite , PCBM-60 ,,,, Al,0.1,pin,FALSE,MA,Pb,I,3,PCBB-OEG,1.6,2,Spin-coating >> Spin-coating,DMF; DMSO >> IPA,9; 1 >> 1,Unknown,FALSE,Unknown,Unknown,19.6,19.5,TRUE,ISOS-D-1,Dark,FALSE,Open circuit,25.0; 25.0,Air,75,300,FALSE,98,100,,
2018-12-18 00:00:00,SLG , FTO , PEDOT:PSS ,,, Perovskite , PCBM-60 , BCP ,,, Ag,0.25,pin,FALSE,FA,Sn,I,3,5-AVAI,,1,Spin-coating,DMSO,1,Chlorobenzene,FALSE,Unknown,Unknown,7,,TRUE,ISOS-L-1,Solar simulator,FALSE,MPPT,25.0; 25.0,Air,50,100,FALSE,100,100,,
2019-09-06 00:00:00,SLG , FTO , TiO2-c , TiO2-mp ,, Perovskite , CuPc ,,,, Carbon,0.09,nip-mp,FALSE,Cs,Pb,Br,3,Acetate,1.73,1,Spin-coating,DMSO,1,Unknown,FALSE,Unknown,Unknown,7.37,,TRUE,ISOS-L-1,Solar simulator,FALSE,Open circuit,25.0; 25.0,Air,35,1500,FALSE,100,100,100,100
2016-05-11 00:00:00,SLG , ITO , NiO-c ,,, Perovskite , C60 ,,,, Ag,0.112,pin,FALSE,MA,Pb,I,3,,1.6,1,Spin-coating,DMSO; GBL,3; 7,Toluene,FALSE,Unknown,Unknown,16.97,16.59,TRUE,ISOS-D-1,Dark,FALSE,Open circuit,25.0; 25.0,Air,75.5,480,FALSE,8.16,99,,
2019-08-13 00:00:00,SLG , FTO , TiO2-c ,,, Perovskite , Spiro-MeOTAD ,,,, Au,0.1,nip,FALSE,Cs; FA; MA,Pb,Br; I,0.51; 2.49,,,1,Spin-coating,DMF; DMSO,4; 1,Chlorobenzene,FALSE,Unknown,Unknown,17.6,,TRUE,ISOS-D-1,Dark,FALSE,Open circuit,25.0; 25.0,Air,50,2280,FALSE,55,99,,72
2018-11-28 00:00:00,SLG , ITO , P3HT ,,, Perovskite , PCBM-60 ,,,, Ag,0.09,pin,FALSE,MA,Pb,I,3,exMMT,1.6,1,Spin-coating,DMF; DMSO,4; 1,Diethyl ether,FALSE,Unknown,Unknown,,,TRUE,ISOS-L-2,Light,FALSE,MPPT,60.0; 60.0,Air,50,99,FALSE,80,99,,
2019-02-02 00:00:00,SLG , ITO , SnO2-c ,,, Perovskite ," 4,4'-(5,10,11-Trihexyl-10,11-dihydro-5H-thieno[2_,3':4,5]pyrrolo [3,2-g]thieno[3,2-b][1,2,3]triazolo[4,5-e]indole-2,8-diyl)bis(N,N-bis(4- methoxyphenyl)aniline) ",,,, Au,0.108,nip,FALSE,MA,Pb,I,3,Cl,1.6,2,Spin-coating >> Spin-coating,DMF >> IPA,1 >> 1,Unknown,FALSE,Unknown,Unknown,13.22,12.21,TRUE,ISOS-D-1I,Dark,FALSE,Open circuit,25.0; 25.0,Dry air,20,300,FALSE,90.8,99,,
2015-06-03 00:00:00,SLG , ITO , NiO-c ,,, Perovskite , PCBM-60 , LiF ,,, Al,0.04,pin,FALSE,MA,Pb,I,3,,1.6,1,Spin-coating,DMSO; GBL,3; 7,Unknown,FALSE,Unknown,Unknown,17.3,,TRUE,ISOS-D-1,Dark,FALSE,Open circuit,25.0; 25.0,Ambient,,720,FALSE,95,99,,
2019-07-03 00:00:00,PET , ITO ,,,, Perovskite , PCBM-60 ,,,, Ag,0.1,pin,FALSE,MA,Pb,I,3,,1.6,1,Spin-coating,DMF; DMSO,4; 1,Chlorobenzene,TRUE,PDMS,Unknown,15.9,,TRUE,ISOS-L-1I,Light,FALSE,Open circuit,25.0; 25.0,Unknown,,1680,FALSE,0,97,,30
2017-09-26 00:00:00,SLG , ITO , PEDOT:PSS ,,, Perovskite , Graphene ,,,, Al,0.06,pin,FALSE,MA,Pb,I,3,,1.6,1,Spin-coating,DMF,1,Toluene,FALSE,Unknown,Unknown,14.9,,TRUE,ISOS-D-1,Dark,FALSE,Open circuit,25.0; 25.0,Air,15,240,FALSE,24,97,,
2019-02-02 00:00:00,SLG , ITO , SnO2-c ,,, Perovskite ," 4,4'-(5,10,11-Trihexyl-10,11-dihydro-5H-thieno[2_,3':4,5]pyrrolo [3,2-g]thieno[3,2-b][1,2,3]triazolo[4,5-e]indole-2,8-diyl)bis(N,N-bis(4- (hexyloxy)phenyl)aniline) ",,,, Au,0.108,nip,FALSE,MA,Pb,I,3,Cl,1.6,2,Spin-coating >> Spin-coating,DMF >> IPA,1 >> 1,Unknown,FALSE,Unknown,Unknown,10.73,9.02,TRUE,ISOS-D-1,Dark,FALSE,Open circuit,25.0; 25.0,Air,20,300,FALSE,86.8,97,,
2018-03-25 00:00:00,SLG , FTO , TiO2-c ,,, Perovskite , Spiro-MeOTAD ,,,, Au,0.1,nip,FALSE,FA; MA,Pb,Br; I,0.5; 2.5,,,1,Spin-coating,DMF; DMSO,4; 1,Chlorobenzene,FALSE,Unknown,Unknown,18.3,13.8,TRUE,ISOS-D-2I,Dark,FALSE,Open circuit,80.0; 80.0,Unknown,,528,FALSE,0,96,,
2016-05-02,SLG , ITO , ZnO,,, Perovskite , Spiro-MeOTAD ,,,, Au,0.1,nip,FALSE,MA,Pb,I,3,nan,1.6,1,Spin-coating,DMF,1,Unknown,TRUE,UV Epoxy,Unknown,9.08,,TRUE,ISOS-D-1,Dark,FALSE,Open circuit,25.0; 25.0,Unknown,,360,FALSE,20,96,,
2018-04-26,SLG , FTO , TiO2-c , TiO2-mp ,, Perovskite ,,,,, Carbon,0.1,nip-mp-carbon,FALSE,MA,Pb,I,3,nan,1.55,1,Spin-coating,DMF,1,Unknown,FALSE,Unknown,Unknown,9.69,,TRUE,ISOS-D-1,Dark,FALSE,Open circuit,25.0; 25.0,Unknown,60,480,FALSE,25,96,,
2018-09-19 00:00:00,SLG , ITO , TiO2-c , TiO2-mp ,, Perovskite , Spiro-MeOTAD ,,,, Au,0.025,nip-mp,FALSE,MA,Pb,I,3,,1.59,2,Spin-coating >> Spin-coating,DMF; DMSO >> IPA,4; 6 >> 1,Unknown,FALSE,Unknown,Unknown,,,TRUE,ISOS-D-1,Dark,FALSE,Open circuit,25.0; 25.0,Air,40,744,FALSE,32.35,96,,
2018-08-02 00:00:00,SLG , FTO , TiO2-c , TiO2-mp ,, Perovskite , CAS ,,,, Au,0.09,nip-mp,FALSE,MA,Pb,I,3,,1.6,1,Spin-coating,DMSO; GBL,3; 7,Unknown,FALSE,Unknown,Unknown,6.5,,TRUE,ISOS-D-1I,Dark,FALSE,Open circuit,25.0; 25.0,Unknown,,360,FALSE,50,96,,
2018-03-25 00:00:00,SLG , FTO , TiO2-c ,,, Perovskite , Spiro-MeOTAD ,,,, Au,0.1,nip,FALSE,FA; MA,Pb,Br; I,0.5; 2.5,MA3Bi2Br9,,1,Spin-coating,DMF; DMSO,4; 1,Chlorobenzene,FALSE,Unknown,Unknown,19.4,18.2,TRUE,ISOS-D-2I,Dark,FALSE,Open circuit,110.0; 110.0,Unknown,,168,FALSE,60,96,,
2017-05-24 00:00:00,SLG , FTO , TiO2-c , TiO2-mp ,, Perovskite ," H-3,4 ",,,, Au,0.1,nip-mp,FALSE,MA,Pb,I,3,,1.6,1,Spin-coating,DMF; DMSO,15; 85,Chlorobenzene,FALSE,Unknown,Unknown,9.05,6.64,TRUE,ISOS-L-1I,Xenon,FALSE,Open circuit,25.0; 25.0,N2,0,144,FALSE,70,96,,
2017-08-22 00:00:00,SLG , FTO , TiO2-c , TiO2-c ,, Perovskite , Spiro-MeOTAD ,,,, Ag,0.15,nip,FALSE,MA,Pb,I,3,,1.59,1,Spin-coating,Unknown,,Unknown,FALSE,Unknown,Unknown,15.7,,TRUE,ISOS-D-1,Dark,FALSE,Open circuit,25.0; 25.0,Air,17,168,TRUE,71,96,,
2019-02-02 00:00:00,SLG , ITO , SnO2-c ,,, Perovskite ," 4,4'-((2-Hexyl-2H-benzo[d][1,2,3]triazole-4,7-diyl)bis(thiophene5,2-diyl))bis(N,N-bis(4-methoxyphenyl)aniline) ",,,, Au,0.108,nip,FALSE,MA,Pb,I,3,Cl,1.6,2,Spin-coating >> Spin-coating,DMF >> IPA,1 >> 1,Unknown,FALSE,Unknown,Unknown,8.28,7.54,TRUE,ISOS-D-1,Dark,FALSE,Open circuit,25.0; 25.0,Air,20,300,FALSE,71.7,96,270,
2016/08/05 00:00:00,SLG , FTO , TiO2-c ,,, Perovskite , Spiro-MeOTAD ,,,, Au,0.04,nip,FALSE,MA,Pb,I,3,Cl,1.6,1,Spin-coating,DMF,1,Unknown,FALSE,Unknown,Unknown,12.2,,TRUE,ISOS-D-1,Dark,FALSE,Open circuit,25.0; 25.0,Air,,100,FALSE,78,96,,
2019-11-07 00:00:00,SLG , FTO , TiO2-c ,,, Perovskite , PTAA ,,,, Au,0.1,nip,FALSE,Cs,Pb,I,3,,,1,Spin-coating,DMF; DMSO,4; 1,Methyl acetate,FALSE,Unknown,Unknown,15.91,,TRUE,ISOS-D-1,Dark,FALSE,Open circuit,25.0; 25.0,Air,15,96,FALSE,80,96,,
2019-11-07 00:00:00,SLG , FTO , TiO2-c ,,, Perovskite , PTAA ,,,, Au,0.1,nip,FALSE,Cs,Pb,I,3,,,1,Spin-coating,DMF; DMSO,4; 1,Methyl acetate,FALSE,Unknown,Unknown,16.05,,TRUE,ISOS-D-1,Dark,FALSE,Open circuit,25.0; 25.0,Air,15,96,FALSE,80,96,,
2019-06-22 00:00:00,SLG , FTO , NiO-c ,,, Perovskite , PCBM-60 , C60 ,,, Ag,0.1,pin,FALSE,MA,Pb,I,3,Cl,1.6,1,Spin-coating,DMF,1,Unknown,TRUE,Unknown,Unknown,,,TRUE,ISOS-D-1,Dark,FALSE,Open circuit,25.0; 25.0,Air,40,350,FALSE,92,96,,
2017/09/08 00:00:00,SLG , FTO , NiO-c ,,, Perovskite , PCBM-60 ,,,, Ag,0.1,pin,FALSE,MA,Pb,I,3,Unknown,1.6,1,Spin-coating,DMF; DMSO,7; 3,Unknown,FALSE,Unknown,Unknown,,,TRUE,ISOS-L-1I,Xenon,FALSE,Open circuit,25.0; 25.0,N2,0,560,FALSE,30,95,,
2018-02-13 00:00:00,SLG , FTO , TiO2-c , TiO2-mp ,, Perovskite , Spiro-MeOTAD ,,,, Au,0.165,nip-mp,FALSE,Cs; FA; MA | (PEI),Pb | Pb,Br; I | I,0.51; 2.49 | 4,,1.6,2,Spin-coating >> Spin-coating,DMF; DMSO,4; 1,Chlorobenzene,FALSE,Unknown,Unknown,15.07,,TRUE,ISOS-D-1,Dark,FALSE,Open circuit,25.0; 25.0,Air,60,1000,FALSE,45,95,,45
2017-11-28 00:00:00,SLG , FTO , TiO2-c , TiO2-mp ,, Perovskite , Spiro-MeOTAD ,,,, Au,0.04,nip-mp,FALSE,Cs; FA; MA,Pb,Br; I,0.51; 2.49,,,1,Spin-coating,DMF; DMSO,4; 1,Chlorobenzene,FALSE,Unknown,Unknown,16.84,,TRUE,ISOS-D-1,Dark,FALSE,Open circuit,25.0; 25.0,Air,70,400,FALSE,85,95,,
2018-10-26 00:00:00,SLG , FTO , TiO2-c , TiO2-mp ,, Perovskite , Spiro-MeOTAD ,,,, Au,0.16,nip-mp,FALSE,Cs,Eu; Pb,Br; I,1; 2,,,1,Spin-coating,DMF; DMSO,4; 1,Unknown,FALSE,Unknown,Unknown,12.45,,TRUE,ISOS-L-1I,White LED,FALSE,MPPT,25.0; 25.0,N2,0,350,FALSE,93,95,,
2019-02-02 00:00:00,SLG , ITO , SnO2-c ,,, Perovskite ," 4,4'-((2-Hexyl-2H-benzo[d][1,2,3]triazole-4,7-diyl)bis(thiophene5,2-diyl))bis(N,N-bis(4-(hexyloxy)phenyl)aniline) ",,,, Au,0.108,nip,FALSE,MA,Pb,I,3,Cl,1.6,2,Spin-coating >> Spin-coating,DMF >> IPA,1 >> 1,Unknown,FALSE,Unknown,Unknown,5.83,5.49,TRUE,ISOS-D-1,Dark,FALSE,Open circuit,25.0; 25.0,Air,20,300,FALSE,74.2,94,270,
2019-12-11 00:00:00,SLG , FTO , TiO2-c ,,, Perovskite , Spiro-MeOTAD ,,,, Au,0.1,nip,FALSE,(CPEA); MA,Pb,I,16,,,1,Spin-coating,DMF,1,Unknown,FALSE,Unknown,Unknown,10.29,,TRUE,ISOS-D-1,Dark,FALSE,Open circuit,25.0; 25.0,Air,60,623.9,FALSE,62.4,92.3,,
2016-03-05 00:00:00,SLG , FTO , TiO2-c ,,, Perovskite , Spiro-MeOTAD ,,,, Ag,0.07,nip,FALSE,MA,Pb,I,3,Cl,1.6,1,Spin-coating,DMF,1,Unknown,FALSE,Unknown,Unknown,4.08,,TRUE,ISOS-D-1,Dark,FALSE,Open circuit,25.0; 25.0,Air,45,168,FALSE,58.5,91,,
2018-08-07 00:00:00,SLG , ITO , PEDOT:PSS ,,, Perovskite , PCBM-60 , Phen-NaDPO ,,, Ag,0.04,pin,FALSE,MA,Pb; Sn,I,3,Cl,,1,Spin-coating,DMF,1,Unknown,FALSE,Unknown,Unknown,10.2,,TRUE,ISOS-D-1I,Dark,FALSE,Open circuit,25.0; 25.0,N2,0,500,FALSE,77,91,,
2018-03-16 00:00:00,SLG , FTO , TiO2-c , TiO2-mp ,, Perovskite , PCDTBT ,,,, Au,0.05,nip-mp,FALSE,MA,Pb,I,3,,1.6,2,Spin-coating >> CBD,DMF >> IPA,1 >> 1,Unknown,FALSE,Unknown,Unknown,2.46,2.45,TRUE,ISOS-D-1,Dark,FALSE,Open circuit,25.0; 25.0,Air,70,112,FALSE,12,90,,
2019-02-20 00:00:00,SLG , FTO , TiO2-c , C60 ,, Perovskite , Spiro-MeOTAD ,,,, Ag,0.09,nip,FALSE,FA,Pb,Br; I,1.5; 1.5,,1.95,1,Co-evaporation,none,1,Unknown,FALSE,Unknown,Unknown,14.13,14.61,TRUE,ISOS-D-1,Dark,FALSE,Open circuit,25.0; 25.0,Air,50,400,FALSE,20,90,,
2016-10-21 00:00:00,SLG , FTO , PEDOT:PSS ,,, Perovskite , PCBM-70 , LiF ,,, Al,0.07,pin,FALSE,MA,Pb,I,3,Undoped,1.6,2,Spin-coating >> Gas reaction,DMF >> none,1 >> 1,Unknown,TRUE,SLG,Unknown,15.1,,TRUE,ISOS-L-1,Solar simulator,FALSE,Open circuit,25.0; 25.0,Air,,192,FALSE,30,90,,
2016-10-21 00:00:00,SLG , FTO , PEDOT:PSS ,,, Perovskite , PCBM-60 , LiF ,,, Al,0.07,pin,FALSE,MA,Pb,I,3,Undoped,1.6,2,Spin-coating >> Gas reaction,DMF >> none,1 >> 1,Unknown,TRUE,SLG,Unknown,14.5,,TRUE,ISOS-L-1,Solar simulator,FALSE,Open circuit,25.0; 25.0,Air,,192,FALSE,40,90,,
2018-02-13 00:00:00,SLG , FTO , TiO2-c , TiO2-mp ,, Perovskite , Spiro-MeOTAD ,,,, Au,0.165,nip-mp,FALSE,Cs; FA; MA | (PEI),Pb | Pb,Br; I | I,0.51; 2.49 | 4,,1.6,2,Spin-coating >> Spin-coating,DMF; DMSO,4; 1,Chlorobenzene,FALSE,Unknown,Unknown,16.05,,TRUE,ISOS-D-1,Dark,FALSE,Open circuit,25.0; 25.0,Air,60,1000,FALSE,45,90,,45
2019-08-20 00:00:00,SLG , FTO , TiO2-c ,,, Perovskite , Spiro-MeOTAD ,,,, Au,0.12,nip,FALSE,MA,Pb,I,3,Ba,1.59,1,Spin-coating,DMF; DMSO,4; 1,Chlorobenzene,FALSE,Unknown,Unknown,5.98,,TRUE,ISOS-D-1,Dark,FALSE,Open circuit,23.0; 23.0,Air,50,480,FALSE,62.7090301,90,,
2018-12-21 00:00:00,SLG , FTO ,,,, Perovskite , Spiro-MeOTAD ,,,, Ag,0.04,nip,FALSE,MA,Pb; Sb,I,3,Cl,1.5,1,Spin-coating,DMF,1,Unknown,FALSE,Unknown,Unknown,12.62,12.03,TRUE,ISOS-D-1I,Dark,FALSE,Open circuit,25.0; 25.0,Unknown,,170,FALSE,66,90,,
2019-08-23 00:00:00,SLG , FTO , TiO2-c ,,, Perovskite , Spiro-MeOTAD ,,,, Au,0.1,nip,FALSE,Cs,Pb,Br; I,1; 2,GAI,,2,Spin-coating >> Spin-coating,DMSO >> IPA,1 >> 1,Diethyl ether,FALSE,Unknown,Unknown,10.73,,TRUE,ISOS-D-1,Dark,FALSE,Open circuit,25.0; 25.0,Air,40,120,FALSE,67,90,,
2016-10-20,SLG , FTO , TiO2-c , CdS ,, Perovskite , Spiro-MeOTAD ,,,, Ag,0.12,nip,FALSE,MA,Pb,I,3,nan,1.6,2,Spin-coating >> Gas reaction,DMF >> none,1 >> 1,Unknown,FALSE,Unknown,Unknown,14.26,,TRUE,ISOS-D-1,Dark,FALSE,Open circuit,20.0; 20.0,Air,30,120,FALSE,86,90,,
2018-01-22 00:00:00,SLG , ITO , PTAA ,,, Perovskite , PCBM-60 ,,,, Al,0.1,pin,FALSE,MA,Pb,I,3,Undoped,1.6,2,Spin-coating >> Spin-coating,DMF; DMSO >> IPA,9; 1 >> 1,Unknown,FALSE,Unknown,Unknown,16.4,15.8,TRUE,ISOS-D-1,Dark,FALSE,Open circuit,25.0; 25.0,Air,75,300,FALSE,89,90,,
2019-02-02 00:00:00,SLG , ITO , SnO2-c ,,, Perovskite , Spiro-MeOTAD ,,,, Au,0.108,nip,FALSE,MA,Pb,I,3,Cl,1.6,2,Spin-coating >> Spin-coating,DMF >> IPA,1 >> 1,Unknown,FALSE,Unknown,Unknown,10.41,8.88,TRUE,ISOS-D-1,Dark,FALSE,Open circuit,25.0; 25.0,Air,20,300,FALSE,67.8,87,120,
2018-11-01 00:00:00,SLG , ITO , PEDOT:PSS ,,, Perovskite , PCBM-70 , BCP ,,, Ag,0.13,pin,FALSE,MA,Pb,Br; I,0.5; 2.5,,,1,Spin-coating,DMF,1,N2,FALSE,Unknown,Unknown,12.3,,TRUE,ISOS-D-1I,Dark,FALSE,Open circuit,25.0; 25.0,Unknown,,672,FALSE,101,87,,
2019-09-27 00:00:00,SLG , ITO , ZnO-np , SnO2-np ,, Perovskite , Spiro-MeOTAD , MoO3 ,,, Ag,0.1,nip,FALSE,Cs,Pb,Br; I,1; 2,,,1,Spin-coating,DMF; DMSO,1; 9,Unknown,FALSE,Unknown,Unknown,14.4,,TRUE,ISOS-L-1I,Light,FALSE,Open circuit,25.0; 25.0,Unknown,,300,FALSE,63.4,86,,
2018-10-13 00:00:00,SLG , ITO , C60 ,,, Perovskite ,,,,, Carbon,0.07065,nip,FALSE,EA; MA,Pb,I,31,,1.59,1,Spin-coating,DMF; DMSO,600; 78,Diethyl ether,FALSE,Unknown,Unknown,12.78,12.17,TRUE,ISOS-D-2,Dark,FALSE,Open circuit,80.0; 80.0,Air,,110,FALSE,68.9,86,,
2019-09-04 00:00:00,SLG , FTO , TiO2-c , TiO2-mp ,, Perovskite , Spiro-MeOTAD ,,,, Au,0.1,nip-mp,FALSE,FA; MA,Pb,Br; I,0.45; 2.55,,,1,Spin-coating,DMF; DMSO,4; 1,Chlorobenzene,FALSE,Unknown,Unknown,19.11,,TRUE,ISOS-D-1,Dark,FALSE,Open circuit,25.0; 25.0,Air,30,200,FALSE,30,85,,
2016-06-28 00:00:00,SLG , ITO , PEDOT:PSS ,,, Perovskite , PCBM-60 , ZnO-np ,,, Al,0.09,pin,FALSE,MA,Pb,I,3,Cl,1.6,1,Spin-coating,DMF,1,Unknown,FALSE,Unknown,Unknown,7.93,,TRUE,ISOS-L-1I,Light,FALSE,MPPT,25.0; 25.0,Unknown,,700,FALSE,40,85,,
2018-02-13 00:00:00,SLG , FTO , TiO2-c , TiO2-mp ,, Perovskite , Spiro-MeOTAD ,,,, Au,0.165,nip-mp,FALSE,Cs; FA; MA | (PEI),Pb | Pb,Br; I | I,0.51; 2.49 | 4,,1.6,2,Spin-coating >> Spin-coating,DMF; DMSO >> IPA,4; 1 >> 1,Chlorobenzene,FALSE,Unknown,Unknown,18.51,,TRUE,ISOS-D-1,Dark,FALSE,Open circuit,25.0; 25.0,Air,60,1000,FALSE,45,85,,45
2019-09-11 00:00:00,SLG , FTO , TiO2-c , TiO2-mp ,, Perovskite ,,,,, Carbon,0.08,nip-mp-carbon,FALSE,Cs,Pb,I,3,poly(ethyleneimine); Carbon-nt,1.73,1,Spin-coating,DMF,1,Chlorobenzene,FALSE,Unknown,Unknown,10.55,,TRUE,ISOS-D-2,Dark,FALSE,Open circuit,80.0; 80.0,Air,70,336,FALSE,80,85,,
2017-03-09 00:00:00,SLG , FTO , TiO2-c , TiO2-mp ,, Perovskite , Spiro-MeOTAD ,,,, Au,0.1,nip-mp,FALSE,MA,Pb,I,3,Rb,1.48,1,Spin-coating,DMF; DMSO,9; 1,Diethyl ether,FALSE,Unknown,Unknown,17.04,16.19,TRUE,ISOS-D-1,Dark,FALSE,Open circuit,25.0; 25.0,Air,55,1000,FALSE,,85,,
2018-04-11,SLG , ITO , PEDOT:PSS , PEI ,, Perovskite , PCBM-60 , BCP ,,, Ag,0.09,pin,FALSE,MA,Pb,I,3,Undoped,1.5,1,Spin-coating,DMF; DMSO,4; 1,Chlorobenzene,FALSE,Unknown,Unknown,13.9,13.6,TRUE,ISOS-D-1,Dark,FALSE,Open circuit,25; 25,Air,,168,FALSE,0.57,84,,
2019-04-01,SLG , FTO , TiO2-c , TiO2-mp ,, Perovskite , Spiro-MeOTAD ,,,, Au,0.16,nip-mp,FALSE,Cs; FA; MA,Pb,Br; I,0.45; 2.55,Undoped,1.58,1,Spin-coating,DMF; DMSO,4; 1,Chlorobenzene,FALSE,Unknown,Unknown,19.51,17.81,TRUE,ISOS-D-1,Dark,FALSE,Open circuit,25; 25,Air,,720,TRUE,45,84,192,
2019-12-03 00:00:00,SLG , FTO , SnO2-np ,,, Perovskite , Spiro-MeOTAD ,,,, Au,0.1,nip,FALSE,Cs,Pb,Br; I,1; 2,Levulinic acid,,1,Spin-coating,DMF; DMSO,7; 3,Unknown,FALSE,Unknown,Unknown,5.39,,TRUE,ISOS-D-1,Dark,FALSE,Open circuit,25.0; 25.0,Air,35,240,FALSE,50,84,,
2020-05-19,SLG , ITO , SnO2-np , PCBM-60 ,, Perovskite , Spiro-MeOTAD ,,,, Ag,0.091,nip,FALSE,MA,Pb,I,3,Undoped,nan,1,Spin-coating,DMF; DMSO,4; 1,Chlorobenzene,FALSE,Unknown,Unknown,16.28,14.42,TRUE,ISOS-L-1,Solar simulator,FALSE,Open circuit,25; 25,Air,35,168,FALSE,60,84,,
2016-06-20 00:00:00,SLG , FTO , SnO2-c , SnO2-mp ,, Perovskite , Spiro-MeOTAD ,,,, Au,0.09,nip,FALSE,MA,Pb,I,3,,1.59,2,Spin-coating >> CBD,DMF >> IPA,1 >> 1,Unknown,FALSE,Unknown,Unknown,,,TRUE,ISOS-D-1,Dark,FALSE,Open circuit,20.0; 20.0,Air,70,120,TRUE,73,84,,
2018/09/24 00:00:00,SLG , FTO , TiO2-c ,,, Perovskite , Spiro-MeOTAD ,,,, Ag,0.12,nip,FALSE,Cs,Pb,I,3,HPbI3,nan,1,Spin-coating,DMF,1,Unknown,FALSE,Unknown,Unknown,13.61,11.78,TRUE,ISOS-L-1I,White LED,FALSE,Open circuit,25.0; 25.0,N2,0,310,FALSE,10,80,,
2019-01-21 00:00:00,SLG , FTO , TiO2-c , TiO2-mp ,, Perovskite , Spiro-MeOTAD ,,,, Au,0.1,nip-mp,FALSE,MA,Pb,I,3,,1.6,1,Spin-coating,DMF; DMSO,9; 1,Diethyl ether,FALSE,Unknown,Unknown,18.96,17.28,TRUE,ISOS-D-2I,Dark,FALSE,Open circuit,85.0; 85.0,N2,0,340,FALSE,10,80,,
2020-07-21,SLG , ITO , PTAA ,,, Perovskite , PCBM-60 ,,,, Al,,pin,FALSE,MA,Pb,I,3,nan,nan,1,Spin-coating,DMF; DMSO,4; 1,Chlorobenzene,FALSE,Unknown,Unknown,17.3,17.4,TRUE,ISOS-L-1I,Light,FALSE,Open circuit,65; 65,N2,,1500,FALSE,20,80,,
2017-02-08 00:00:00,SLG , ITO , ZnO,,, Perovskite , Spiro-MeOTAD ,,,, Ag,0.096,nip,FALSE,MA,Pb,I,3,,1.6,2,Spin-coating >> Spin-coating,DMF >> IPA,1 >> 1,Unknown,FALSE,Unknown,Unknown,10.94,,TRUE,ISOS-D-1,Dark,FALSE,Open circuit,25.0; 25.0,Air,40,100,TRUE,30,80,,
2018-02-08 00:00:00,SLG , FTO , TiO2-c , TiO2-mp ,, Perovskite , Spiro-MeOTAD ,,,, Au,0.16,nip-mp,FALSE,Cs; FA; MA | (EPA),Pb | Pb,Br; I | I,0.51; 2.49 | 4,,1.61,1,Spin-coating,DMF; DMSO,4; 1,Trifluorotoluene,FALSE,Unknown,Unknown,20.08,19.15,TRUE,ISOS-L-1,White LED,FALSE,Open circuit,50.0; 50.0,Air,40,300,FALSE,38,80,,
2018-04-11 00:00:00,SLG , FTO , TiO2-c , TiO2-mp ,, Perovskite ,,,,, Carbon,0.1,nip-mp-carbon,FALSE,MA,Pb,I,3,C-PANI,1.6,1,Spin-coating,DMF,1,Unknown,FALSE,Unknown,Unknown,9.4,,TRUE,ISOS-L-1,Light,FALSE,Open circuit,30.0; 30.0,Air,65,160,FALSE,41,80,,
2019-07-27,SLG , FTO , NiO-c ,,, Perovskite , PCBM-60 , Bphen ,,, Ag,0.09,pin,FALSE,MA,Pb,I,3,Undoped,nan,1,Spin-coating,DMSO; GBL,7; 3,Unknown,FALSE,Unknown,Unknown,16.24,14.21,TRUE,ISOS-D-1,Dark,FALSE,Open circuit,nan; nan,Air,40,200,FALSE,43.1,80,,
2019-10-18 00:00:00,PET , ITO , SnO2-np ,,, Perovskite , Spiro-MeOTAD ,,,, Ag,0.096,nip,FALSE,MA,Pb,I,3,Cl,1.58,1,Spin-coating,DMF,1,Unknown,FALSE,Unknown,Unknown,,,TRUE,ISOS-D-1,Dark,FALSE,Open circuit,25.0; 25.0,Unknown,,350,FALSE,50,80,,
2019-02-04 00:00:00,SLG , FTO , NiO-c ,,, Perovskite , PCBM-60 , BCP ,,, Ag,0.09,pin,FALSE,MA,Pb,I,3,,1.59,1,Spin-coating,DMF; DMSO,4; 1,Chlorobenzene,FALSE,Unknown,Unknown,17.7,16.47,TRUE,ISOS-L-1,Solar simulator,FALSE,Open circuit,25.0; 25.0,Air,40,200,FALSE,50,80,,
2019-04-30 00:00:00,SLG , ITO , PTAA ,,, Perovskite , PCBM-60 , BCP ,,, Ag,0.06,pin,FALSE,MA,Pb,I,3,,1.6,1,Spin-coating,DMF; DMSO,8; 1,Diethyl ether,FALSE,Unknown,Unknown,18.12,17.99,TRUE,ISOS-D-1,Dark,FALSE,Open circuit,25.0; 25.0,Air,30,800,FALSE,57,80,,
2019-06-28 00:00:00,SLG , Ni , PEDOT:PSS , PEDOT:PSS ,, Perovskite , PCBM-60 , BCP ,,, Ag,0.09,pin,FALSE,FA; MA,Pb,I,3,,,2,Spin-coating >> Spin-coating,DMF >> IPA,1 >> 1,Unknown,FALSE,Unknown,Unknown,13.88,13.39,TRUE,ISOS-D-1I,Dark,FALSE,Open circuit,25.0; 25.0,N2,0,240,FALSE,58,80,,
2017-05-24 00:00:00,SLG , FTO , TiO2-c , TiO2-mp ,, Perovskite ," H-2,5 ",,,, Au,0.1,nip-mp,FALSE,MA,Pb,I,3,,1.6,1,Spin-coating,DMF; DMSO,15; 85,Chlorobenzene,FALSE,Unknown,Unknown,15.13,14.57,TRUE,ISOS-L-1I,Xenon,FALSE,Open circuit,25.0; 25.0,N2,0,144,FALSE,60,80,,
2017-11-28 00:00:00,SLG , FTO , TiO2-c , TiO2-mp ,, Perovskite , Spiro-MeOTAD ,,,, Au,0.04,nip-mp,FALSE,MA,Pb,I,3,,1.6,1,Spin-coating,DMF; DMSO,11; 1,Diethyl ether,FALSE,Unknown,Unknown,14,,TRUE,ISOS-D-1,Dark,FALSE,Open circuit,25.0; 25.0,Air,70,400,FALSE,60,80,,
2020-01-10,SLG , ITO , NiO-np , C60 ,, Perovskite , ZnO ,,,, Ag,0.0672,pin,FALSE,Cs,Pb,Br; I,x; x,Undoped,nan,1,Spin-coating,DMF; DMSO,9; 1,Chlorobenzene,FALSE,Unknown,Unknown,13.9,,TRUE,ISOS-L-1I,Solar simulator,FALSE,Open circuit,25; 25,N2,,350,FALSE,65,80,,
2017-05-04 00:00:00,SLG , ITO , ZnO, C-PCBSD ,, Perovskite , PBTTT-14 ,,,, Au,0.04,nip,FALSE,MA,Pb,I,3,,1.6,2,Spin-coating >> CBD,DMF >> IPA,1 >> 1,Unknown,FALSE,Unknown,Unknown,14.1,,TRUE,ISOS-D-1I,Dark,FALSE,Open circuit,25.0; 25.0,Unknown,,100,FALSE,68,80,,
2019-09-11 00:00:00,SLG , FTO , TiO2-c , TiO2-mp ,, Perovskite ,,,,, Carbon,0.08,nip-mp-carbon,FALSE,Cs,Pb,I,3,,1.73,1,Spin-coating,DMF,1,Chlorobenzene,FALSE,Unknown,Unknown,7.41,,TRUE,ISOS-D-2,Dark,FALSE,Open circuit,80.0; 80.0,Air,70,336,FALSE,68,80,,
2019-08-20 00:00:00,SLG , FTO , TiO2-c ,,, Perovskite , Spiro-MeOTAD ,,,, Au,0.12,nip,FALSE,MA,Pb,I,3,Ba,1.6,1,Spin-coating,DMF; DMSO,4; 1,Chlorobenzene,FALSE,Unknown,Unknown,3.29,,TRUE,ISOS-D-1,Dark,FALSE,Open circuit,23.0; 23.0,Air,50,480,FALSE,69.9,80,,
2018-10-08 00:00:00,SLG , FTO , SnO2-np ,,, Perovskite , Spiro-MeOTAD ,,,, Au,0.1,nip,FALSE,MA,Pb,I,3,,1.6,1,Spin-coating,DMF,1,Chlorobenzene,FALSE,Unknown,Unknown,17.4,,TRUE,ISOS-D-1I,Dark,FALSE,Open circuit,25.0; 25.0,Unknown,,120,FALSE,70,80,,
2017-06-19 00:00:00,SLG , FTO , Nb2O5 ,,, Perovskite , Spiro-MeOTAD ,,,, Au,0.0725,nip,FALSE,MA,Pb,I,3,,1.5,1,Spin-coating,DMSO; GBL,3; 7,Chlorobenzene,FALSE,Unknown,Unknown,17.2,15.1,TRUE,ISOS-L-1,Light,FALSE,Open circuit,25.0; 25.0,Air,,140,FALSE,74,80,,
2017-06-19 00:00:00,SLG , FTO , Nb2O5 ,,, Perovskite , Spiro-MeOTAD ,,,, Au,0.0725,nip,FALSE,MA,Pb,I,3,,1.5,1,Spin-coating,DMSO; GBL,3; 7,Chlorobenzene,FALSE,Unknown,Unknown,16.3,,TRUE,ISOS-L-1,Light,FALSE,Open circuit,25.0; 25.0,Air,,140,FALSE,74,80,,
2018-12-18 00:00:00,SLG , FTO , PEDOT:PSS ,,, Perovskite , PCBM-60 , BCP ,,, Ag,0.25,pin,FALSE,FA,Sn,I,3,,,1,Spin-coating,DMSO,1,Chlorobenzene,FALSE,Unknown,Unknown,3.4,,TRUE,ISOS-L-1,Solar simulator,FALSE,MPPT,25.0; 25.0,Air,50,100,FALSE,78,80,,
2018-12-12 00:00:00,SLG , ITO , SnO2-np ,,, Perovskite , Spiro-MeOTAD , MoOx ,,, ITO ,0.13,nip,FALSE,Cs; FA,Pb,Br; I,0.87; 2.13,,1.72,1,Spin-coating,DMF; DMSO; GBL,1; 1; 3,Toluene,FALSE,Unknown,Unknown,11.7,,TRUE,ISOS-L-1I,Light,FALSE,MPPT,25.0; 25.0,N2,0,80,FALSE,80,80,,
2017/09/08 00:00:00,PEN , ITO , NiO-c ,,, Perovskite , PCBM-60 ,,,, Ag,0.1,pin,FALSE,MA,Pb,I,3,Unknown,1.6,1,Spin-coating,DMF; DMSO,7; 3,Unknown,FALSE,Unknown,Unknown,,,TRUE,ISOS-D-2I,Dark,FALSE,Open circuit,80.0; 80.0,N2,0,520,FALSE,9,75,,
2020-06-01,SLG , ITO , PEDOT:PSS ,,, Perovskite , PCBM-60 , BCP ,,, Ag,0.1,pin,FALSE,MA,Pb,I,3,Undoped,nan,1,Spin-coating,DMF; DMSO,9; 1,Unknown,FALSE,Unknown,Unknown,,,TRUE,ISOS-L-1I,White LED,FALSE,Open circuit,25; 25,N2,,650,FALSE,10,75,,
2018-04-11 00:00:00,SLG , ITO , PEDOT:PSS ,,, Perovskite , PCBM-60 , LiF ,,, Al,0.1,pin,FALSE,MA,Pb,I,3,,1.6,1,Spin-coating,DMF; DMSO,4; 1,Chlorobenzene,FALSE,Unknown,Unknown,12.46,,TRUE,ISOS-D-1,Dark,FALSE,Open circuit,25.0; 25.0,Air,70,240,FALSE,35,75,,
2018-05-29 00:00:00,SLG , FTO , TiO2-c , TiO2-mp ,, Perovskite , Spiro-MeOTAD ,,,, Au,0.09,nip-mp,FALSE,FA; MA,Pb,Br; I,0.3; 2.7,,,1,Spin-coating,DMF; DMSO,4; 1,Chlorobenzene,FALSE,Unknown,Unknown,18.58,,TRUE,ISOS-D-2,Dark,FALSE,Open circuit,85.0; 85.0,Air,20,260,FALSE,45,75,,
2016-01-29 00:00:00,SLG , ITO , TiO2-c ,,, Perovskite , Spiro-MeOTAD ,,,, Ag,0.1,nip,FALSE,MA,Pb,I,3,Cl,1.55,1,Spin-coating,DMF,1,Unknown,FALSE,Unknown,Unknown,13.69,,TRUE,ISOS-D-1,Dark,FALSE,Open circuit,27.0; 27.0,Air,30,240,FALSE,46,75,,
2018-09-12 00:00:00,SLG , FTO , TiO2-c , TiO2-mp ,, Perovskite , Spiro-MeOTAD ,,,, Au,0.16,nip-mp,FALSE,MA,Pb,I,3,,1.6,1,Spin-coating,DMF; DMSO,4; 1,Chlorobenzene,FALSE,Unknown,Unknown,19.1,,TRUE,ISOS-D-1,Dark,FALSE,Open circuit,25.0; 25.0,Air,50,168,FALSE,50,75,,
2019-04-10,SLG , ITO , C60 ,,, Perovskite , Spiro-MeOTAD ,,,, Ag,0.04,nip,FALSE,MA,Pb,I,3,PbCl2,1.5,1,Spin-coating,DMF; DMSO,4; 1,Chlorobenzene,FALSE,Unknown,Unknown,17.6,,TRUE,ISOS-D-1,Dark,FALSE,Open circuit,25.0; 25.0,Air,,175,FALSE,58,75,,
2018-12-05 00:00:00,SLG , FTO , TiO2-c , TiO2-mp ,, Perovskite , CuSCN ,,,, Carbon,0.1,nip-mp,FALSE,MA,Pb,I,3,,1.51,1,Spin-coating,DMF,1,Unknown,FALSE,Unknown,Unknown,10.25,,TRUE,ISOS-L-1,Light,FALSE,Constant potential,25.0; 25.0,Air,60,250,FALSE,60,75,,
2018-08-21 00:00:00,SLG , FTO , SnO2-c , 3-(1-pyridinio)-1-propanesulfonate ,, Perovskite , Spiro-MeOTAD ,,,, Au,0.09,nip,FALSE,Cs; FA; MA,Pb,Br; I,0.6; 2.4,,1.59,1,Spin-coating,DMF; DMSO,4; 1,Chlorobenzene,FALSE,Unknown,Unknown,20.91,19.6,TRUE,ISOS_D_3,Dark,FALSE,Open circuit,85.0; 85.0,Air,85,140,FALSE,70,75,,
2017/07/13 00:00:00,SLG , FTO , TiO2-c ,,, Perovskite , Spiro-MeOTAD ,,,, Au,0.105,nip,FALSE,MA,Pb,I,3,Unknown,1.6,1,Spin-coating,DMF; DMSO,8.8; 1,Diethyl ether,FALSE,Unknown,Unknown,17.27,,TRUE,ISOS-D-1,Dark,FALSE,Open circuit,25.0; 25.0,Air,,168,FALSE,70,75,,
2019/03/26 00:00:00,SLG , ITO , PTAA ,,, Perovskite , PCBM-60 , Bphen ,,, Ag,0.06,pin,FALSE,FA; MA,Pb,Br; I,0.3; 2.7,Unknown,nan,2,Spin-coating >> Spin-coating,DMF; DMSO >> IPA,5;1 >> 1,Unknown,FALSE,Unknown,Unknown,16.11,15.33,TRUE,ISOS-D-1,Dark,FALSE,Open circuit,25.0; 25.0,Air,,96,FALSE,70,75,,
2018-09-21 00:00:00,PET , ITO , TiO2-c , TiO2-mp ,, Perovskite , Spiro-MeOTAD ,,,, Au,0.09,nip-mp,FALSE,Cs,Bi; Pb,I,3,,,1,Spin-coating,DMF; DMSO,4; 1,Unknown,FALSE,Unknown,Unknown,11.47,11.34,TRUE,ISOS-D-1,Dark,FALSE,Open circuit,20.0; 20.0,Air,,100,TRUE,75,75,,
2017-07-08 00:00:00,SLG , FTO , TiO2-c , TiO2-mp ,, Perovskite , Spiro-MeOTAD ,,,, Au,0.1,nip-mp,FALSE,FA,Pb,I,3,,1.48,2,Spin-coating >> Spin-coating,DMF >> IPA,1 >> 1,Unknown,FALSE,Unknown,Unknown,11.86,,TRUE,ISOS-D-1,Dark,FALSE,Open circuit,25.0; 25.0,Air,55,360,FALSE,19.5,74,,
2018-04-17 00:00:00,SLG , ITO , PEDOT:PSS ,,, Perovskite , C60 , BCP ,,, Ag,0.1,pin,FALSE,BA; MA,Pb,I,13,,,1,Spin-coating,DMF,1,Unknown,TRUE,Unknown,Unknown,10.3,11,TRUE,ISOS-D-1,Dark,FALSE,Open circuit,25.0; 25.0,Air,85,1000,FALSE,41,74,,91
2020-01-31,SLG , FTO , TiO2-c , TiO2-mp ,, Perovskite , Spiro-MeOTAD ,,,, Au,0.096,nip-mp,FALSE,MA,Pb,I,3,nan,nan,1,Spin-coating,DMF; DMSO,2; 3,Unknown,FALSE,Unknown,Unknown,18.8,,TRUE,ISOS-D-1,Dark,FALSE,Open circuit,25; 25,Air,32.5,336,FALSE,0,72,,
2016-12-01 00:00:00,SLG , FTO , TiO2-c ,,, Perovskite , Spiro-MeOTAD ,,,, Ag,0.1,nip,FALSE,MA,Pb,I,3,,1.6,1,Spin-coating,DMF; DMSO,3; 7,Chlorobenzene,FALSE,Unknown,Unknown,16.56,,TRUE,ISOS-D-1,Dark,FALSE,Open circuit,25.0; 25.0,Air,20,240,FALSE,7,72,,
2019-12-03 00:00:00,SLG , FTO , SnO2-np ,,, Perovskite , Spiro-MeOTAD ,,,, Au,0.1,nip,FALSE,Cs,Pb,Br; I,1; 2,Levulinic acid,,1,Spin-coating,DMF; DMSO,7; 3,Unknown,FALSE,Unknown,Unknown,8.53,,TRUE,ISOS-D-1,Dark,FALSE,Open circuit,25.0; 25.0,Air,35,240,FALSE,10,72,,
2018-08-24 00:00:00,SLG , FTO ,,,, Perovskite , Spiro-MeOTAD ,,,, Au,0.09,nip,FALSE,MA,Pb,I,3,,1.5,1,Spin-coating,DMF,1,Chlorobenzene,FALSE,Unknown,Unknown,8.3,,TRUE,ISOS-D-1,Dark,FALSE,Open circuit,25.0; 25.0,Air,,288,FALSE,15,72,,
2018-10-15 00:00:00,SLG , FTO , TiO2-c , TiO2-mp ,, Perovskite , Spiro-MeOTAD ,,,, Au,0.1,nip-mp,FALSE,FA; MA,Pb,Br; I,0.45; 2.55,,,1,Spin-coating,DMF; DMSO,,Chlorobenzene,FALSE,Unknown,Unknown,16.99,,TRUE,ISOS-D-2I,Dark,FALSE,Open circuit,150.0; 150.0,Unknown,,192,FALSE,19.48,72,,
2017-07-10 00:00:00,SLG , FTO , SnO2-c , PCBM-60 ,, Perovskite , Spiro-MeOTAD , MoO3 ,,, Ag,0.112,nip,FALSE,MA,Pb,I,3,,1.6,1,Spin-coating,DMF; DMSO,4; 1,Chlorobenzene,FALSE,Unknown,Unknown,16.5,,TRUE,ISOS-D-1,Dark,FALSE,Open circuit,25.0; 25.0,Air,50,360,FALSE,30,72,,
2014-04-29 00:00:00,SLG , FTO , TiO2-c , TiO2-mp ,, Perovskite ,,,,, Au,0.08,nip-mp,FALSE,MA,Pb,I,3,,1.6,1,Spin-coating,DMF,1,Unknown,FALSE,Unknown,Unknown,4.2,,TRUE,ISOS-D-1,Dark,FALSE,Open circuit,25.0; 25.0,Ambient,,360,FALSE,35,72,,
2019-12-03 00:00:00,SLG , FTO , SnO2-np ,,, Perovskite , Spiro-MeOTAD ,,,, Au,0.1,nip,FALSE,Cs,Pb,Br; I,1; 2,Levulinic acid,,1,Spin-coating,DMF; DMSO,7; 3,Unknown,FALSE,Unknown,Unknown,6.54,,TRUE,ISOS-D-1,Dark,FALSE,Open circuit,25.0; 25.0,Air,35,240,FALSE,35,72,,
2016-08-23 00:00:00,SLG , ITO , SnO2-np , PCBM-60 ,, Perovskite , BTPA-TCNE , MoO3 ,,, Au,0.112,nip,FALSE,MA,Pb,I,3,,1.6,1,Spin-coating,DMSO; GBL,3; 7,Toluene,FALSE,Unknown,Unknown,16.94,,TRUE,ISOS-D-1,Dark,FALSE,Open circuit,25.0; 25.0,Air,40,360,FALSE,36,72,,
2017-08-26 00:00:00,SLG , FTO , TiO2-c , TiO2-mp ,, Perovskite , Spiro-MeOTAD ,,,, Au,0.17,nip-mp,FALSE,MA,Pb,I,3,Cl,1.48,1,Spin-coating,DMF,1,Unknown,FALSE,Unknown,Unknown,11.33,,TRUE,ISOS-D-1,Dark,FALSE,Open circuit,20.0; 20.0,Air,45,360,TRUE,40,72,,
2017-09-14 00:00:00,SLG , FTO , TiO2-c , TiO2-mp ,, Perovskite , Spiro-MeOTAD ,,,, Au,0.1057,nip-mp,FALSE,MA,Pb,I,3,,1.6,1,Spin-coating,DMF,1,Unknown,FALSE,Unknown,Unknown,,,TRUE,ISOS-D-1,Dark,FALSE,Open circuit,25.0; 25.0,Air,25,216,FALSE,50,72,,
2018-06-11 00:00:00,SLG , FTO , NiO-c ,,, Perovskite , PCBM-60 ,,,, Ag,0.1,pin,FALSE,MA,Pb,Br,3,,,1,Spin-coating,DMF; DMSO,9; 1,Diethyl ether,FALSE,Unknown,Unknown,14.49,,TRUE,ISOS-D-1,Dark,FALSE,Open circuit,25.0; 25.0,Air,60,144,FALSE,55.4,72,,
2018-06-18 00:00:00,PET , ITO , LiCoO2 ,,, Perovskite , C60 , BCP , Ca ,, Al,0.1,pin,FALSE,MA,Pb,I,3,,1.59,1,Spin-coating,DMSO; GBL,1; 1,Toluene,FALSE,Unknown,Unknown,19.05,,TRUE,ISOS-D-2I,Dark,FALSE,Open circuit,100.0; 100.0,N2,0,120,TRUE,60,72,,
2018-08-11 00:00:00,SLG , ITO , PEDOT:PSS ,,, Perovskite , PCBM-60 , C60 , BCP ,, Ag,0.0314,pin,FALSE,Cs; FA; MA,Pb; Sn,Br; I,0.5; 2.5,,1.36,1,Spin-coating,DMSO; GBL,3; 7,Toluene,FALSE,Unknown,Unknown,,15.78,TRUE,ISOS-D-1,Dark,FALSE,Open circuit,25.0; 25.0,Air,35,120,FALSE,60,72,,
2018-05-21 00:00:00,SLG , FTO , TiO2-c ,,, Perovskite , Spiro-MeOTAD ,,,, Au,0.09,nip,FALSE,MA,Pb,I,3,,1.6,1,Spin-coating,DMSO; GBL,3; 7,Chlorobenzene,FALSE,Unknown,Unknown,18.5,,TRUE,ISOS-D-1,Dark,FALSE,Open circuit,25.0; 25.0,Air,30,168,FALSE,65,72,,
2015-12-04 00:00:00,SLG , ITO , PEDOT:PSS ,,, Perovskite , PCBM-70 , ZrO2 ,,, Ag,0.1,pin,FALSE,MA,Pb,I,3,,1.6,2,Spin-coating >> Spin-coating,DMF >> IPA,1 >> 1,Unknown,FALSE,Unknown,Unknown,12.21,,TRUE,ISOS-D-1,Dark,FALSE,Open circuit,30.0; 30.0,Air,60,480,FALSE,65,72,,
2017-12-22 00:00:00,SLG , ITO , NiO-mp ,,, Perovskite , PCBM-60 , BCP ,,, Ag,0.04,pin,FALSE,MA,Pb,I,3,,1.59,2,Spin-coating >> Spin-coating,DMF; DMSO >> IPA,9; 1 >> 1,Unknown,FALSE,Unknown,Unknown,15.1,14.1,TRUE,ISOS-D-1,Dark,FALSE,Open circuit,25.0; 25.0,Air,30,504,TRUE,67,72,,
2018-01-04 00:00:00,SLG , FTO , NiO-np ,,, Perovskite , PCBM-60 , BCP ,,, Au,0.12,pin,FALSE,MA,Pb,I,3,,1.6,1,Spin-coating,DMF; DMSO,5; 1,Chlorobenzene,FALSE,Unknown,Unknown,14.72,15.47,TRUE,ISOS-D-1,Dark,FALSE,Open circuit,25.0; 25.0,Air,73.5,96,FALSE,70,72,,
2019-06-19 00:00:00,SLG , FTO , TiO2-c , TiO2-mp , Al2O3-mp , Perovskite ,WO2-np,,,, Carbon,0.3,nip-mp-carbon,FALSE,MA,Pb,I,3,,1.6,1,Drop-infiltration,GBL,1,Unknown,FALSE,Unknown,Unknown,10.12,,TRUE,ISOS-D-1,Dark,FALSE,Open circuit,25.0; 25.0,Ambient,,3600,FALSE,70,72,,66
