Repository: Bashayer199/data

File: data.csv (part 9 of 48)
2017-05-24 00:00:00,SLG , FTO , TiO2-c , TiO2-mp ,, Perovskite , Spiro-MeOTAD ,,,, Au,0.1,nip-mp,FALSE,MA,Pb,I,3,,1.6,1,Spin-coating,DMF; DMSO,15; 85,Chlorobenzene,FALSE,Unknown,Unknown,15.63,,TRUE,ISOS-L-1I,Xenon,FALSE,Open circuit,25.0; 25.0,N2,0,144,FALSE,72,72,,
2017-08-31 00:00:00,SLG , FTO , TiO2-c ,,, Perovskite , Spiro-MeOTAD ,,,, Au,0.1,nip,FALSE,FA; MA,Pb,Br; I,0.45; 2.55,,,1,Spin-coating,DMF; DMSO,4; 1,Chlorobenzene,FALSE,Unknown,Unknown,,,TRUE,ISOS-L-1,Light,FALSE,Open circuit,20.0; 20.0,Air,30,100,FALSE,73,72,,
2018-11-08 00:00:00,SLG , FTO , TiO2-c , TiO2-mp ,, Perovskite ," 4,4_-(9-Methyl-9H-naphtho[2,1-c]carbazole-2,12-diyl)bis(N,N-bis(4-methoxyphenyl)aniline) ",,,, Ag,0.04,nip-mp,FALSE,MA,Pb,I,3,,,1,Spin-coating,DMSO,1,Diethyl ether,FALSE,Unknown,Unknown,16,,TRUE,ISOS-D-1,Dark,FALSE,Open circuit,35.0; 35.0,Air,80,72,FALSE,80,72,,
2018-11-08 00:00:00,SLG , FTO , TiO2-c , TiO2-mp ,, Perovskite ," N2,N2,N12,N12-Tetrakis(4-methoxyphenyl)-9-methyl-9H-naphtho[2,1-c]carbazole-2,12-diamine ",,,, Ag,0.04,nip-mp,FALSE,MA,Pb,I,3,,,1,Spin-coating,DMSO,1,Diethyl ether,FALSE,Unknown,Unknown,17,,TRUE,ISOS-D-1,Dark,FALSE,Open circuit,35.0; 35.0,Air,80,72,FALSE,80,72,,
2019-05-01 00:00:00,SLG , FTO , TiO2-c , Si-nw ,, Perovskite , Spiro-MeOTAD ,,,, Au,0.04,nip,FALSE,MA,Pb,Br; I,0.75; 2.25,,,1,Spin-coating,DMF,1,Chlorobenzene,FALSE,Unknown,Unknown,14.9,,TRUE,ISOS-D-1,Dark,FALSE,Open circuit,30.0; 30.0,Air,30,72,FALSE,80,72,,
2018-04-24 00:00:00,SLG , FTO , TiO2-c , TiO2-mp ,, Perovskite , Spiro-MeOTAD ,,,, Au,1,nip-mp,FALSE,Cs; FA; MA,Pb,Br; I,0.51; 2.49,,,1,Spin-coating,DMF; DMSO,4; 1,Chlorobenzene,TRUE,Unknown,Unknown,,,TRUE,ISOS-D-2I,Dark,FALSE,Open circuit,60.0; 60.0,Unknown,,360,FALSE,1.4,71,,
2019-12-27 00:00:00,SLG , ITO , NiO-np ,,, Perovskite , PCBM-60 ,,,, Ag-nw,0.09,pin,FALSE,FA; MA,Pb,Br; I,0.45; 2.55,,,1,Spin-coating,DMF; DMSO,4; 1,Chlorobenzene,FALSE,Unknown,Unknown,5.64,,TRUE,ISOS-D-1I,Dark,FALSE,Open circuit,25.0; 25.0,N2,0,70.8,FALSE,80,70.8,,
2019-06-19 00:00:00,SLG , FTO , TiO2-c ,,, Perovskite , P3HT ,,,, Au,0.1,nip,FALSE,MA,Pb,I,3,,1.6,1,Spin-coating,DMF; DMSO,4; 1,Tetrafluorotoluene,FALSE,Unknown,Unknown,15.59,14.42,TRUE,ISOS-L-1,Xenon,FALSE,Open circuit,25.0; 25.0,Air,55,500,FALSE,0,70,,
2018-07-13 00:00:00,SLG , ITO , PEDOT:PSS ,,, Perovskite , C60 , BCP ,,, Ag,0.1,pin,FALSE,MA,Pb,I,3,,1.6,1,Spin-coating,DMF,1,Toluene,FALSE,Unknown,Unknown,14.4,13,TRUE,ISOS-D-1,Dark,FALSE,Open circuit,20.0; 20.0,Air,80,144,FALSE,22,70,,
2018-07-02 00:00:00,SLG , ITO , SnO2-c ,,, Perovskite , Spiro-MeOTAD ,,,, Au,0.102,nip,FALSE,MA,Pb,I,3,,1.61,1,Spin-coating,DMF,1,Ethyl acetate,FALSE,Unknown,Unknown,7.18,,TRUE,ISOS-L-1I,Xenon,FALSE,Open circuit,27.0; 27.0,N2,0,120,FALSE,24,70,24,
2019-06-22 00:00:00,SLG , FTO , NiO-c ,,, Perovskite , PCBM-60 , C60 ,,, Ag,0.1,pin,FALSE,MA,Pb,I,3,Cl,1.6,1,Spin-coating,DMF,1,Unknown,FALSE,Unknown,Unknown,15.34,,TRUE,ISOS-D-1,Dark,FALSE,Open circuit,25.0; 25.0,Air,40,165,FALSE,33,70,,
2018-11-03 00:00:00,SLG , FTO , TiO2-c , TiO2-mp ,, Perovskite , PTAA ,,,, Au,0.16,nip-mp,FALSE,MA,Pb,I,3,,1.6,1,Spin-coating,DMSO,1,Chlorobenzene,FALSE,Unknown,Unknown,,,TRUE,ISOS-L-2I,White LED,FALSE,Open circuit,65.0; 65.0,N2,0,250,FALSE,35,70,,
2019-08-14 00:00:00,SLG , FTO , TiO2-c , TiO2-mp ,, Perovskite , Spiro-MeOTAD ,,,, Au,0.1,nip-mp,FALSE,MA,Pb,I,3,,1.6,1,Spin-coating,DMF; DMSO,9; 1,Toluene,FALSE,Unknown,Unknown,16.48,,TRUE,ISOS-D-1,Dark,FALSE,Open circuit,30.0; 30.0,Air,40,200,FALSE,47,70,,
2018-05-17 00:00:00,SLG , FTO , TiO2-c , TiO2-mp ,, Perovskite , Spiro-MeOTAD ,,,, Au,0.16,nip-mp,FALSE,MA,Pb,I,3,,1.6,1,Spin-coating,DMSO,1,Chlorobenzene,FALSE,Unknown,Unknown,18.61,,TRUE,ISOS-L-2I,Light,FALSE,Open circuit,60.0; 60.0,Ar,0,300,FALSE,65,70,,
2018/12/13 00:00:00,SLG , FTO , TiO2-c ,,, Perovskite , SAF-5 , MoO3 ,,, Ag,0.1,nip,FALSE,MA,Pb,I,3,Unknown,1.6,1,Spin-coating,DMSO; GBL,3; 7,Chlorobenzene,FALSE,Unknown,Unknown,,,TRUE,ISOS-D-2,Dark,FALSE,Open circuit,25.0; 25.0,Air,85,120,FALSE,70,70,,
2018-05-17 00:00:00,SLG , FTO , TiO2-c , TiO2-mp ,, Perovskite , Imidazolium iodide , Spiro-MeOTAD ,,, Au,0.16,nip-mp,FALSE,MA,Pb,I,3,,1.6,1,Spin-coating,DMSO,1,Chlorobenzene,FALSE,Unknown,Unknown,19.89,,TRUE,ISOS-L-2I,Light,FALSE,Open circuit,60.0; 60.0,Ar,0,300,FALSE,70,70,,
2020-02-03,SLG , ITO , SnO2-np ,,, Perovskite , pentaerythritol tetrakis(3-mercaptopropionate) , Spiro-MeOTAD ,,, Au,0.09,nip,FALSE,Cs; FA; MA,Pb,Br; I,0.13; 2.87,Cl,nan,1,Spin-coating,DMF; DMSO >> IPA,1 >> 1,Unknown,FALSE,Unknown,Unknown,19.08,,TRUE,ISOS-D-1,Dark,FALSE,Open circuit,nan; nan,Air,70,96,FALSE,70.6,70,,
2020-02-03,SLG , ITO , SnO2-np ,,, Perovskite , pentaerythritol tetrakis(3-mercaptopropionate) , Spiro-MeOTAD ,,, Au,0.09,nip,FALSE,Cs; FA; MA,Pb,Br; I,0.13; 2.87,Cl,nan,1,Spin-coating,DMF; DMSO >> IPA,1 >> 1,Unknown,FALSE,Unknown,Unknown,21.4,20.6,TRUE,ISOS-D-1,Dark,FALSE,Open circuit,nan; nan,Air,70,96,FALSE,70.6,70,,
2016-10-12 00:00:00,SLG , FTO , TiO2-c , TiO2-mp ,, Perovskite , Spiro-MeOTAD ,,,, Ag,0.1,nip-mp,FALSE,MA,Pb,I,3,TBAI3,1.6,2,Spin-coating >> CBD,DMF >> IPA,1 >> 1,Unknown,FALSE,Unknown,Unknown,14.85,10.92,TRUE,ISOS-D-1,Dark,FALSE,Open circuit,25.0; 25.0,Air,40,360,FALSE,0,69,,
2016/08/05 00:00:00,SLG , FTO , TiO2-c ,,, Perovskite , COPV4 ,,,, Au,0.04,nip,FALSE,MA,Pb,I,3,Cl,1.6,1,Spin-coating,DMF,1,Unknown,FALSE,Unknown,Unknown,4.4,,TRUE,ISOS-D-1,Dark,FALSE,Open circuit,25.0; 25.0,Air,,100,FALSE,61,69,,
2019/07/01 00:00:00,SLG , ITO , SnO2-np ,,, Perovskite ,,,,, Carbon,0.08,nip,FALSE,FA; MA,Pb,Br; I,0.13; 2.83,Unknown,nan,2,Spin-coating >> Spin-coating,DMF; DMSO >> DMF; IPA,9;1 >> 1;100,Unknown,FALSE,Unknown,Unknown,,,TRUE,ISOS-L-1,Light,FALSE,MPPT,25.0; 25.0,Air,,200,FALSE,23,68,,
2017-05-04 00:00:00,SLG , ITO , ZnO, C-PCBSD ,, Perovskite , PDBT-co-TT ,,,, Au,0.04,nip,FALSE,MA,Pb,I,3,,1.6,2,Spin-coating >> CBD,DMF >> IPA,1 >> 1,Unknown,FALSE,Unknown,Unknown,12,,TRUE,ISOS-D-1I,Dark,FALSE,Open circuit,25.0; 25.0,Unknown,,100,FALSE,57,68,,
2017-06-19 00:00:00,SLG , FTO , Nb2O5 ,,, Perovskite , Spiro-MeOTAD ,,,, Au,0.0725,nip,FALSE,MA,Pb,I,3,,1.5,1,Spin-coating,DMSO; GBL,3; 7,Chlorobenzene,FALSE,Unknown,Unknown,17.1,15.1,TRUE,ISOS-L-1,Light,FALSE,Open circuit,25.0; 25.0,Air,,140,FALSE,73,68,,
2017-06-19 00:00:00,SLG , FTO , Nb2O5 ,,, Perovskite , Spiro-MeOTAD ,,,, Au,0.0725,nip,FALSE,MA,Pb,I,3,,1.5,1,Spin-coating,DMSO; GBL,3; 7,Chlorobenzene,FALSE,Unknown,Unknown,15.9,,TRUE,ISOS-L-1,Light,FALSE,Open circuit,25.0; 25.0,Air,,140,FALSE,73,68,,
2018-06-28 00:00:00,SLG , ITO , P3CT-K ,,, Perovskite , PCBM-60 , ZnO ,,, Al,0.06,pin,FALSE,MA,Pb,I,3,,1.6,1,Spin-coating,DMF; DMSO,4; 1,Chlorobenzene,FALSE,Unknown,Unknown,14.9,16.5,TRUE,ISOS-D-1I,Dark,FALSE,Open circuit,25.0; 25.0,Ar,0,72,FALSE,65,67,,
2016/12/16 00:00:00,SLG , ITO , ZnO,,, Perovskite , Spiro-MeOTAD ,,,, Au,0.1,nip,FALSE,MA,Pb,I,3,Unknown,1.6,1,Spin-coating,DMF,1,Unknown,TRUE,UV epoxy,Unknown,9.08,,TRUE,ISOS-D-1,Dark,FALSE,Open circuit,25.0; 25.0,Unknown,,360,FALSE,20,65,,
2016/10/14 00:00:00,SLG , FTO , TiO2-c , TiO2-mp ,, Perovskite , Spiro-MeOTAD ,,,, Au,0.09,nip-mp,FALSE,FA; MA,Pb,I,3,Unknown,1.53,2,Spin-coating >> Spin-coating,DMF; DMSO >> IPA,11;1 >> 1,Unknown,FALSE,Unknown,Unknown,15.6,,TRUE,ISOS-D-2,Dark,FALSE,Open circuit,85.0; 85.0,Air,,720,FALSE,45,65,,
2020-02-03,SLG , ITO , SnO2-np ,,, Perovskite , Spiro-MeOTAD ,,,, Au,0.09,nip,FALSE,Cs; FA; MA,Pb,Br; I,0.13; 2.87,Cl,nan,1,Spin-coating,DMF; DMSO >> IPA,1 >> 1,Unknown,FALSE,Unknown,Unknown,17.79,,TRUE,ISOS-D-1,Dark,FALSE,Open circuit,nan; nan,Air,70,96,FALSE,58.7,65,,
2020-02-03,SLG , ITO , SnO2-np ,,, Perovskite , Spiro-MeOTAD ,,,, Au,0.09,nip,FALSE,Cs; FA; MA,Pb,Br; I,0.13; 2.87,Cl,nan,1,Spin-coating,DMF; DMSO >> IPA,1 >> 1,Unknown,FALSE,Unknown,Unknown,19,17.3,TRUE,ISOS-D-1,Dark,FALSE,Open circuit,nan; nan,Air,70,96,FALSE,58.7,65,,
2019-03-11 00:00:00,SLG , FTO , TiO2-c ,,, Perovskite , Spiro-MeOTAD ,,,, Au,0.1,nip,FALSE,(TBA); Cs; FA; MA,Pb,Br; I,0.51; 2.49,,,1,Spin-coating,DMF; DMSO,4; 1,Chlorobenzene,FALSE,Unknown,Unknown,20.62,,TRUE,ISOS-L-1,Light,FALSE,Open circuit,25.0; 25.0,Air,,1400,TRUE,70,65,1174,
2019-07-08 00:00:00,SLG , FTO , TiO2-c , TiO2-mp ,, Perovskite , Spiro-MeOTAD ,,,, Au,0.16,nip-mp,FALSE,Cs; FA; MA,Pb,Br; I,0.24; 2.76,,,2,Spin-coating >> Spin-coating,DMF; DMSO >> IPA,4; 1 >> 1,Chlorobenzene,FALSE,Unknown,Unknown,20.9,20.03,TRUE,ISOS-L-1I,White LED,FALSE,MPPT,25.0; 25.0,N2,0,550,FALSE,75,63,,
2015-11-30 00:00:00,SLG , ITO , PEDOT:PSS ,,, Perovskite , PCBM-60 , LiF ,,, Ag,0.1,pin,FALSE,MA,Pb,I,3,CHP,1.6,1,Spin-coating,2-methoxyethanol,1,Unknown,FALSE,Unknown,Unknown,8.23,8.24,TRUE,ISOS-D-1,Dark,FALSE,Open circuit,25.0; 25.0,Air,50,313,FALSE,0,62,,
2018-06-19 00:00:00,SLG , ITO , PEDOT:PSS , PFN ,, Perovskite , PCBM-60 , Zr(acac)4 ,,, Al,0.01,pin,FALSE,MA,Pb,I,3,,1.55,1,Spin-coating,DMF; DMSO,9; 1,Diethyl ether,FALSE,Unknown,Unknown,9.93,,TRUE,ISOS-D-1,Dark,FALSE,Open circuit,25.0; 25.0,Air,,240,FALSE,33.64,62,,
2018-10-13 00:00:00,SLG , ITO , C60 ,,, Perovskite ,,,,, Carbon,0.07065,nip,FALSE,EA; MA,Pb,I,61,,1.58,1,Spin-coating,DMF; DMSO,600; 78,Diethyl ether,FALSE,Unknown,Unknown,13.91,13.39,TRUE,ISOS-D-2,Dark,FALSE,Open circuit,80.0; 80.0,Air,,110,FALSE,54.5,62,,
2019-08-10 00:00:00,SLG , FTO , TiO2-c ,,, Perovskite , PTB7 , MoO3 ,,, Ag,0.0725,nip,FALSE,Cs,Pb,I,3,YbAc3,1.77,1,Spin-coating,1-Octane,1,Unknown,FALSE,Unknown,Unknown,,13.12,TRUE,ISOS-D-1,Dark,FALSE,Open circuit,20.0; 20.0,Air,25,150,FALSE,60,62,,
2020-01-03 00:00:00,SLG , FTO , NiO-nanowalls ,,, Perovskite , PCBM-60 , Zr(acac)4 ,,, Ag,0.1,nip,FALSE,MA,Pb,I,3,,1.6,1,Spin-coating,DMF; DMSO,4; 1,Ethyl acetate,FALSE,Unknown,Unknown,17.8,16.37,TRUE,ISOS-L-1,Xenon,FALSE,Open circuit,25.0; 25.0,Air,,120,FALSE,63.6,61.44,,
2018-04-03 00:00:00,SLG , FTO , TiO2-c , TiO2-mp ,, Perovskite , Spiro-MeOTAD ,,,, Au,0.1,nip-mp,FALSE,MA,Pb,I,3,Undoped,1.6,1,Spin-coating,DMF; DMSO,4; 1,Chlorobenzene,FALSE,Unknown,Unknown,16.6,14.43,TRUE,ISOS-D-1,Dark,FALSE,Open circuit,25.0; 25.0,Air,43,360,FALSE,14.5,61.27659574,,
2017-06-17 00:00:00,SLG , ITO , PEDOT:PSS ,,, Perovskite , PCBM-60 , PEIE ,,, Ag ,0.07,pin,FALSE,MA,Pb,I,3,,1.57,1,Spin-coating,DMSO; GBL,3; 7,Toluene,FALSE,Unknown,Unknown,13.55,,TRUE,ISOS-D-1,Dark,FALSE,Open circuit,25.0; 25.0,Air,,144,FALSE,55.5,61,,
2019-12-03 00:00:00,SLG , FTO , SnO2-np ,,, Perovskite , Spiro-MeOTAD ,,,, Au,0.1,nip,FALSE,Cs,Pb,Br; I,1; 2,Levulinic acid,,1,Spin-coating,DMF; DMSO,7; 3,Unknown,FALSE,Unknown,Unknown,9.87,,TRUE,ISOS-D-1,Dark,FALSE,Open circuit,25.0; 25.0,Air,35,240,FALSE,0,60,,
2017-06-20 00:00:00,SLG , FTO , ZnSO ,,, Perovskite ,,,,, Au,0.25,nip,FALSE,Cs,Pb,Br; I,1; 2,,1.93,2,Spin-coating >> Spray-coating,DMF >> Methanol,1 >> 1,Chlorobenzene,FALSE,Unknown,Unknown,12.34,11.94,TRUE,ISOS-L-2,Light,FALSE,Open circuit,65.0; 65.0,Air,,100,FALSE,9,60,,
2019-01-21 00:00:00,SLG , FTO , TiO2-c , TiO2-mp ,, Perovskite , Spiro-MeOTAD ,,,, Au,0.1,nip-mp,FALSE,MA,Pb,I,3,pyP,1.6,1,Spin-coating,DMF; DMSO,9; 1,Diethyl ether,FALSE,Unknown,Unknown,18.11,,TRUE,ISOS-L-1I,Light,FALSE,Open circuit,25.0; 25.0,N2,0,300,FALSE,10,60,,
2019-11-08 00:00:00,SLG , FTO , TiO2-c , TiO2-mp ,, Perovskite , Spiro-MeOTAD ,,,, Au,0.16,nip-mp,FALSE,Cs; FA; MA,Pb,Br; I,0.45; 2.55,,,1,Spin-coating,DMF; DMSO,4; 1,Chlorobenzene,FALSE,Unknown,Unknown,18.5,,TRUE,ISOS-D-2,Dark,FALSE,Open circuit,85.0; 85.0,Air,20,200,FALSE,10,60,,
2018/12/08 00:00:00,SLG , FTO , BenMeIM-Cl ,,, Perovskite , Spiro-MeOTAD ,,,, Au,0.09,nip,FALSE,MA,Pb,Br,3,Unknown,2.3,1,Spin-coating,DMF; DMSO,7; 3,Toluene,FALSE,Unknown,Unknown,1.59,0.76,TRUE,ISOS-D-1,Dark,FALSE,Open circuit,25.0; 25.0,Air,,144,FALSE,11,60,,
2019-07-31,SLG , FTO , TiO2-c ,,, Perovskite , Spiro-MeOTAD , MoO3 ,,, Ag,,nip,FALSE,MA,Pb,I,3,Undoped,1.62,1,Spin-coating,Unknown,1,Chlorobenzene,TRUE,Unknown,Unknown,17.36,,TRUE,ISOS-D-1,Dark,FALSE,Open circuit,20; 20,Air,40,180,FALSE,24,60,,
2016-08-23 00:00:00,SLG , ITO , SnO2-np , PCBM-60 ,, Perovskite , Spiro-MeOTAD , MoO3 ,,, Au,0.112,nip,FALSE,MA,Pb,I,3,,1.6,1,Spin-coating,DMSO; GBL,3; 7,Toluene,FALSE,Unknown,Unknown,15.7,,TRUE,ISOS-D-1,Dark,FALSE,Open circuit,25.0; 25.0,Air,40,360,FALSE,30,60,,
2016-06-16 00:00:00,SLG , FTO , ZnO, ZnO-nw ,, Perovskite , Spiro-MeOTAD ,,,, Ag,0.1,nip,FALSE,MA,Pb,I,3,,1.5,1,Spin-coating,DMF; DMSO,7; 3,Chlorobenzene,FALSE,Unknown,Unknown,9.97,,TRUE,ISOS-D-1,Dark,FALSE,Open circuit,25.0; 25.0,Air,10,150,FALSE,45,60,,
2019/01/23 00:00:00,SLG , ITO , PEDOT:PSS ,,, Perovskite , PCBM-60 , PEI ,,, Ag,0.045,pin,FALSE,MA,Pb,I,3,Cl,1.6,1,Spin-coating,DMSO; GBL,3; 7,Chlorobenzene,FALSE,Unknown,Unknown,13.7,,TRUE,ISOS-L-1I,,FALSE,Open circuit,25.0; 25.0,N2,,200,FALSE,46,60,,
2017-02-07 00:00:00,SLG , FTO , TiO2-c ,,, Perovskite , Spiro-MeOTAD ,,,, Au,0.15,nip,FALSE,Cs,Pb,Br; I,1; 2,,,1,Spin-coating,DMF,1,Unknown,FALSE,Unknown,Unknown,8.2,,TRUE,ISOS-D-1,Dark,FALSE,Open circuit,20.0; 20.0,Air,20,100,FALSE,53,60,,
2018-05-04 00:00:00,SLG , FTO , NiO-c ,, N719 dye , Perovskite , PCBM-60 ,,,, Ag,0.06,pin,FALSE,MA,Pb,I,3,,1.6,1,Spin-coating,DMF; DMSO,7; 3,Chlorobenzene,FALSE,Unknown,Unknown,15.3,15.3,TRUE,ISOS-D-1,Dark,FALSE,Open circuit,40.0; 40.0,Air,80,72,FALSE,57,60,,
2018-12-21 00:00:00,SLG , FTO ,,,, Perovskite , Spiro-MeOTAD ,,,, Ag,0.04,nip,FALSE,MA,Pb,I,3,Cl,1.5,1,Spin-coating,DMF,1,Unknown,FALSE,Unknown,Unknown,8.11,7.71,TRUE,ISOS-D-1I,Dark,FALSE,Open circuit,25.0; 25.0,Unknown,,170,FALSE,57,60,,
2018-09-10,SLG , FTO , TiO2-c ,,, Perovskite , Spiro-MeOTAD ,,,, Au,0.1,nip,FALSE,MA,Pb,I,3,nan,1.55,1,Spin-coating,DMF; DMSO,7; 1,Diethyl ether,TRUE,Unknown,Unknown,20.63,,TRUE,ISOS-L-1,,FALSE,Open circuit,25.0; 25.0,Ambient,,120,FALSE,60,60,,
2016-10-10 00:00:00,SLG , FTO , TiO2-c , TiO2-mp ,, Perovskite , PTAA ,,,, Au,0.16,nip-mp,FALSE,MA,Pb,I,3,Hexamethylphosphoramide,1.6,1,Spin-coating,DMSO,1,Chlorobenzene,FALSE,Unknown,Unknown,19.46,18.54,TRUE,ISOS-L-1I,Solar simulator,FALSE,MPPT,25.0; 25.0,Ar,0,150,FALSE,71,60,,
2019-05-01 00:00:00,SLG , FTO , TiO2-c , Si-nw ,, Perovskite , Spiro-MeOTAD ,,,, Au,0.04,nip,FALSE,MA,Pb,Br; I,0.75; 2.25,,,1,Spin-coating,DMF,1,Chlorobenzene,FALSE,Unknown,Unknown,13.4,,TRUE,ISOS-D-1,Dark,FALSE,Open circuit,30.0; 30.0,Air,30,72,FALSE,77,60,,
2019-04-10 00:00:00,SLG , FTO , TiO2-c ,,, Perovskite , Spiro-MeOTAD ,,,, Au,0.09,nip,FALSE,FA; MA,Pb,I,3,,1.56,1,Spin-coating,DMF; DMSO,4; 1,Chlorobenzene,FALSE,Unknown,Unknown,,,TRUE,ISOS-L-1,Xenon,FALSE,Open circuit,25.0; 25.0,Air,30,60,FALSE,80,60,,
2016-09-15 00:00:00,SLG , FTO , SnO2-c , SnO2-c ,, Perovskite , Spiro-MeOTAD ,,,, Au,0.16,nip,FALSE,Cs; FA; MA,Pb,Br; I,0.51; 2.49,,1.62,1,Spin-coating,DMF; DMSO,4; 1,Chlorobenzene,FALSE,Unknown,Unknown,19.7,18.8,TRUE,ISOS-L-1I,Light,FALSE,MPPT,20.0; 20.0,N2,0,60,FALSE,80,60,,
2020-03-27,SLG , ITO , PEDOT:PSS ,,, Perovskite , C60 , BCP ,,, Ag,0.09,pin,FALSE,FA,Sn,I,3,nan,nan,1,Spin-coating,DMSO,1,Chlorobenzene,TRUE,Cover glass-QDs,UV-curable epoxy,6.48,6.31,TRUE,ISOS-L-1,Solar simulator,TRUE,Open circuit,nan; nan,Air,,200,FALSE,,60,,
2018-04-19 00:00:00,SLG , ITO , PEDOT:PSS ,,, Perovskite , PCBM-60 ,,,, Ag,0.084,nip,FALSE,MA,Pb,I,3,,1.5,1,Spin-coating,DMF; GBL,97; 3,Unknown,FALSE,Unknown,Unknown,7.53,,TRUE,ISOS-D-1,Dark,FALSE,Open circuit,25.0; 25.0,Air,70,58,FALSE,80,58,,
2018-10-13 00:00:00,SLG , ITO , C60 ,,, Perovskite ,,,,, Carbon,0.07065,nip,FALSE,MA,Pb,I,3,,1.57,1,Spin-coating,DMF; DMSO,600; 78,Diethyl ether,FALSE,Unknown,Unknown,15.04,14.71,TRUE,ISOS-L-1,Light,FALSE,MPPT,25.0; 25.0,Air,55,100,FALSE,68,57,,
2018-10-23,SLG , ITO , PEDOT:PSS ,,, Perovskite , PCBM-60 , Rhodamine 101 ,, LiF , Al,0.11,pin,FALSE,MA,Pb,I,3,PbCl2,1.6,1,Spin-coating,DMSO; GBL,3; 7,Toluene,FALSE,Unknown,Unknown,13.2,,TRUE,ISOS-D-1,Dark,FALSE,Open circuit,28; 32,Air,45,150,FALSE,0.5,55,,
2018-10-23,SLG , ITO , PEDOT:PSS ,,, Perovskite , PCBM-60 , Rhodamine 101 ,, LiF , Al,0.11,pin,FALSE,MA,Pb,I,3,PbCl2; Phenol,1.6,1,Spin-coating,DMSO; GBL,3; 7,Toluene,FALSE,Unknown,Unknown,17,16.7,TRUE,ISOS-D-1,Dark,FALSE,Open circuit,28; 32,Air,45,150,FALSE,0.5,55,,
2019-01-21 00:00:00,SLG , FTO , TiO2-c , TiO2-mp ,, Perovskite , Spiro-MeOTAD ,,,, Au,0.1,nip-mp,FALSE,MA,Pb,I,3,,1.6,1,Spin-coating,DMF; DMSO,9; 1,Diethyl ether,FALSE,Unknown,Unknown,18.96,17.28,TRUE,ISOS-D-2,Dark,FALSE,Open circuit,85.0; 85.0,Air,45,200,FALSE,12,55,,
2019-08-20 00:00:00,SLG , FTO , TiO2-c ,,, Perovskite , Spiro-MeOTAD ,,,, Au,0.12,nip,FALSE,MA,Pb,I,3,,1.574,1,Spin-coating,DMF; DMSO,4; 1,Chlorobenzene,FALSE,Unknown,Unknown,8.99,,TRUE,ISOS-D-1,Dark,FALSE,Open circuit,23.0; 23.0,Air,50,480,FALSE,27.80867631,55,165,
2018-10-26 00:00:00,SLG , FTO , TiO2-c ,,, Perovskite , Spiro-MeOTAD ,,,, Au,0.1,nip,FALSE,Cs,Pb,Br; I,1; 2,,,1,Spin-coating,DMSO,1,Unknown,FALSE,Unknown,Unknown,11.91,,TRUE,ISOS-L-1I,Light,FALSE,Open circuit,25.0; 25.0,N2,0,120,FALSE,63,55,,
2017-08-15 00:00:00,SLG , FTO , SnO2-c , PCBM-60 ,, Perovskite , Spiro-MeOTAD ,,,, Au,0.09,nip,FALSE,FA; MA,Pb,Br; I,0.45; 2.55,,,1,Spin-coating,DMF; DMSO,4; 1,Anisole,FALSE,Unknown,Unknown,17.8,15.6,TRUE,ISOS-D-2,Dark,FALSE,Open circuit,85.0; 85.0,Air,35,500,FALSE,64.6,55,,
2019-09-18 00:00:00,SLG , ITO , SnO2-np ,,, Perovskite , CuSCN ,,,, Au,0.09,nip,FALSE,Cs; FA; MA,Pb,Br; I,0.50; 2.5,,1.63,1,Spin-coating,DMF; DMSO,4; 1,Chlorobenzene,TRUE,SLG,UV-glue,,,TRUE,ISOS_D_3,Dark,FALSE,Open circuit,85.0; 85.0,Air,85,250,FALSE,68,55,,
2018-07-13 00:00:00,SLG , FTO , TiO2-np ,,, Perovskite , Spiro-MeOTAD ,,,, Au,0.049,nip,FALSE,FA; MA,Pb,Br; I,0.45; 2.55,Cl,,1,Spin-coating,DMF; DMSO,4; 1,Chlorobenzene,FALSE,Unknown,Unknown,20.57,,TRUE,ISOS-L-1,Light,TRUE,MPPT,25.0; 25.0,Air,,200,FALSE,42,54,,
2016-03-05 00:00:00,SLG , FTO , TiO2-c ,,, Perovskite , Spiro-MeOTAD ,,,, Ag,0.07,nip,FALSE,MA,Pb,I,3,Cl,1.6,1,Spin-coating,DMF,1,Unknown,FALSE,Unknown,Unknown,10.59,,TRUE,ISOS-D-1,Dark,FALSE,Open circuit,25.0; 25.0,Air,45,168,FALSE,51.7,54,,
2019-05-01 00:00:00,SLG , FTO , TiO2-c , Si-nw ,, Perovskite , Spiro-MeOTAD ,,,, Au,0.04,nip,FALSE,MA,Pb,Br; I,0.75; 2.25,,,1,Spin-coating,DMF,1,Chlorobenzene,FALSE,Unknown,Unknown,13,,TRUE,ISOS-D-1,Dark,FALSE,Open circuit,30.0; 30.0,Air,30,72,FALSE,66,54,,
2019-02-28 00:00:00,SLG , ITO , SnO2-np ,,, Perovskite , Spiro-MeOTAD ,,,, Au,0.1,nip,FALSE,Cs; FA; MA,Pb,Br; I,0.12; 2.88,,,2,Spin-coating >> Spin-coating,DMF; DMSO >> IPA,9; 1 >> 1,Unknown,FALSE,Unknown,Unknown,19.98,18.29,TRUE,ISOS-D-2I,Dark,FALSE,Open circuit,85.0; 85.0,Unknown,,99.82,FALSE,66.64,53.33,,
2019-08-05 00:00:00,SLG , FTO , SnO2-c ,,, Perovskite , SWCNTs , Spiro-MeOTAD ,,, Au,0.1,nip,FALSE,FA; MA,Pb,Br; I,0.45; 2.55,,,1,Spin-coating,DMF; DMSO,4; 1,Anisole,FALSE,Unknown,Unknown,,,TRUE,ISOS-D-2,Dark,FALSE,Open circuit,85.0; 85.0,Air,45,840,FALSE,0,53,190,
2016-06-28 00:00:00,SLG , ITO , PEDOT:PSS ,,, Perovskite , PCBM-60 ,,,, Al,0.09,pin,FALSE,MA,Pb,I,3,Cl,1.6,1,Spin-coating,DMF,1,Unknown,FALSE,Unknown,Unknown,9,,TRUE,ISOS-L-1I,Light,FALSE,MPPT,25.0; 25.0,Unknown,,700,FALSE,30,52,,
2019-05-17 00:00:00,SLG , FTO , TiO2-c , PCBA ,, Perovskite , Spiro-MeOTAD ,,,, Au,0.04,nip,FALSE,FA; MA,Pb,Br; I,0.45; 2.55,,,1,Spin-coating,DMF; DMSO,4; 1,Chlorobenzene,FALSE,Unknown,Unknown,18.56,,TRUE,ISOS-D-1,Dark,FALSE,Open circuit,20.0; 20.0,Air,,96,FALSE,51,52,,
2017-05-24 00:00:00,SLG , FTO , TiO2-c ,,, Perovskite , Spiro-MeOTAD ,,,, Au,0.16,nip,FALSE,MA,Pb,I,3,"Ethane_1,2_diammonium",1.6,1,Spin-coating,DMF,1,Ar,TRUE,Self-mixing epoxy,Unknown,17.9,,TRUE,ISOS-L-1,Light,FALSE,Open circuit,50.0; 50.0,Air,50,72,FALSE,73,52,,
2016-10-12 00:00:00,SLG , FTO , TiO2-c , TiO2-mp ,, Perovskite , Spiro-MeOTAD ,,,, Ag,0.1,nip-mp,FALSE,MA,Pb,I,3,,1.6,2,Spin-coating >> CBD,DMF >> IPA,1 >> 1,Unknown,FALSE,Unknown,Unknown,11.18,7.6,TRUE,ISOS-D-1,Dark,FALSE,Open circuit,25.0; 25.0,Air,40,360,FALSE,0,51,,
2014-12-09 00:00:00,SLG , FTO , TiO2-c , TiO2-mp ,, Perovskite , Spiro-MeOTAD ,,,, Au,0.08,nip-mp,FALSE,MA,Pb,I,3,CH3CH2COO,1.6,1,Spin-coating,DMF,1,Unknown,FALSE,Unknown,Unknown,,,TRUE,ISOS-L-1,Xenon,FALSE,Open circuit,25.0; 25.0,Air,,360,FALSE,11,51,,
2014-12-09 00:00:00,SLG , FTO , TiO2-c , TiO2-mp ,, Perovskite , Spiro-MeOTAD ,,,, Au,0.08,nip-mp,FALSE,MA,Pb,I,3,Cl,1.6,1,Spin-coating,DMF,1,Unknown,FALSE,Unknown,Unknown,,,TRUE,ISOS-L-1,Xenon,FALSE,Open circuit,25.0; 25.0,Air,,360,FALSE,23,51,,
2020-02-05 00:00:00,SLG , ITO , PEDOT:PSS ,,, Perovskite , C60 ,,,, Ag,0.04,pin,FALSE,MA,Pb,I,3,Cl,1.6,1,Spin-coating,DMF,1,Ethyl acetate,FALSE,Unknown,Unknown,14.4,,TRUE,ISOS-D-1,Dark,FALSE,Open circuit,20.0; 20.0,Air,45,215.9,FALSE,37.8,50.6,,
2019-03-15 00:00:00,SLG , FTO , SnO2-c ,,, Perovskite , Spiro-MeOTAD ,,,, Au,0.04,nip,FALSE,FA; MA,Pb,Br; I,0.17; 0.83,,,1,Spin-coating,DMF; DMSO,4; 1,Toluene,FALSE,Unknown,Unknown,16.46,13.99,TRUE,ISOS-D-1,Dark,FALSE,Open circuit,25.0; 25.0,Air,20,1000,FALSE,0,50,,0
2015-11-23 00:00:00,SLG , ITO , TiO2-c ,,, Perovskite , Spiro-MeOTAD ,,,, Au,0.108,nip,FALSE,MA,Pb,I,3,,1.5,2,Spin-coating >> Spin-coating,DMF >> IPA,1 >> 1,Unknown,FALSE,Unknown,Unknown,14.38,11.95,TRUE,ISOS-D-1,Dark,FALSE,Open circuit,25.0; 25.0,Air,50,500,FALSE,0,50,,
2019-01-09 00:00:00,SLG , ITO , P3CT-N ,,, Perovskite , C60 , BCP ,,, Ag,0.06,pin,FALSE,MA,Pb,I,3,,1.6,1,Spin-coating,DMF; DMSO,9; 1,Chlorobenzene,FALSE,Unknown,Unknown,3.02,4.64,TRUE,ISOS-D-1,Dark,FALSE,Open circuit,20.0; 20.0,Air,35,336,FALSE,0,50,,
2016-04-12 00:00:00,SLG , ITO , PEDOT:PSS ,,, Perovskite , PCBM-60 , LiF ,,, Ag,2.32,pin,FALSE,MA,Pb,I,3,,1.65,1,Spin-coating,DMF,1,Toluene,FALSE,Unknown,Unknown,5.82,,TRUE,ISOS-L-1I,Light,FALSE,Open circuit,25.0; 25.0,Unknown,,500,FALSE,0,50,,
2019/01/08 00:00:00,SLG , ITO , PCBM-60 ,,, Perovskite , PEDOT:PSS , BCP ,,, Al ,0.1,nip,FALSE,FA,Sn,I,3,SnF2,1.3,1,Spin-coating,DMF; DMSO,4; 1,Chlorobenzene,TRUE,UV sealant | Surlyn | SLG,Unknown,2.07,3.63,TRUE,ISOS-L-1,Xenon,FALSE,Open circuit,50.0; 50.0,Unknown,,122,FALSE,3,50,,
2016-03-22 00:00:00,SLG , ITO , PEDOT:PSS ,,, Perovskite , PCBM-60 , bis-C60 ,,, Ag,0.0314,pin,FALSE,MA,Pb,I,3,Cl,1.6,1,Spin-coating,DMF,1,Unknown,FALSE,Unknown,Unknown,13.6,14,TRUE,ISOS-D-1,Dark,FALSE,Open circuit,25.0; 25.0,Air,20,336,FALSE,5,50,,
2019-01-21 00:00:00,SLG , FTO , TiO2-c , TiO2-mp ,, Perovskite , Spiro-MeOTAD ,,,, Au,0.1,nip-mp,FALSE,MA,Pb,I,3,,1.6,1,Spin-coating,DMF; DMSO,9; 1,Diethyl ether,FALSE,Unknown,Unknown,18.96,17.28,TRUE,ISOS-L-1I,Light,FALSE,Open circuit,25.0; 25.0,N2,0,300,FALSE,10,50,,
2016-11-26 00:00:00,SLG , FTO , TiO2-c , TiO2-mp ,, Perovskite ,,,,, Carbon,0.12,nip-mp-carbon,FALSE,MA,Pb,I,3,,1.6,2,Spin-coating >> CBD,DMF >> Methanol,1 >> 1,Unknown,FALSE,Unknown,Unknown,,,TRUE,ISOS-D-3,Dark,FALSE,Open circuit,100.0; 100.0,Air,90,100,FALSE,14,50,,
2019-01-17 00:00:00,SLG , ITO , TiO2-c ,,, Perovskite , Spiro-MeOTAD ,,,, Au,0.1,nip,FALSE,MA,Pb,I,3,Cl,1.51,2,Spin-coating >> CBD,DMF >> IPA,1 >> 1,Unknown,FALSE,Unknown,Unknown,19.9,,TRUE,ISOS-D-1I,Dark,FALSE,Open circuit,25.0; 25.0,N2,0,440,FALSE,14.73,50,,
2017-01-17,SLG , ITO , NiO ,,, Perovskite , PCBM-60 ,,,, Ag,0.09,pin,FALSE,MA,Pb,I,3,nan,1.6,1,Spin-coating,DMF; DMSO,40; 60,Chlorobenzene,FALSE,Unknown,Unknown,10.1,10,TRUE,ISOS-D-1,Dark,FALSE,Open circuit,25.0; 25.0,Air,60,200,FALSE,20,50,,
2017-09-20 00:00:00,SLG , FTO , TiO2-c , TiO2-mp ,, Perovskite , Spiro-MeOTAD ,,,, Au,0.16,nip-mp,FALSE,FA; MA,Pb,Br; I,0.45; 2.55,,,1,Spin-coating,DMF; DMSO,4; 1,Chlorobenzene,FALSE,Unknown,Unknown,20.4,20.4,TRUE,ISOS-L-1I,Light,FALSE,MPPT,25.0; 25.0,N2,0,300,TRUE,20,50,,
2017-01-05 00:00:00,SLG , FTO , TiO2-c , TiO2-mp ,, Perovskite , Spiro-MeOTAD ,,,, Au,0.1,nip-mp,FALSE,MA,Pb,I,3,,1.6,2,Spin-coating >> CBD,DMF >> IPA,1 >> 1,Unknown,FALSE,Unknown,Unknown,12.3,,TRUE,ISOS-D-1,Dark,FALSE,Open circuit,25.0; 25.0,Air,,300,FALSE,20,50,,
2017-01-17,SLG , ITO , NiO ,,, Perovskite , PCBM-60 ,,,, Ag,0.09,pin,FALSE,MA,Pb,I,3,nan,1.6,1,Spin-coating,DMF; DMSO,40; 60,Chlorobenzene,FALSE,Unknown,Unknown,12.2,12,TRUE,ISOS-D-1,Dark,FALSE,Open circuit,25.0; 25.0,Air,60,200,FALSE,30,50,,
2019-10-23 00:00:00,SLG , ITO , PEDOT:PSS ,,, Perovskite , PCBM-60 , BCP ,,, Ag,0.11,pin,FALSE,MA,Pb,I,3,,1.6,1,Spin-coating,DMF; DMSO,4; 1,Chlorobenzene,FALSE,Unknown,Unknown,11.1,,TRUE,ISOS-D-1,Dark,FALSE,Open circuit,25.0; 25.0,Air,50,100,FALSE,35,50,,
2017-12-01 00:00:00,SLG , FTO , TiO2-c , TiO2-mp ,, Perovskite , Spiro-MeOTAD ,,,, Au,0.16,nip-mp,FALSE,MA,Pb,I,3,,1.77,1,Spin-coating,DMSO,1,Chlorobenzene,FALSE,Unknown,Unknown,18.88,,TRUE,ISOS-L-2I,White LED,FALSE,MPPT,60.0; 60.0,Ar,0,1100,FALSE,40,50,,40
2019-09-19 00:00:00,SLG , FTO , TiO2-c ,,, Perovskite , NiO-np ,,,, Au,0.09,nip,FALSE,Cs,Pb,Br; I,1; 2,,,1,Spin-coating,DMF; DMSO,2; 3,Diethyl ether,FALSE,Unknown,Unknown,15.23,14.43,TRUE,ISOS-D-2I,Dark,FALSE,Open circuit,85.0; 85.0,N2,0,1000,FALSE,41,50,,41
2018-09-12 00:00:00,SLG , ITO , P3CT-N ,,, Perovskite , PCBM-60 , C60 , BCP ,, Cu,0.1,pin,FALSE,MA,Pb,I,3,,1.6,1,Spin-coating,DMF; DMSO,4; 1,Chlorobenzene,FALSE,Unknown,Unknown,,,TRUE,ISOS-D-2I,Dark,FALSE,Open circuit,85.0; 85.0,N2,0,300,TRUE,45,50,,
2019-03-11 00:00:00,SLG , FTO , TiO2-c ,,, Perovskite , Spiro-MeOTAD ,,,, Au,0.1,nip,FALSE,Cs; FA; MA,Pb,Br; I,0.51; 2.49,,,1,Spin-coating,DMF; DMSO,4; 1,Chlorobenzene,FALSE,Unknown,Unknown,18.67,,TRUE,ISOS-L-1,Light,FALSE,Open circuit,25.0; 25.0,Air,,1400,TRUE,50,50,718,
2017-03-09,SLG , FTO , TiO2-c , TiO2-mp ,, Perovskite , Spiro-MeOTAD ,,,, Au,0.16,nip-mp,FALSE,MA,Pb,I,3,nan,1.6,1,Spin-coating,DMSO,nan,Chlorobenzene,FALSE,Unknown,Unknown,18.59,,TRUE,ISOS-L-1I,Xenon,FALSE,MPPT,45.0; 45.0,Ar,,300,FALSE,50,50,,
2017-03-09,SLG , FTO , TiO2-c , TiO2-mp ,, Perovskite , Spiro-MeOTAD ,,,, Au,0.16,nip-mp,FALSE,FA; MA,Pb,I,3,nan,nan,1,Spin-coating,DMSO,nan,Chlorobenzene,FALSE,Unknown,Unknown,20.26,,TRUE,ISOS-L-1I,Xenon,FALSE,MPPT,45.0; 45.0,Ar,,300,FALSE,50,50,,
2018-05-31 00:00:00,SLG , ITO , NiO-np ,,, Perovskite , C60; PCBM-60 , Zr(acac)4 ,,, Ag,0.1,pin,FALSE,MA,Pb,I,3,,1.586,1,Spin-coating,DMF,1,Chlorobenzene,FALSE,Unknown,Unknown,18.67,17.44,TRUE,ISOS-D-1,Dark,FALSE,Open circuit,25.0; 25.0,Air,50,200,FALSE,50,50,,
2017-03-29 00:00:00,SLG , FTO , TiO2-c , TiO2-mp ,, Perovskite , KR321 ,,,, Au,0.16,nip-mp,FALSE,FA; MA,,Br; I,0.45; 2.55,,,1,Spin-coating,DMF; DMSO,4; 1,Trifluorotoluene,FALSE,Unknown,Unknown,19.03,,TRUE,ISOS-L-1I,Light,TRUE,MPPT,25.0; 25.0,Ar,0,650,TRUE,60,50,,
2017-12-01 00:00:00,SLG , FTO , TiO2-c , TiO2-mp ,, Perovskite , Spiro-MeOTAD ,,,, Au,0.16,nip-mp,FALSE,GU; MA,Pb,I,3,,,1,Spin-coating,DMSO,1,Chlorobenzene,FALSE,Unknown,Unknown,18.14,,TRUE,ISOS-L-2I,White LED,FALSE,MPPT,60.0; 60.0,Ar,0,1100,FALSE,60,50,,55
2018-10-19 00:00:00,SLG , ITO , PEDOT:PSS ,,, Perovskite , PCBM-60 ,,,, Al,0.13,pin,FALSE,MA,Pb,I,3,,1.6,1,Spin-coating,DMF,1,Unknown,FALSE,Unknown,Unknown,14.15,,TRUE,ISOS-D-1I,Dark,FALSE,Open circuit,25.0; 25.0,N2,0,300,FALSE,66,50,,
2019-08-23,SLG , FTO , TiO2-c ,,, Perovskite , Spiro-MeOTAD ,,,, Au,0.13,nip,FALSE,Cs; FA; MA,Pb,Br; I,0.51; 2.49,nan,1.6,1,Spin-coating,DMF; DMSO,4; 1,Chlorobenzene,FALSE,Unknown,Unknown,16.71,13.29,TRUE,ISOS-D-1,Dark,FALSE,Open circuit,nan; nan,Air,15,50,FALSE,79.13,50,,
2018-04-16 00:00:00,SLG , FTO , SnO2-c ,,, Perovskite , Spiro-MeOTAD ,,,, Ag,0.1,nip,FALSE,Cs; FA; MA,Pb,Br; I,0.51; 2.49,,,1,Spin-coating,DMF; DMSO,4; 1,Chlorobenzene,FALSE,Unknown,Unknown,16.86,12.98,TRUE,ISOS-D-1I,Dark,FALSE,Open circuit,25.0; 25.0,Unknown,,50,FALSE,80,50,,
2016-10-05 00:00:00,SLG , FTO , PEDOT:PSS ,,, Perovskite , PCBM-70 ,,,, Al,0.06,pin,FALSE,MA,Pb,I,3,,1.59,2,Spin-coating >> Gas reaction,DMF >> none,1 >> 1,Unknown,FALSE,Unknown,Unknown,17.56,,TRUE,ISOS-D-1,Dark,FALSE,Open circuit,20.0; 20.0,Ambient,,50,FALSE,80,50,,
2017-08-17 00:00:00,SLG , FTO , TiO2-c ,,, Perovskite , Spiro-MeOTAD ,,,, Au,0.09,nip,FALSE,Cs,Pb,Br; I,1; 2,,,1,Spin-coating,DMF; DMSO,,Chlorobenzene,FALSE,Unknown,Unknown,10.3,,TRUE,ISOS-L-1I,Light,FALSE,MPPT,25.0; 25.0,N2,0,50,FALSE,80,50,,
2018-12-12 00:00:00,SLG , FTO , TiO2-c , TiO2-mp ,, Perovskite , Spiro-MeOTAD ,,,, Au,0.05,nip-mp,FALSE,MA,Pb,I,3,,1.6,1,Spin-coating,DMF; DMSO,4; 1,Diethyl ether,TRUE,Unknown,Unknown,,,TRUE,ISOS-L-1,Xenon,FALSE,MPPT,25.0; 25.0,Air,40,50,FALSE,80,50,,
2016-11-30 00:00:00,SLG , ITO , PEDOT:PSS ,,, Perovskite , PCBM-60 , LiF ,,, Al,0.08,pin,FALSE,MA,Pb,I,3,,1.6,1,Spin-coating,DMSO; GBL; NMP,2; 2; 1,Chlorobenzene,TRUE,Unknown,Unknown,12.3,,TRUE,ISOS-L-1,Xenon,FALSE,Open circuit,25.0; 25.0,Ambient,,50,FALSE,80,50,,
2018-07-10 00:00:00,SLG , ITO , PEDOT:PSS ,,, Perovskite , PCBM-60 , BCP ,,, Ag,0.09,pin,FALSE,MA,Pb,I,3,,1.6,2,Spin-coating >> Spin-coating,DMF >> IPA,1 >> 1,Unknown,FALSE,Unknown,Unknown,16.8,,TRUE,ISOS-D-1,Dark,FALSE,Open circuit,25.0; 25.0,Air,50,50,FALSE,80.1,50,,
2018-07-26 00:00:00,SLG , ITO , SnO2-c ,,, Perovskite , Spiro-MeOTAD ,,,, Ag,0.1,nip,FALSE,Cs; FA,Pb,I,3,PEA2PbI4,,1,Spin-coating,DMF; NNP,6; 1,Diethyl ether,TRUE,Unknown,Unknown,,,TRUE,ISOS-L-1,Halogen,FALSE,Open circuit,40.0; 40.0,Air,50,500,FALSE,72,49,,
2019-12-03 00:00:00,SLG , FTO , SnO2-np ,,, Perovskite , Spiro-MeOTAD ,,,, Au,0.1,nip,FALSE,Cs,Pb,Br; I,1; 2,Undoped,,1,Spin-coating,DMF; DMSO,7; 3,Unknown,FALSE,Unknown,Unknown,11.68,,TRUE,ISOS-D-1,Dark,FALSE,Open circuit,25.0; 25.0,Air,35,240,FALSE,0,48,,
2019-09-20 00:00:00,SLG , ITO , SnO2-np ,,, Perovskite , IEICO; PBDTTT-E-T , MoO3 ,,, Ag,0.04,nip,FALSE,Cs,Pb,Br; I,1; 2,,1.85,1,Spin-coating,DMSO,1,Unknown,FALSE,Unknown,Unknown,12.53,10.93,TRUE,ISOS-D-1,Dark,FALSE,Open circuit,25.0; 25.0,Air,20,300,FALSE,11,48,72,
2016-02-24 00:00:00,SLG , FTO , TiO2-c ,,, Perovskite , Spiro-MeOTAD ,,,, Ni,0.0625,nip,FALSE,MA,Pb,I,3,Cl,1.6,1,Doctor blading,Terpineol,1,Unknown,FALSE,Unknown,Unknown,0.9,,TRUE,ISOS-D-1,Dark,FALSE,Open circuit,25.0; 25.0,Air,50,720,TRUE,11,48,,
2018-08-03 00:00:00,SLG , FTO , TiO2-c ,,, Perovskite , Spiro-MeOTAD ,,,, Ag,0.1,nip,FALSE,MA,Pb,I,3,Butylamineiodide,1.59,1,Spin-coating,DMF; DMSO,5; 1,Chlorobenzene,FALSE,Unknown,Unknown,12.06,9.33,TRUE,ISOS-D-1,Dark,FALSE,Open circuit,25.0; 25.0,Air,70,240,TRUE,25,48,,
2018-01-15 00:00:00,SLG , ITO , PEDOT:PSS ,,, Perovskite , PCBM-60 , BCP ,,, Ag,0.07,pin,FALSE,MA,Pb,I,3,,1.6,1,Spin-coating,DMSO; GBL,3; 7,Unknown,FALSE,Unknown,Unknown,13.7,,TRUE,ISOS-D-1,Dark,FALSE,Open circuit,22.0; 22.0,Air,30,1440,FALSE,26,48,,28
2018-11-14 00:00:00,SLG , FTO , TiO2-c , TiO2-mp ,, Perovskite , Spiro-MeOTAD ,,,, Au,0.1,nip-mp,FALSE,MA,Pb,I,3,,1.6,1,Spin-coating,DMF; DMSO,9; 1,Diethyl ether,FALSE,Unknown,Unknown,18.4,18,TRUE,ISOS-D-1,Dark,FALSE,Open circuit,26.0; 26.0,Air,60,168,FALSE,30,48,,
2019-01-24 00:00:00,SLG , ITO , SnO2-np ,,, Perovskite , Spiro-MeOTAD ,,,, Au,0.1,nip,FALSE,FA; MA,Pb,Br; I,0.06; 1,Cl,,2,Spin-coating >> Spin-coating,DMF; DMSO >> IPA,18; 1 >> 1,Unknown,FALSE,Unknown,Unknown,15.6,,TRUE,ISOS-D-1,Dark,FALSE,Open circuit,25.0; 25.0,Air,,96,FALSE,33,48,,
2018-07-13 00:00:00,SLG , ITO , PEDOT:PSS ,,, Perovskite , C60 , BCP ,,, Ag,0.1,pin,FALSE,MA,Pb,I,3,,1.6,1,Spin-coating,DMF,1,Toluene,FALSE,Unknown,Unknown,12.2,12.3,TRUE,ISOS-D-1,Dark,FALSE,Open circuit,20.0; 20.0,Air,80,144,FALSE,38,48,,
2019-04-20 00:00:00,SLG , FTO , TiO2-c , TiO2-mp ,, Perovskite ,,,,, Au,0.16,nip-mp,FALSE,MA,Pb,I,3,,1.6,2,Spin-coating >> Gas reaction,DMF >> none,1 >> 1,Unknown,FALSE,Unknown,Unknown,7.54,,TRUE,ISOS-D-1,Dark,FALSE,Open circuit,30.0; 30.0,Air,50,240,FALSE,42,48,,
2018-08-21 00:00:00,SLG , FTO , SnO2-c ,,, Perovskite , Spiro-MeOTAD ,,,, Au,0.09,nip,FALSE,Cs; FA; MA,Pb,Br; I,0.6; 2.4,,1.59,1,Spin-coating,DMF; DMSO,4; 1,Chlorobenzene,FALSE,Unknown,Unknown,19.63,16.8,TRUE,ISOS_D_3,Dark,FALSE,Open circuit,85.0; 85.0,Air,85,140,FALSE,43,48,,
2015-09-29 00:00:00,SLG , FTO , TiO2-c , TiO2-mp ,, Perovskite , Spiro-MeOTAD ,,,, Au,0.09,nip-mp,FALSE,MA,Pb,I,3,,1.6,1,Spin-coating,DMF,1,Hexane,FALSE,Unknown,Unknown,,,TRUE,ISOS-D-1,Dark,FALSE,Open circuit,25.0; 25.0,Air,50,240,FALSE,45,48,,
2017-11-24 00:00:00,SLG , FTO , TiO2-c ,,, Perovskite , Spiro-MeOTAD ,,,, Au,0.09,nip,FALSE,MA,Pb,I,3,,1.6,1,Spin-coating,DMSO; GBL,3; 7,Chlorobenzene,FALSE,Unknown,Unknown,17.17,17.06,TRUE,ISOS-D-1,Dark,FALSE,Open circuit,25.0; 25.0,Air,45,100,FALSE,50,48,,
2019-06-05 00:00:00,SLG , ITO , PEDOT:PSS ,,, Perovskite , C60 , LiF ,,, Al,0.05,pin,FALSE,(PEA); BA; FA,Sn,I,13,SnF2,,1,Spin-coating,DMF; DMSO,4; 1,Chlorobenzene,FALSE,Unknown,Unknown,8.82,,TRUE,ISOS-D-1I,Dark,FALSE,Open circuit,20.0; 20.0,N2,0,576,FALSE,56,48,,
2017-02-14 00:00:00,SLG , FTO , TiO2-c , TiO2-mp ,, Perovskite , Spiro-MeOTAD ,,,, Au,0.1,nip-mp,FALSE,MA,Pb,I,3,Cl,1.6,2,Spin-coating >> Spin-coating,DMF >> IPA,1 >> 1,Unknown,FALSE,Unknown,Unknown,13.14,,TRUE,ISOS-D-1,Dark,FALSE,Open circuit,25.0; 25.0,Air,,720,FALSE,58,48,,
2019-08-26 00:00:00,SLG , ITO , PEDOT:PSS ,,, Perovskite , PCBM-60 , Al2O3-np ,,, Ag,0.04,pin,FALSE,MA,Pb,I,3,,1.6,1,Spin-coating,DMF; DMSO,9; 1,Chlorobenzene,FALSE,Unknown,Unknown,15,15.2,TRUE,ISOS-D-1,Dark,FALSE,Open circuit,25.0; 25.0,Air,55,280,FALSE,36,47,,
2016-08-09,SLG , FTO , TiO2-c ,,, Perovskite , Spiro-MeOTAD , MoO3 ,,, Al,,nip,FALSE,MA,Pb,I,3,Undoped,nan,2,Spin-coating >> Spin-coating,DMF >> IPA,1 >> 1,Unknown,TRUE,SiO2 | Desiccant | SLG,UV-curable epoxy (ThreeBond),14.8,9.9,TRUE,ISOS-L-2,Solar simulator,FALSE,Open circuit,85; 85,Air,65,48,FALSE,79,47,,
2015/11/20 00:00:00,SLG , ITO , TiO2-np ,,, Perovskite , DORDTSÐTFBT , MoO3 ,,, Ag,0.1,nip,FALSE,MA,Pb,I,3,Cl,1.6,1,Spin-coating,DMF,1,Unknown,FALSE,Unknown,Unknown,4.86,,TRUE,ISOS-D-1I,Dark,FALSE,Open circuit,25.0; 25.0,N2,0,216,FALSE,24.8,46,,
2015/07/24 00:00:00,SLG , FTO , TiO2-c ,,, Perovskite , Spiro-MeOTAD ,,,, Au,2.7,nip,TRUE,MA,Pb,I,3,Cl,1.6,1,Spin-coating,Unknown,,Unknown,TRUE,Surlyn | SLG,Unknown,,,TRUE,ISOS-D-1,Dark,FALSE,Open circuit,25.0; 25.0,Air,,2380,FALSE,11,45,,16
2015-03-11 00:00:00,SLG , ITO , PEDOT:PSS ,,, Perovskite , PCBM-60 ,,,, Al,0.1,pin,FALSE,MA,Pb,I,3,Cl,1.6,1,Spin-coating,DMF,1,Unknown,FALSE,Unknown,Unknown,9.4,,TRUE,ISOS-D-2I,Dark,FALSE,Open circuit,65.0; 65.0,Ar,0,580,FALSE,30,45,,
2019-06-27 00:00:00,SLG , FTO , TiO2-c , TiO2-mp ,, Perovskite , Spiro-MeOTAD ,,,, Au,4.9,nip-mp,TRUE,Cs; FA; MA,Pb,Br; I,0.51; 2.49,,,1,Spin-coating,DMF; DMSO,4; 1,Chlorobenzene,TRUE,Unknown,Unknown,12.07,,TRUE,ISOS-D-2,Dark,FALSE,Open circuit,65.0; 65.0,Air,,1000,FALSE,44.6,45,,44.5
2018-02-13 00:00:00,SLG , FTO , TiO2-c , TiO2-mp ,, Perovskite , Spiro-MeOTAD ,,,, Au,0.165,nip-mp,FALSE,Cs; FA; MA,Pb,Br; I,0.51; 2.49,,1.6,1,Spin-coating,DMF; DMSO,4; 1,Chlorobenzene,FALSE,Unknown,Unknown,17.02,,TRUE,ISOS-D-1,Dark,FALSE,Open circuit,25.0; 25.0,Air,60,1000,FALSE,45,45,,45
2019-05-01 00:00:00,SLG , FTO , TiO2-c ,,, Perovskite , Spiro-MeOTAD ,,,, Au,0.04,nip,FALSE,MA,Pb,Br; I,0.75; 2.25,,,1,Spin-coating,DMF,1,Chlorobenzene,FALSE,Unknown,Unknown,12.6,,TRUE,ISOS-D-1,Dark,FALSE,Open circuit,30.0; 30.0,Air,30,72,FALSE,56,45,,
2017-03-09 00:00:00,SLG , FTO , TiO2-c , TiO2-mp ,, Perovskite , Spiro-MeOTAD ,,,, Au,0.1,nip-mp,FALSE,MA,Pb,I,3,,1.48,1,Spin-coating,DMF; DMSO,9; 1,Diethyl ether,FALSE,Unknown,Unknown,13.25,12.16,TRUE,ISOS-D-1,Dark,FALSE,Open circuit,25.0; 25.0,Air,55,1000,FALSE,,45,190,
2019-08-29 00:00:00,SLG , ITO , PTAA ,,, Perovskite , PCBM-60 , PEIE ,,, Ag,0.16,pin,FALSE,MA,Pb,I,3,,1.6,1,Spin-coating,DMF; DMSO,9; 1,Chlorobenzene,TRUE,Unknown,Unknown,,,TRUE,ISOS-L-1I,Light,FALSE,MPPT,35.0; 35.0,Unknown,,300,FALSE,11.1,44,,
2016-11-28 00:00:00,SLG , ITO , PEDOT:PSS ,,, Perovskite , PCBM-60 ,,,, Au,0.13,pin,FALSE,MA,Pb,I,3,,1.6,1,Spin-coating,DMSO,1,Diethyl ether,TRUE,UV-glue,Unknown,8,,TRUE,ISOS-L-1,White LED,FALSE,Open circuit,45.0; 45.0,Air,45,300,FALSE,14,42,,
2017-06-01 00:00:00,SLG , FTO , TiO2-c , TiO2-mp ,, Perovskite , Spiro-MeOTAD ,,,, Au,0.16,nip-mp,FALSE,MA,Pb,I,3,,1.6,1,Spin-coating,DMSO,1,Chlorobenzene,FALSE,Unknown,Unknown,15.95,,TRUE,ISOS-L-1I,Xenon,FALSE,Open circuit,45.0; 45.0,Ar,0,300,FALSE,46,42,,
2019-10-28 00:00:00,SLG , ITO , NiO-np ,,, Perovskite , PCBM-60 , BCP ,,, Ag,0.1,pin,FALSE,MA,Pb,I,3,BiFeO3-np,1.6,1,Spin-coating,DMSO; GBL,3; 7,Toluene,FALSE,Unknown,Unknown,15.81,,TRUE,ISOS-D-1,Dark,FALSE,Open circuit,25.0; 25.0,Air,50,60,FALSE,68,41,,
2019-08-30 00:00:00,SLG , ITO , PEDOT:PSS ,,, Perovskite , PCBM-60 , BCP ,,, Al ,0.1,pin,FALSE,FA,Sn,I,3,,1.34,1,Spin-coating,DMF; DMSO,4; 1,Chlorobenzene,FALSE,Unknown,Unknown,,4.77,TRUE,ISOS_L_1,Solar simulator,FALSE,MPPT,50.0; 50.0,Air,,140,FALSE,0,40,,
2018-04-11 00:00:00,SLG , FTO , TiO2-c , TiO2-mp ,, Perovskite ,,,,, Carbon,0.1,nip-mp-carbon,FALSE,MA,Pb,I,3,,1.6,1,Spin-coating,DMF,1,Unknown,FALSE,Unknown,Unknown,7.92,,TRUE,ISOS-L-1,Light,FALSE,Open circuit,30.0; 30.0,Air,65,160,FALSE,0,40,,
2016-05-16 00:00:00,SLG , FTO , TiO2-c ,,, Perovskite , Spiro-MeOTAD ,,,, Au,0.09,nip,FALSE,MA,Pb,I,3,Cl; PCBM-60,1.6,1,Spin-coating,DMF,1,Unknown,FALSE,Unknown,Unknown,14.2,13.3,TRUE,ISOS-D-1,Dark,FALSE,Open circuit,30.0; 30.0,Air,55,1200,FALSE,3.5,40,,4
2018-10-13 00:00:00,SLG , ITO , C60 ,,, Perovskite ,,,,, Carbon,0.07065,nip,FALSE,MA,Pb,I,3,,1.57,1,Spin-coating,DMF; DMSO,600; 78,Diethyl ether,FALSE,Unknown,Unknown,15.04,14.71,TRUE,ISOS-D-2,Dark,FALSE,Open circuit,80.0; 80.0,Air,,110,FALSE,9,40,,
2018-03-16 00:00:00,SLG , FTO , TiO2-c , TiO2-mp ,, Perovskite , PTB7 ,,,, Ag,0.05,nip-mp,FALSE,MA,Pb,I,3,,1.6,2,Spin-coating >> CBD,DMF >> IPA,1 >> 1,Unknown,FALSE,Unknown,Unknown,6.44,6.92,TRUE,ISOS-D-1,Dark,FALSE,Open circuit,25.0; 25.0,Air,70,112,FALSE,12,40,,
2018-05-29 00:00:00,SLG , FTO , TiO2-c , TiO2-mp ,, Perovskite , Spiro-MeOTAD ,,,, Au,0.09,nip-mp,FALSE,FA,Pb,Br; I,0.3; 2.7,RbI,,1,Spin-coating,DMF; DMSO,4; 1,Chlorobenzene,FALSE,Unknown,Unknown,12.93,,TRUE,ISOS-D-2,Dark,FALSE,Open circuit,85.0; 85.0,Air,20,260,FALSE,15,40,,
2019-09-02 00:00:00,SLG , ITO , P3CT-N ,,, Perovskite , PCBM-60 , C60 , BCP ,, Ag,0.09,pin,FALSE,MA,Pb,I,3,,1.6,1,Spin-coating,DMF; DMSO,4; 1,Chlorobenzene,FALSE,Unknown,Unknown,17.84,18.99,TRUE,ISOS-D-2I,Dark,FALSE,Open circuit,90.0; 90.0,N2,0,400,FALSE,20,40,,
2018-11-04 00:00:00,SLG , ITO , PEDOT:PSS ,,, Perovskite , PCBM-60 , Phen-NaDPO ,,, Ag,0.04,pin,FALSE,MA,Pb; Sn,I,3,Cl; NAP 1-(3-aminopropylpyrrolidine),,1,Spin-coating,DMF,1,Unknown,TRUE,Unknown,Unknown,12.3,,TRUE,ISOS-L-1I,White LED,FALSE,Open circuit,25.0; 25.0,N2,0,1200,FALSE,22,40,,26
2019-08-09 00:00:00,SLG , ITO , SnO2-np ,,, Perovskite , Spiro-MeOTAD ,,,, Au,0.09,nip,FALSE,Cs; FA; MA,Pb,Br; I,0.45; 2.55,"1,2,4-triazole",1.62,1,Spin-coating,DMF; DMSO,,Diethyl ether,TRUE,SLG,Epoxy,14.2,8.6,TRUE,ISOS_D_3,Dark,FALSE,Open circuit,85.0; 85.0,Air,85,150,FALSE,25,40,,
2019-07-19 00:00:00,SLG , FTO , NiMgLiO ,,, Perovskite , ZnO-c ,,,, Ag,0.09,pin,FALSE,Cs,Pb,Br; I,1; 2,,,1,Spin-coating,DMF; DMSO,2; 3,Chlorobenzene,TRUE,UV-curable epoxy,Unknown,6.24,,TRUE,IEC 61215,Dark,FALSE,Open circuit,85.0; 85.0,N2,0,1000,FALSE,25.5,40,,25.5
2018-11-04 00:00:00,SLG , ITO , PEDOT:PSS ,,, Perovskite , PCBM-60 , Phen-NaDPO ,,, Ag,0.04,pin,FALSE,MA,Pb; Sn,I,3,Cl; NAP 1-(3-aminopropylpyrrolidine),,1,Spin-coating,DMF,1,Unknown,TRUE,Unknown,Unknown,12.3,,TRUE,ISOS-L-1I,White LED,FALSE,Open circuit,25.0; 25.0,N2,0,1200,FALSE,26,40,,41
2016-10-20,SLG , FTO , TiO2-c ,,, Perovskite , Spiro-MeOTAD ,,,, Ag,0.12,nip,FALSE,MA,Pb,I,3,nan,1.6,2,Spin-coating >> Gas reaction,DMF >> none,1 >> 1,Unknown,FALSE,Unknown,Unknown,10.31,,TRUE,ISOS-D-1,Dark,FALSE,Open circuit,20.0; 20.0,Air,30,120,TRUE,30,40,,
2019-12-13,SLG , FTO , TiO2-c ,,, Perovskite , Spiro-MeOTAD ,,,, Ag,0.07,nip,FALSE,Cs,Pb,Br; I,1; 2,nan,nan,1,Spin-coating,DMF; DMSO,7; 3,Unknown,FALSE,Unknown,Unknown,3.41,1.83,TRUE,ISOS-D-1,Dark,FALSE,Open circuit,nan; nan,Air,30,50,FALSE,30,40,,
2016-07-25 00:00:00,SLG , ITO , PEDOT:PSS ,,, Perovskite , C60 , BCP ,,, Ag,0.1,pin,FALSE,MA,Pb,I,3,,1.6,2,Spin-coating >> Spin-coating,DMF >> IPA,1 >> 1,Unknown,FALSE,Unknown,Unknown,6.8,,TRUE,ISOS-D-1,Dark,FALSE,Open circuit,25.0; 25.0,Air,50,250,FALSE,40,40,,
2018-11-04 00:00:00,SLG , ITO , PEDOT:PSS ,,, Perovskite , PCBM-60 , Phen-NaDPO ,,, Ag,0.04,pin,FALSE,MA,Pb; Sn,I,3,Cl; NAP 1-(3-aminopropylpyrrolidine),,1,Spin-coating,DMF,1,Unknown,TRUE,Unknown,Unknown,12.2,,TRUE,ISOS-L-1I,White LED,FALSE,Open circuit,25.0; 25.0,N2,0,1200,FALSE,43,40,,46
