Repository: Bashayer199/data

File: data.csv (part 10 of 48)
2019-05-02 00:00:00,SLG , ITO , NiO-np ,,, Perovskite , PCBM-60 , Zr(acac)4 ,,, Ag,0.075,pin,FALSE,Cs; FA; MA,Pb,Br; I,0.51; 2.49,,,1,Spin-coating,DMF; DMSO,4; 1,Chlorobenzene,TRUE,Unknown,Unknown,18.89,18.76,TRUE,ISOS-L-1,Light,FALSE,MPPT,25.0; 25.0,Air,35,100,FALSE,60,40,,
2019-12-27 00:00:00,SLG , ITO , SnO2-np , PCBA ,, Perovskite , PTA , MoO3 ,,, Ag,0.08,nip,FALSE,MA,Pb,I,3,,1.6,1,Spin-coating,DMF; NMP,4; 1,Toluene,FALSE,Unknown,Unknown,17.1,16.9,TRUE,ISOS-L-1I,Solar simulator,FALSE,Open circuit,50.0; 50.0,N2,0,1500,TRUE,70,40,,
2019-12-27 00:00:00,SLG , ITO , SnO2-np , PCBA ,, Perovskite , PTA , MoO3 ,,, Ag,0.08,nip,FALSE,MA,Pb,I,3,,1.6,1,Spin-coating,DMF; NMP,4; 1,Toluene,FALSE,Unknown,Unknown,17.3,16.8,TRUE,ISOS-L-1I,Solar simulator,FALSE,Open circuit,50.0; 50.0,N2,0,1500,TRUE,70,40,,
2019-12-27 00:00:00,SLG , ITO , SnO2-np , PCBA ,, Perovskite , PTA , MoO3 ,,, Ag,0.08,nip,FALSE,MA,Pb,I,3,,1.6,1,Spin-coating,DMF; NMP,4; 1,Toluene,FALSE,Unknown,Unknown,17.4,16.6,TRUE,ISOS-L-1I,Solar simulator,FALSE,Open circuit,50.0; 50.0,N2,0,1500,TRUE,70,40,,
2019-12-27 00:00:00,SLG , ITO , SnO2-np , PCBA ,, Perovskite , PTA , MoO3 ,,, Ag,0.08,nip,FALSE,MA,Pb,I,3,,1.6,1,Spin-coating,DMF; NMP,4; 1,Toluene,FALSE,Unknown,Unknown,17.5,16.1,TRUE,ISOS-L-1I,Solar simulator,FALSE,Open circuit,50.0; 50.0,N2,0,1500,TRUE,70,40,,
2019-12-27 00:00:00,SLG , ITO , SnO2-np , PCBA ,, Perovskite , PTA , MoO3 ,,, Ag,0.08,nip,FALSE,MA,Pb,I,3,,1.6,1,Spin-coating,DMF; NMP,4; 1,Toluene,FALSE,Unknown,Unknown,17.4,15.5,TRUE,ISOS-L-1I,Solar simulator,FALSE,Open circuit,50.0; 50.0,N2,0,1500,TRUE,70,40,,
2019-12-27 00:00:00,SLG , ITO , SnO2-np , PCBA ,, Perovskite , PTA , MoO3 ,,, Ag,0.08,nip,FALSE,MA,Pb,I,3,,1.6,1,Spin-coating,DMF; NMP,4; 1,Toluene,FALSE,Unknown,Unknown,17.7,15,TRUE,ISOS-L-1I,Solar simulator,FALSE,Open circuit,50.0; 50.0,N2,0,1500,TRUE,70,40,,
2019-12-27 00:00:00,SLG , ITO , SnO2-np , PCBA ,, Perovskite , PTA , MoO3 ,,, Ag,0.08,nip,FALSE,MA,Pb,I,3,,1.6,1,Spin-coating,DMF; NMP,4; 1,Toluene,FALSE,Unknown,Unknown,16.9,14.2,TRUE,ISOS-L-1I,Solar simulator,FALSE,Open circuit,50.0; 50.0,N2,0,1500,TRUE,70,40,,
2019-06-13 00:00:00,SLG , FTO , TiO2-c ,,, Perovskite , Spiro-MeOTAD ,,,, Ag,0.1,nip,FALSE,MA,Pb,I,3,,1.6,1,Spin-coating,DMF; DMSO,7; 3,Chlorobenzene,FALSE,Unknown,Unknown,,,TRUE,ISOS-L-1,Light,FALSE,Open circuit,25.0; 25.0,Air,50,48,FALSE,75,40,,
2019-05-02 00:00:00,SLG , ITO , MoOx , PEDOT:PSS ,, Perovskite , PCBM-60 , BCP ,,, Ag,0.1058,pin,FALSE,BA; FA; MA; PMA,,I,13,,1.58,1,Spin-coating,DMSO; GBL,7; 3,Unknown,FALSE,Unknown,Unknown,12.19,,TRUE,ISOS-D-2I,Dark,FALSE,Open circuit,85.0; 85.0,N2,0,40,FALSE,80,40,,
2019-05-02 00:00:00,SLG , ITO , MoOx , PEDOT:PSS ,, Perovskite , PCBM-60 , BCP ,,, Ag,0.1058,pin,FALSE,BA; Cs; MA,Pb,I,13,,1.63,1,Spin-coating,DMSO; GBL,7; 3,Unknown,FALSE,Unknown,Unknown,12.74,,TRUE,ISOS-D-2I,Dark,FALSE,Open circuit,85.0; 85.0,N2,0,40,FALSE,80,40,,
2017-09-26 00:00:00,SLG , ITO , PEDOT:PSS ,,, Perovskite , PCBM-60 ,,,, Al,0.06,pin,FALSE,MA,Pb,I,3,,1.6,1,Spin-coating,DMF,1,Toluene,FALSE,Unknown,Unknown,14.2,,TRUE,ISOS-D-1,Dark,FALSE,Open circuit,25.0; 25.0,Air,15,240,FALSE,4,39,,
2017-09-15 00:00:00,SLG , FTO , TiO2-c ,,, Perovskite , Spiro-MeOTAD ,,,, Ag,0.06,nip,FALSE,MA,Pb,I,3,Cl,1.6,1,Spin-coating,DMF,1,Chlorobenzene,FALSE,Unknown,Unknown,14.75,13.72,TRUE,ISOS-D-1,Dark,FALSE,Open circuit,25.0; 25.0,Air,35,45,FALSE,20,39,,
2017-05-04 00:00:00,SLG , ITO , ZnO, C-PCBSD ,, Perovskite , Spiro-MeOTAD ,,,, Au,0.04,nip,FALSE,MA,Pb,I,3,,1.6,2,Spin-coating >> CBD,DMF >> IPA,1 >> 1,Unknown,FALSE,Unknown,Unknown,10.2,,TRUE,ISOS-D-1I,Dark,FALSE,Open circuit,25.0; 25.0,Unknown,,100,FALSE,23,39,,
2015-05-04 00:00:00,SLG , ITO , CuSCN ,,, Perovskite , C60 , BCP ,,, Ag,0.1,pin,FALSE,MA,Pb,I,3,,1.5,1,Spin-coating,DMF,1,Chlorobenzene,FALSE,Unknown,Unknown,16.6,,TRUE,ISOS-D-1,Dark,FALSE,Open circuit,25.0; 25.0,Air,,39,FALSE,80,39,,
2017-08-17 00:00:00,SLG , ITO , PEDOT:PSS ,,, Perovskite , PCBM-60 ,,,, Al,0.03,pin,FALSE,MA,Pb,I,3,Cl,1.6,1,Spin-coating,DMF,1,Unknown,FALSE,Unknown,Unknown,8.9,,TRUE,ISOS-L-1,Light,FALSE,Short circuit,25.0; 25.0,Ambient,,130.2,FALSE,50.9,38.2,,
2018-02-13,SLG , ITO , PEDOT:PSS ,,, Perovskite , PCBM-60 , BCP ,,, Ag,0.09,pin,FALSE,MA,Pb,I,3,Undoped,1.6,1,Spin-coating,DMSO; GBL,3; 7,Chlorobenzene,FALSE,Unknown,Unknown,14.3,14.3,TRUE,ISOS-D-1,Dark,FALSE,Open circuit,25; 25,Air,55,75,FALSE,59,37.5,,
2018-07-03 00:00:00,SLG , ITO , F6-TCNNQ ,,, Perovskite , C60 , C60; Phlm , TaTm ,, Ag,0.01,pin,FALSE,MA,Pb,I,3,,1.6,1,Co-evaporation,none,1,Unknown,FALSE,Unknown,Unknown,17.9,,TRUE,ISOS-L-1I,White LED,FALSE,Short circuit,40.0; 40.0,N2,0,123,FALSE,66.32,37,,
2018-09-19 00:00:00,SLG , ITO , TiO2-c , TiO2-mp ,, Perovskite , Spiro-MeOTAD ,,,, Au,0.025,nip-mp,FALSE,MA,Pb,I,3,,1.59,1,Spin-coating,DMF; DMSO,4; 6,Unknown,FALSE,Unknown,Unknown,,,TRUE,ISOS-D-1,Dark,FALSE,Open circuit,25.0; 25.0,Air,40,168,FALSE,0,36,,
2018-09-19 00:00:00,SLG , ITO , TiO2-c , TiO2-mp ,, Perovskite , Spiro-MeOTAD ,,,, Au,0.025,nip-mp,FALSE,MA,Pb,I,3,,1.59,2,Spin-coating >> Spin-coating,DMF; DMSO >> IPA,4; 6 >> 1,Unknown,FALSE,Unknown,Unknown,,,TRUE,ISOS-D-1,Dark,FALSE,Open circuit,25.0; 25.0,Air,40,168,FALSE,0,36,,
2018-01-04 00:00:00,SLG , FTO , PEDOT:PSS ,,, Perovskite , PCBM-60 , BCP ,,, Au,0.12,pin,FALSE,MA,Pb,I,3,,1.6,1,Spin-coating,DMF; DMSO,5; 1,Chlorobenzene,FALSE,Unknown,Unknown,10.22,11.42,TRUE,ISOS-D-1,Dark,FALSE,Open circuit,25.0; 25.0,Air,73.5,96,FALSE,0,36,,
2018-12-14 00:00:00,SLG , FTO , TiO2-c , TiO2-mp ,, Perovskite , Spiro-MeOTAD ,,,, Ag,0.1,nip-mp,FALSE,MA,Pb,I,3,,1.6,1,Spin-coating,DMSO,1,Toluene,FALSE,Unknown,Unknown,,,TRUE,ISOS-D-1I,Dark,FALSE,Open circuit,25.0; 25.0,N2,0,432,FALSE,20,36,,
2017-10-31 00:00:00,SLG , ITO , ZnO-np ,,, Perovskite , P3HT , P3HT; PMMA ,,, Au,0.0708,nip,FALSE,MA,Pb,I,3,,1.6,2,Evaporation >> Spin-coating,none >> IPA,1 >> 1,Unknown,FALSE,Unknown,Unknown,5.4,,TRUE,ISOS-D-1,Dark,FALSE,Open circuit,25.0; 25.0,Air,100,168,FALSE,20,36,,
2020-01-03 00:00:00,SLG , FTO , NiO-np ,,, Perovskite , PCBM-60 , Zr(acac)4 ,,, Ag,0.1,nip,FALSE,MA,Pb,I,3,,1.6,1,Spin-coating,DMF; DMSO,4; 1,Ethyl acetate,FALSE,Unknown,Unknown,12.77,10.96,TRUE,ISOS-L-1,Xenon,FALSE,Open circuit,25.0; 25.0,Air,,120,FALSE,30.6,36,,
2017-12-21 00:00:00,SLG , FTO , TiO2-c ,,, Perovskite , Spiro-MeOTAD ,,,, Ag,0.15,nip,FALSE,MA,Pb,I,3,,1.59,2,Spin-coating >> Spin-coating,DMF >> IPA,1 >> 1,Unknown,FALSE,Unknown,Unknown,8.5,,TRUE,ISOS-D-1,Dark,FALSE,Open circuit,25.0; 25.0,Air,30,144,TRUE,32,36,,
2015-08-27 00:00:00,SLG , FTO , TiO2-c , TiO2-mp ,, Perovskite , Spiro-MeOTAD ,,,, Au,0.22,nip-mp,FALSE,MA,Pb,I,3,,1.61,2,Spin-coating >> Spin-coating,DMF >> IPA,1 >> 1,Unknown,FALSE,Unknown,Unknown,12.8,,TRUE,ISOS-L-1I,Light,FALSE,MPPT,45.0; 45.0,Ar,0,168,FALSE,60,36,,
2015-08-27 00:00:00,SLG , FTO , TiO2-np ,,, Perovskite , Spiro-MeOTAD ,,,, Au,0.22,nip,FALSE,MA,Pb,I,3,,1.61,2,Spin-coating >> Spin-coating,DMF >> IPA,1 >> 1,Unknown,FALSE,Unknown,Unknown,14.8,,TRUE,ISOS-L-1I,Light,FALSE,MPPT,45.0; 45.0,Ar,0,168,FALSE,65,36,,
2018-08-11 00:00:00,SLG , ITO , PEDOT:PSS ,,, Perovskite , PCBM-60 , C60 , BCP ,, Ag,0.0314,pin,FALSE,Cs; FA; MA,Pb; Sn,Br; I,0.5; 2.5,,1.34,1,Spin-coating,DMSO; GBL,3; 7,Toluene,FALSE,Unknown,Unknown,,13.45,TRUE,ISOS-D-1,Dark,FALSE,Open circuit,25.0; 25.0,Air,35,120,FALSE,68,36,,
2019-01-11 00:00:00,SLG , ITO , SnO2-np ,,, Perovskite , EHCz-2EtCz , MoOx ,,, Al,0.1,nip,FALSE,Cs; FA; MA,Pb,Br; I,0.48; 2.52,,,1,Spin-coating,DMF; DMSO,4; 1,Chlorobenzene,FALSE,Unknown,Unknown,15.63,14.76,TRUE,ISOS-L-1,Sulfur plasma,FALSE,Open circuit,50.0; 50.0,Air,,500,TRUE,70,36,,
2019-09-04 00:00:00,SLG , FTO , TiO2-c , TiO2-mp ,, Perovskite , Spiro-MeOTAD ,,,, Au,0.1,nip-mp,FALSE,FA; MA,Pb,Br; I,0.45; 2.55,,,1,Spin-coating,DMF; DMSO,4; 1,Chlorobenzene,FALSE,Unknown,Unknown,19.11,,TRUE,ISOS-D-2I,Dark,FALSE,Open circuit,85.0; 85.0,N2,0,108,FALSE,61,35,,
2019-09-04 00:00:00,SLG , FTO , TiO2-c , TiO2-mp , Trimethylamine oxide , Perovskite , Spiro-MeOTAD ,,,, Au,0.1,nip-mp,FALSE,FA; MA,Pb,Br; I,0.45; 2.55,,,1,Spin-coating,DMF; DMSO,4; 1,Chlorobenzene,FALSE,Unknown,Unknown,21.3,,TRUE,ISOS_D_3,Dark,FALSE,Open circuit,85.0; 85.0,Air,85,108,FALSE,64,35,,
2019-02-01 00:00:00,SLG , FTO , TiO2-c , TiO2-mp ,, Perovskite , CuS ,,,, Au,0.1,nip-mp,FALSE,MA,Pb,I,3,,1.58,1,Spin-coating,DMSO,1,Chlorobenzene,FALSE,Unknown,Unknown,13.01,,TRUE,ISOS-L-1,Halogen,FALSE,Open circuit,20.0; 20.0,Air,40,500,FALSE,15.48,33,,
2019-08-10 00:00:00,SLG , FTO , TiO2-c ,,, Perovskite , PTB7 , MoO3 ,,, Ag,0.0725,nip,FALSE,Cs,Pb,I,3,Undoped,,1,Spin-coating,1-Octane,1,Unknown,FALSE,Unknown,Unknown,,12.06,TRUE,ISOS-D-1,Dark,FALSE,Open circuit,20.0; 20.0,Air,25,150,FALSE,32,33,,
2017-02-27 00:00:00,SLG , FTO , TiO2-c , TiO2-mp ,, Perovskite , Spiro-MeOTAD ,,,, Au,0.16,nip-mp,FALSE,FA; MA,Pb,Br; I,0.45; 2.55,,,1,Spin-coating,DMF; DMSO,4; 1,Chlorobenzene,FALSE,Unknown,Unknown,,,TRUE,ISOS-L-1I,Light,FALSE,MPPT,25.0; 25.0,N2,0,647,FALSE,50.3,33,,
2016-09-13 00:00:00,SLG , ITO ,,,, Perovskite , C60 , BCP ,,, Ag,0.1,pin,FALSE,MA,Pb,I,3,Cl; CuSCN,1.6,1,Spin-coating,DMF,1,Chlorobenzene,FALSE,Unknown,Unknown,17.3,,TRUE,ISOS-L-2,Light,FALSE,Open circuit,80.0; 80.0,Air,45,60,FALSE,60,33,,
2017-09-15 00:00:00,SLG , FTO , TiO2-c ,,, Perovskite , Spiro-MeOTAD ,,,, Ag,0.06,nip,FALSE,MA,Pb,I,3,Cl,1.6,1,Spin-coating,DMF,1,Chlorobenzene,FALSE,Unknown,Unknown,12.84,11.08,TRUE,ISOS-D-1,Dark,FALSE,Open circuit,25.0; 25.0,Air,35,45,FALSE,0,32,,
2016-02-03 00:00:00,SLG , FTO , TiO2-c ,,, Perovskite , Spiro-MeOTAD ,,,, Au,0.049,nip,FALSE,MA,Pb,I,3,,1.6,1,Spin-coating,DMF,1,Unknown,FALSE,Unknown,Unknown,17.24,,TRUE,ISOS-D-1I,Dark,FALSE,Open circuit,25.0; 25.0,N2,0,1440,FALSE,16.77,31.73553719,,23.24745357
2018-04-24 00:00:00,SLG , FTO , TiO2-c , TiO2-mp ,, Perovskite , Spiro-MeOTAD ,,,, Au,1,nip-mp,FALSE,Cs; FA; MA,Pb,Br; I,0.51; 2.49,,,1,Spin-coating,DMF; DMSO,4; 1,Chlorobenzene,TRUE,Unknown,Unknown,,,TRUE,ISOS-L-1,Xenon,FALSE,Open circuit,50.0; 50.0,Air,50,188,FALSE,33.1,31,,
2018-05-04 00:00:00,SLG , FTO , NiO-c ,,, Perovskite , PCBM-60 ,,,, Ag,0.06,pin,FALSE,MA,Pb,I,3,,1.6,1,Spin-coating,DMF; DMSO,7; 3,Chlorobenzene,FALSE,Unknown,Unknown,13.2,13.2,TRUE,ISOS-D-1,Dark,FALSE,Open circuit,40.0; 40.0,Air,80,72,FALSE,0,30,,
2019/02/22 00:00:00,SLG , ITO , ZnO-np ,,, Perovskite ,,,,, Au,0.09,nip,FALSE,MA,Pb,I,3,Styrene,1.6,1,Spin-coating,DMF; DMSO,12; 1,Diethyl ether,FALSE,Unknown,Unknown,1.57,,TRUE,ISOS-L-1,Xenon,FALSE,Open circuit,45.0; 45.0,Air,,290,FALSE,0,30,,
2015-10-23 00:00:00,PET , IZO , TiO2-c ,,, Perovskite , Spiro-MeOTAD ,,,, Au,0.1,nip,FALSE,MA,Pb,I,3,,1.6,1,Spin-coating,DMF,1,N2,FALSE,Unknown,Unknown,12,,TRUE,ISOS-D-1,Dark,FALSE,Open circuit,25.0; 25.0,Air,30,240,FALSE,0,30,,
2016-10-06 00:00:00,SLG , ITO , PEDOT:PSS ,,, Perovskite , PCBM-60 , LiF ,,, Al,0.03,pin,FALSE,MA,Pb,Br; I,0.9; 1,,1.72,1,Spin-coating,DMSO; GBL,3; 7,Toluene,FALSE,Unknown,Unknown,11.79,,TRUE,ISOS-D-1I,Dark,FALSE,Open circuit,25.0; 25.0,N2,0,1800,FALSE,0,30,408,0
2019-01-21 00:00:00,SLG , FTO , TiO2-c , TiO2-mp ,, Perovskite , Spiro-MeOTAD ,,,, Au,0.1,nip-mp,FALSE,MA,Pb,I,3,pyP,1.6,1,Spin-coating,DMF; DMSO,9; 1,Diethyl ether,FALSE,Unknown,Unknown,18.11,,TRUE,ISOS-L-2,Light,FALSE,Open circuit,85.0; 85.0,Air,45,100,FALSE,10,30,,
2018-11-04 00:00:00,SLG , ITO , PEDOT:PSS ,,, Perovskite , PCBM-60 , Phen-NaDPO ,,, Ag,0.04,pin,FALSE,MA,Pb; Sn,I,3,Cl; NAP 1-(3-aminopropylpyrrolidine),,1,Spin-coating,DMF,1,Unknown,TRUE,Unknown,Unknown,13.4,,TRUE,ISOS-L-1I,White LED,FALSE,Open circuit,25.0; 25.0,N2,0,1200,FALSE,18,30,,22
2017-01-05 00:00:00,SLG , FTO , TiO2-c , TiO2-mp ,, Perovskite , P3HT ,,,, Au,0.1,nip-mp,FALSE,MA,Pb,I,3,,1.6,2,Spin-coating >> CBD,DMF >> IPA,1 >> 1,Unknown,FALSE,Unknown,Unknown,8.62,,TRUE,ISOS-D-1,Dark,FALSE,Open circuit,25.0; 25.0,Air,,800,TRUE,20,30,,
2017-09-18 00:00:00,SLG , FTO , PEDOT:PSS ,,, Perovskite , PCBM-60 , BCP ,,, Ag,1.8,pin,FALSE,MA,Pb,I,3,,1.6,1,Spin-coating,DMF,1,Chlorobenzene,FALSE,Unknown,Unknown,,,TRUE,ISOS-D-1,Dark,FALSE,Open circuit,25.0; 25.0,Air,60,1500,TRUE,22,30,,3.2
2016-07-25 00:00:00,SLG , ITO , PEDOT:PSS ,,, Perovskite , C60 , BCP ,,, Ag,0.1,pin,FALSE,MA,Pb,I,3,,1.6,2,Spin-coating >> Spin-coating,DMF >> IPA,1 >> 1,Unknown,FALSE,Unknown,Unknown,6.28,,TRUE,ISOS-D-1,Dark,FALSE,Open circuit,25.0; 25.0,Air,50,250,FALSE,30,30,,
2019-08-23 00:00:00,SLG , FTO , TiO2-c ,,, Perovskite , Spiro-MeOTAD ,,,, Au,0.1,nip,FALSE,Cs,Pb,Br; I,1; 2,,,1,Spin-coating,DMSO,1,Diethyl ether,FALSE,Unknown,Unknown,8.74,,TRUE,ISOS-D-1,Dark,FALSE,Open circuit,25.0; 25.0,Air,40,120,FALSE,45,30,,
2019-07-06 00:00:00,SLG , FTO , TiO2-c ,,, Perovskite , Spiro-MeOTAD ,,,, Au,0.09,nip,FALSE,FA; MA,Pb,I,3,CsAc,1.53,1,Spin-coating,DMF; DMSO,4; 1,Chlorobenzene,FALSE,Unknown,Unknown,,,TRUE,ISOS-L-1,Xenon,FALSE,Open circuit,25.0; 25.0,Air,25,110,FALSE,52,30,,
2019-10-28 00:00:00,SLG , ITO , NiO-np ,,, Perovskite , PCBM-60 , BCP ,,, Ag,0.1,pin,FALSE,MA,Pb,I,3,BiFeO3-np,1.6,1,Spin-coating,DMSO; GBL,3; 7,Toluene,FALSE,Unknown,Unknown,15.08,,TRUE,ISOS-D-1,Dark,FALSE,Open circuit,25.0; 25.0,Air,50,60,FALSE,55,30,,
2019-09-04 00:00:00,SLG , FTO , TiO2-c , TiO2-mp ,, Perovskite , Spiro-MeOTAD ,,,, Au,0.1,nip-mp,FALSE,FA; MA,Pb,Br; I,0.45; 2.55,,,1,Spin-coating,DMF; DMSO,4; 1,Chlorobenzene,FALSE,Unknown,Unknown,19.11,,TRUE,ISOS-D-1,Dark,FALSE,Open circuit,25.0; 25.0,Air,85,108,FALSE,58,30,,
2017-12-01 00:00:00,SLG , FTO , TiO2-c , TiO2-mp ,, Perovskite , Spiro-MeOTAD ,,,, Au,0.16,nip-mp,FALSE,GU; MA,Pb,I,3,,,1,Spin-coating,DMSO,1,Chlorobenzene,FALSE,Unknown,Unknown,18.3,,TRUE,ISOS-L-2I,White LED,FALSE,MPPT,60.0; 60.0,Ar,0,1100,FALSE,60,30,,55
2019-08-30 00:00:00,SLG , ITO , NiCo2O4 ,,, Perovskite , C60; PCBM-60 , Zr(acac)4 ,,, Ag,0.1,pin,FALSE,MA,Pb,I,3,Cl,1.6,1,Spin-coating,DMF,1,Unknown,TRUE,Unknown,Unknown,,,TRUE,ISOS-L-1,White LED,FALSE,Open circuit,25.0; 25.0,Air,,110,FALSE,63,30,60,
2017-02-07 00:00:00,SLG , FTO , SnO2-c ,,, Perovskite , SWCNTs , Spiro-MeOTAD ,,, Ag,0.0919,nip,FALSE,FA; MA,Pb,Br; I,0.51; 2.49,,,1,Spin-coating,DMF; DMSO,4; 1,Anisole,FALSE,Unknown,Unknown,18.9,,TRUE,ISOS-D-2,Dark,FALSE,Open circuit,85.0; 85.0,Air,45,168,FALSE,65,30,,
2019-11-04 00:00:00,SLG , FTO , TiO2-c , TiO2-mp ,, Perovskite , Spiro-MeOTAD ,,,, Ag,0.16,nip-mp,FALSE,MA,Pb,I,3,,1.6,1,Spin-coating,DMF; DMSO,9; 1,Diethyl ether,FALSE,Unknown,Unknown,3.3,,TRUE,ISOS-L-1,Light,FALSE,Open circuit,25.0; 25.0,Air,55,40,FALSE,70,30,,
2017-11-10 00:00:00,SLG , FTO , TiO2-c ,,, Perovskite , Spiro-MeOTAD ,,,, Au,0.1,nip,FALSE,FA; MA,Pb,Br; I,0.25; 2.75,Polystyrene,,1,Spin-coating,DMF; DMSO,4; 1,Chlorobenzene,FALSE,Unknown,Unknown,20.2,,TRUE,ISOS-D-1,Dark,FALSE,Open circuit,30.0; 30.0,Air,80,60,FALSE,75,30,,
2017-12-01 00:00:00,SLG , FTO , TiO2-c , TiO2-mp ,, Perovskite , Spiro-MeOTAD ,,,, Au,0.16,nip-mp,FALSE,GU; MA,Pb,I,3,,,1,Spin-coating,DMSO,1,Chlorobenzene,FALSE,Unknown,Unknown,18.99,,TRUE,ISOS-L-2I,White LED,FALSE,MPPT,60.0; 60.0,Ar,0,1100,FALSE,75,30,,75
2019-05-24 00:00:00,SLG , ITO , PTAA ,,, Perovskite , C60 , BCP ,,, Cu,0.1,pin,FALSE,MA,Pb,I,3,CsPbBrCl2-QDs,1.6,1,Spin-coating,DMF; DMSO,9; 1,Toluene,TRUE,Unknown,Unknown,20.9,,TRUE,ISOS-L-1,Xenon,FALSE,Open circuit,25.0; 25.0,Air,70,30,FALSE,80,30,,
2017-12-06 00:00:00,SLG , FTO , SnO2-np ,,, Perovskite , Spiro-MeOTAD ,,,, Au,0.16,nip,FALSE,FA; MA,Pb,Br; I,0.45; 2.55,,,1,Spin-coating,DMF; DMSO,4; 1,Ethyl acetate,FALSE,Unknown,Unknown,17.46,17.35,TRUE,ISOS-D-2,Dark,FALSE,Open circuit,60.0; 60.0,Air,30,35,FALSE,79,29.29,,
2015-08-24 00:00:00,SLG , ITO , PEDOT:PSS ,,, Perovskite , PCBM-60 , Cr ,,, Au,0.135,pin,FALSE,MA,Pb,I,3,Cl,1.6,1,Spin-coating,DMF,1,Unknown,FALSE,Unknown,Unknown,12.5,,TRUE,ISOS-L-1,Light,FALSE,MPPT,25.0; 25.0,Air,,100,FALSE,25,28,,
2015-06-11 00:00:00,SLG , FTO , TiO2-c , TiO2-mp ,, Perovskite , Spiro-MeOTAD ,,,, Au,0.16,nip-mp,FALSE,MA,Pb,I,3,,1.6,2,Spin-coating >> Spin-coating,DMF >> IPA,1 >> 1,Unknown,FALSE,Unknown,Unknown,9.9,,TRUE,ISOS-L-2,Solar simulator,FALSE,MPPT,65.0; 65.0,Air,42,100,FALSE,50,28,,
2018-10-28 00:00:00,SLG , ITO , PEDOT:PSS ,,, Perovskite , C60 , BCP ,,, Au,0.16,pin,FALSE,MA,Pb,I,3,,1.6,1,Spin-coating,DMF; GBL,6; 4,Toluene,FALSE,Unknown,Unknown,,,TRUE,ISOS-L-2I,Xenon,FALSE,Open circuit,85.0; 85.0,Unknown,,500,FALSE,14.3,27,,
2019-01-02 00:00:00,SLG , FTO , TiO2-c , SnO2-c ,, Perovskite , P3HT ,,,, Carbon,0.1,nip,FALSE,FA; MA,Pb,I,3,,,1,Spin-coating,DMF,1,Vacuum,TRUE,Unknown,Unknown,9.73,,TRUE,ISOS-L-1I,Light,FALSE,Open circuit,25.0; 25.0,Unknown,,75,FALSE,25,27,,
2016-10-24 00:00:00,SLG , FTO , TiO2-c , TiO2-mp ,, Perovskite , Spiro-MeOTAD ,,,, Au,0.09,nip-mp,FALSE,FA; MA,Pb,Br; I,0.45; 2.55,,,1,Spin-coating,DMF; DMSO,2; 8,Chlorobenzene,FALSE,Unknown,Unknown,,,TRUE,ISOS-D-3,Dark,FALSE,Open circuit,60.0; 60.0,Air,85,48,FALSE,59,27,,
2019-07-09,SLG , FTO , TiO2-c ,,, Perovskite , Spiro-MeOTAD ,,,, Au,0.067,nip,FALSE,MA,Pb,I,3,nan,1.6,2,Spin-coating | Spin-coating,DMF | IPA,1 | 1,Unknown,FALSE,Unknown,Unknown,4.1,,TRUE,ISOS-D-1,Dark,FALSE,Open circuit,nan; nan,Ambient,,160,FALSE,0,26,,
2018-04-24 00:00:00,SLG , FTO , TiO2-c , TiO2-mp ,, Perovskite , HS-Ph-CN , Spiro-MeOTAD ,,, Au,1,nip-mp,FALSE,Cs; FA; MA,Pb,Br; I,0.51; 2.49,,,1,Spin-coating,DMF; DMSO,4; 1,Chlorobenzene,TRUE,Unknown,Unknown,,,TRUE,ISOS-L-2I,Xenon,FALSE,Open circuit,60.0; 60.0,Unknown,,123,FALSE,10.1,26,,
2017/09/08 00:00:00,SLG , FTO , NiO-c ,,, Perovskite , PCBM-60 ,,,, Ag,0.1,pin,FALSE,MA,Pb,I,3,Unknown,1.6,1,Spin-coating,DMF; DMSO,7; 3,Unknown,FALSE,Unknown,Unknown,16,,TRUE,ISOS-D-1,Dark,FALSE,Open circuit,25.0; 25.0,Air,80,220,FALSE,13,26,,
2017-12-06 00:00:00,SLG , FTO , TiO2-c , TiO2-mp ,, Perovskite , Spiro-MeOTAD ,,,, Au,0.1,nip-mp,FALSE,FA; MA,Pb,Br; I,0.0; 2.51,"2_(6_bromo_1,3_dioxo_1H _benzo[de ]isoquinolin_2(3H )_yl)ethan_1_ammonium iodide",,1,Spin-coating,DMF; DMSO,4; 1,Chlorobenzene,FALSE,Unknown,Unknown,,,TRUE,ISOS-D-1,Dark,FALSE,Open circuit,25.0; 25.0,Air,85,96,FALSE,35,26,,
2018-09-27 00:00:00,SLG , FTO , TiO2-c ,,, Perovskite , PTAA ,,,, Au,0.096,nip,FALSE,Cs,Sn,I,3,SnCl2,,1,Spin-coating,DMF; DMSO,7; 3,Toluene,TRUE,Epoxy,Unknown,3.9,,TRUE,ISOS-D-1,Dark,FALSE,Open circuit,25.0; 25.0,Air,40,100,FALSE,48,26,,
2019/04/15 00:00:00,SLG , FTO , PEDOT:PSS ,,, Perovskite , PCBM-60 ,,,, Ag,0.09,pin,FALSE,MA,Pb,I,3,Unknown,1.6,1,Spin-coating,DMF; DMSO,4; 1,Chlorobenzene,FALSE,Unknown,Unknown,16.61,,TRUE,ISOS-L-1,Dark,FALSE,Open circuit,25.0; 25.0,Air,,80,FALSE,51,26,,
2018-11-04 00:00:00,SLG , ITO , PEDOT:PSS ,,, Perovskite , PCBM-60 , Phen-NaDPO ,,, Ag,0.04,pin,FALSE,MA,Pb; Sn,I,3,Cl,,1,Spin-coating,DMF,1,Unknown,TRUE,Unknown,Unknown,10.3,,TRUE,ISOS-L-1,White LED,FALSE,Open circuit,25.0; 25.0,Air,30,1100,FALSE,0,25,,3
2018-11-04 00:00:00,SLG , ITO , PEDOT:PSS ,,, Perovskite , PCBM-60 , Phen-NaDPO ,,, Ag,0.04,pin,FALSE,MA,Pb; Sn,I,3,Cl; NAP 1-(3-aminopropylpyrrolidine),,1,Spin-coating,DMF,1,Unknown,TRUE,Unknown,Unknown,13.4,,TRUE,ISOS-L-1,White LED,FALSE,Open circuit,25.0; 25.0,Air,30,1300,FALSE,0,25,,30
2018-10-01 00:00:00,SLG , FTO , SnO2-c ,,, Perovskite , Spiro-MeOTAD ,,,, Au,4.58,nip,TRUE,FA,Pb,I,3,,1.48,3,Evaporation >> Evaporation >> Gas reaction,none >> none >> none,1 >> 1 >> 1,Unknown,FALSE,Unknown,Unknown,,,TRUE,ISOS-D-1,Dark,FALSE,Open circuit,25.0; 25.0,Air,30,200,FALSE,10,25,,
2018-05-29 00:00:00,SLG , FTO , TiO2-c , TiO2-mp ,, Perovskite , Spiro-MeOTAD ,,,, Au,0.09,nip-mp,FALSE,FA,Pb,Br; I,0.3; 2.7,,,1,Spin-coating,DMF; DMSO,4; 1,Chlorobenzene,FALSE,Unknown,Unknown,10.81,,TRUE,ISOS-D-2,Dark,FALSE,Open circuit,85.0; 85.0,Air,20,260,FALSE,10,25,,
2019-01-21 00:00:00,SLG , FTO , TiO2-c , TiO2-mp ,, Perovskite , Spiro-MeOTAD ,,,, Au,0.1,nip-mp,FALSE,MA,Pb,I,3,,1.6,1,Spin-coating,DMF; DMSO,9; 1,Diethyl ether,FALSE,Unknown,Unknown,18.96,17.28,TRUE,ISOS-L-2,Light,FALSE,Open circuit,85.0; 85.0,Air,45,100,FALSE,12,25,,
2019-08-26 00:00:00,SLG , ITO , PEDOT:PSS ,,, Perovskite , PCBM-60 , Al2O3-np ,,, Ag,0.04,pin,FALSE,MA,Pb,I,3,,1.6,1,Spin-coating,DMF; DMSO,9; 1,Chlorobenzene,FALSE,Unknown,Unknown,10.3,10.5,TRUE,ISOS-D-1,Dark,FALSE,Open circuit,25.0; 25.0,Air,55,280,FALSE,20,25,,
2018-10-01 00:00:00,SLG , FTO , SnO2-c ,,, Perovskite , Spiro-MeOTAD ,,,, Au,4.58,nip,TRUE,FA,Pb,I,3,,1.48,3,Evaporation >> Evaporation >> Gas reaction,none >> none >> none,1 >> 1 >> 1,Unknown,FALSE,Unknown,Unknown,,,TRUE,ISOS-D-2,Dark,FALSE,Open circuit,60.0; 60.0,Air,30,200,FALSE,20,25,,
2020-02-14,SLG , FTO , TiO2-c , TiO2-mp ,, Perovskite , Spiro-MeOTAD ,,,, Au,0.16,nip-mp,FALSE,MA,Pb,I,3,nan,1.59,1,Spin-coating,DMF; DMSO,4; 1,Toluene,FALSE,Unknown,Unknown,18.3,,TRUE,ISOS-L-1I,Solar simulator,FALSE,MPPT,25; 25,Ar,,150,FALSE,20,25,,89
2020-06-01,SLG , ITO , PEDOT:PSS ,,, Perovskite , PCBM-60 , BCP ,,, Ag,0.1,pin,FALSE,MA,Pb,I,3,Undoped,nan,1,Spin-coating,DMF; DMSO,9; 1,Unknown,FALSE,Unknown,Unknown,,,TRUE,ISOS-D-1,Dark,FALSE,Open circuit,80; 80,N2,,400,FALSE,40,25,,
2019-10-09 00:00:00,SLG , FTO , SnO2-c ,,, Perovskite , Spiro-MeOTAD ,,,, Au,0.07,nip,FALSE,FA; MA,Pb,Br; I,0.51; 2.49,,,1,Spin-coating,DMF; DMSO,4; 1,Toluene,FALSE,Unknown,Unknown,20.03,,TRUE,ISOS-D-1,Dark,FALSE,Open circuit,30.0; 30.0,Air,40,170,FALSE,72,25,,
2018-05-09 00:00:00,SLG , FTO , TiO2-c , TiO2-mp ,, Perovskite , P3HT ,,,, Au,0.1,nip-mp,FALSE,FA; MA,Pb,Br; I,0.45; 2.55,,1.59,1,Spin-coating,DMF; DMSO,4; 1,Ethyl acetate,FALSE,Unknown,Unknown,17.55,,TRUE,ISOS-D-1,Dark,FALSE,Open circuit,25.0; 25.0,Air,25,4200,TRUE,0,24,,80
2018-10-16 00:00:00,SLG , FTO , TiO2-c , TiO2-mp ,, Perovskite , Spiro-MeOTAD ,,,, Au,0.1,nip-mp,FALSE,MA,Pb,I,3,,1.6,2,Spin-coating >> Gas reaction,DMF >> none,1 >> 1,Unknown,FALSE,Unknown,Unknown,,,TRUE,ISOS-D-1,Dark,FALSE,Open circuit,25.0; 25.0,Air,28,1200,TRUE,0,24,,
2016-03-22 00:00:00,SLG , ITO , PEDOT:PSS ,,, Perovskite , PCBM-60 ,,,, Ag,0.0314,pin,FALSE,MA,Pb,I,3,Cl,1.6,1,Spin-coating,DMF,1,Unknown,FALSE,Unknown,Unknown,11.7,12.1,TRUE,ISOS-D-1,Dark,FALSE,Open circuit,25.0; 25.0,Air,20,168,FALSE,5,24,,
2015-09-29 00:00:00,SLG , FTO , TiO2-c , TiO2-mp ,, Perovskite , Spiro-MeOTAD ,,,, Au,0.09,nip-mp,FALSE,MA,Pb,I,3,,1.6,1,Spin-coating,DMF,1,Unknown,FALSE,Unknown,Unknown,,,TRUE,ISOS-D-1,Dark,FALSE,Open circuit,25.0; 25.0,Air,50,240,FALSE,5,24,,
2015-05-19 00:00:00,SLG ,Carbon-nt, TiO2-c , TiO2-mp ,, Perovskite , P3HT; SWCNTs , PMMA,,, Ag-nw,0.1,nip-mp,FALSE,MA,Pb,I,3,Cl,1.6,1,Dipp-coating,DMF,1,Unknown,FALSE,Unknown,Unknown,,,TRUE,ISOS-D-1,Dark,FALSE,Open circuit,25.0; 25.0,Ambient,,96,FALSE,7.4,24,,
2017-09-09 00:00:00,SLG , ITO , PEDOT:PSS ,,, Perovskite , PCBM-70 , BCP ,,, Ag,0.04,pin,FALSE,MA,Pb,I,3,,1.6,1,Spin-coating,DMF; DMSO,,Chlorobenzene,FALSE,Unknown,Unknown,10.24,,TRUE,ISOS-D-1,Dark,FALSE,Open circuit,25.0; 25.0,Air,30,180,FALSE,10,24,,
2017-04-20,SLG , ITO , PEDOT:PSS ,,, Perovskite , C60 , BCP ,,, Au,0.1,pin,FALSE,MA,Pb,I,3,Undoped,1.6,2,Spin-coating >> Spin-coating,DMF >> IPA,1 >> 1,Unknown,TRUE,Unknown,Unknown,11.9,,TRUE,ISOS-D-1,Dark,FALSE,Open circuit,nan; nan,Air,60,1920,TRUE,20,24,453,56
2018-12-05 00:00:00,SLG , FTO , TiO2-c , TiO2-mp ,, Perovskite , Spiro-MeOTAD ,,,, Au,0.09,nip-mp,FALSE,FA; MA,Pb,Br; I,0.45; 1,PEAI,,1,Spin-coating,DMF; DMSO,4; 1,Chlorobenzene,FALSE,Unknown,Unknown,18.8,,TRUE,ISOS-D-1,Dark,FALSE,Open circuit,20.0; 20.0,Air,85,120,FALSE,21.27,24,,
2017-06-26,SLG , ITO , TiO2-c ,,, Perovskite , Spiro-MeOTAD ,,,, Au,0.102,nip,FALSE,MA,Pb,I,3,Cl,nan,2,Spin-coating >> Spin-coating,DMF >> IPA,1 >> 1,Unknown,FALSE,Unknown,Unknown,15.8,,TRUE,ISOS-D-1,Dark,FALSE,Open circuit,25; 25,Ambient,30,168,FALSE,27,24,,
2015-07-23 00:00:00,SLG , FTO , TiO2-c ,,, Perovskite , Spiro-MeOTAD ,,,, Ag,0.04,nip,FALSE,MA,Pb,I,3,Cl,1.6,1,Spin-coating,DMF,1,Unknown,FALSE,Unknown,Unknown,14.57,15.54,TRUE,ISOS-D-1I,Dark,FALSE,Open circuit,25.0; 25.0,N2,0,168,FALSE,40,24,,
2019-11-14 00:00:00,SLG , ITO , PEDOT:PSS ,,, Perovskite , PCBM-70 ,,,, Al,0.1,pin,FALSE,MA,Pb,I,3,,1.65,1,Spin-coating,DMSO; GBL,3; 7,Toluene,FALSE,Unknown,Unknown,9.68,,TRUE,ISOS-D-2I,Dark,FALSE,Open circuit,60.0; 60.0,N2,0,300,FALSE,40,24,,
2016-09-13 00:00:00,SLG , ITO ,,,, Perovskite , C60 , BCP ,,, Ag,0.1,pin,FALSE,MA,Pb,I,3,Cl,1.6,1,Spin-coating,DMF,1,Chlorobenzene,FALSE,Unknown,Unknown,6.3,,TRUE,ISOS-L-2,Light,FALSE,Open circuit,80.0; 80.0,Air,45,60,FALSE,43,24,,
2018-08-11 00:00:00,SLG , ITO , PEDOT:PSS ,,, Perovskite , PCBM-60 , C60 , BCP ,, Ag,0.0314,pin,FALSE,Cs; FA; MA,Pb; Sn,Br; I,0.5; 2.5,,1.38,1,Spin-coating,DMSO; GBL,3; 7,Toluene,FALSE,Unknown,Unknown,,10.56,TRUE,ISOS-D-1,Dark,FALSE,Open circuit,25.0; 25.0,Air,35,120,FALSE,53,24,,
2018/12/13 00:00:00,SLG , FTO , TiO2-c ,,, Perovskite , Spiro-MeOTAD , MoO3 ,,, Ag,0.1,nip,FALSE,MA,Pb,I,3,Unknown,1.6,1,Spin-coating,DMSO; GBL,3; 7,Chlorobenzene,FALSE,Unknown,Unknown,,,TRUE,ISOS-D-2,Dark,FALSE,Open circuit,25.0; 25.0,Air,85,120,FALSE,54,24,,
2018-08-11 00:00:00,SLG , ITO , PEDOT:PSS ,,, Perovskite , PCBM-60 , C60 , BCP ,, Ag,0.0314,pin,FALSE,Cs; FA; MA,Pb; Sn,Br; I,0.5; 2.5,,1.3,1,Spin-coating,DMSO; GBL,3; 7,Toluene,FALSE,Unknown,Unknown,,11.05,TRUE,ISOS-D-1,Dark,FALSE,Open circuit,25.0; 25.0,Air,35,120,FALSE,55,24,,
2019-06-05 00:00:00,SLG , ITO , PEDOT:PSS ,,, Perovskite , C60 , LiF ,,, Al,0.05,pin,FALSE,(PEA); FA,Sn,I,13,SnF2,,1,Spin-coating,DMF; DMSO,4; 1,Chlorobenzene,FALSE,Unknown,Unknown,6.42,,TRUE,ISOS-D-1I,Dark,FALSE,Open circuit,20.0; 20.0,N2,0,192,FALSE,60,24,,
2018-06-01 00:00:00,SLG , FTO , TiO2-c ,,, Perovskite , Spiro-MeOTAD ,,,, Au,0.12,nip,FALSE,Cs; FA,Pb,I,3,H2O; TEOS,,1,Spin-coating,DMF; DMSO,7; 3,Toluene,FALSE,Unknown,Unknown,18.8,,TRUE,ISOS-D-1,Dark,FALSE,Open circuit,25.0; 25.0,Air,80,24,FALSE,80,24,,
2017-12-06 00:00:00,SLG , FTO , SnO2-np ,,, Perovskite , Spiro-MeOTAD ,,,, Au,0.16,nip,FALSE,FA; MA,Pb,Br; I,0.45; 2.55,,,1,Spin-coating,DMF; DMSO,4; 1,Ethyl acetate,FALSE,Unknown,Unknown,17.46,17.35,TRUE,ISOS-D-1,Dark,FALSE,Open circuit,30.0; 30.0,Air,60,35,FALSE,69,23.67,,
2019-02-26 00:00:00,SLG , ITO , ZnO,,, Perovskite , Spiro-MeOTAD ,,,, Au,0.06,nip,FALSE,Cs; FA; MA,Pb,Br; I,0.45; 2.55,,1.6,1,Spin-coating,DMF; DMSO,9; 1,Chlorobenzene,FALSE,Unknown,Unknown,18.18,,TRUE,ISOS-D-2,Dark,FALSE,Open circuit,85.0; 85.0,Air,25,100,FALSE,0,23,,
2019-02-26 00:00:00,SLG , ITO , ZnO,,, Perovskite , Spiro-MeOTAD ,,,, Au,0.06,nip,FALSE,Cs; FA; MA,Pb,Br; I,0.45; 2.55,,1.6,1,Spin-coating,DMF; DMSO,9; 1,Chlorobenzene,FALSE,Unknown,Unknown,18.82,,TRUE,ISOS-D-2,Dark,FALSE,Open circuit,85.0; 85.0,Air,25,100,FALSE,0,23,,
2017-04-21 00:00:00,SLG , ITO , TiO2-np ,,, Perovskite , Spiro-MeOTAD ,,,, Au,0.102,nip,FALSE,MA,Pb,I,3,Cl,1.6,2,Spin-coating >> Spin-coating,DMF >> IPA,1 >> 1,Unknown,FALSE,Unknown,Unknown,16,,TRUE,ISOS-D-1,Dark,FALSE,Open circuit,25.0; 25.0,Air,40,168,FALSE,30,23,,
2016-11-28 00:00:00,SLG , FTO , TiO2-c , TiO2-mp ,, Perovskite , Spiro-MeOTAD ,,,, Au,0.13,nip-mp,FALSE,MA,Pb,I,3,,1.6,1,Spin-coating,DMSO,1,Diethyl ether,TRUE,UV-glue,Unknown,14.2,,TRUE,ISOS-L-1,White LED,FALSE,Open circuit,45.0; 45.0,Air,45,300,FALSE,45,23,,
2019-10-28 00:00:00,SLG , ITO , NiO-np ,,, Perovskite , PCBM-60 , BCP ,,, Ag,0.1,pin,FALSE,MA,Pb,I,3,Undoped,1.6,1,Spin-coating,DMSO; GBL,3; 7,Toluene,FALSE,Unknown,Unknown,13.8,,TRUE,ISOS-D-1,Dark,FALSE,Open circuit,25.0; 25.0,Air,50,60,FALSE,24,22,,
2019-08-23 00:00:00,SLG , FTO , TiO2-c ,,, Perovskite , Spiro-MeOTAD ,,,, Au,0.1,nip,FALSE,Cs,Pb,I,3,GAI,,2,Spin-coating >> Spin-coating,DMSO >> IPA,1 >> 1,Diethyl ether,FALSE,Unknown,Unknown,6.91,,TRUE,ISOS-D-1,Dark,FALSE,Open circuit,25.0; 25.0,Air,40,60,FALSE,30,22,,
2017-11-10 00:00:00,SLG , FTO , TiO2-c ,,, Perovskite , Spiro-MeOTAD ,,,, Au,0.1,nip,FALSE,FA; MA,Pb,Br; I,0.25; 2.75,,,1,Spin-coating,DMF; DMSO,4; 1,Chlorobenzene,FALSE,Unknown,Unknown,19.2,,TRUE,ISOS-D-1,Dark,FALSE,Open circuit,30.0; 30.0,Air,80,60,FALSE,48,22,,
2017-07-20 00:00:00,SLG , ITO , NiO-np ,,, Perovskite , PEAI , PCBM-60 , BCP ,, Ag,0.09,pin,FALSE,Cs; FA,Pb,Br; I,0.3; 2.7,,,1,Spin-coating,DMSO; GBL,3; 7,Chlorobenzene,FALSE,Unknown,Unknown,,,TRUE,ISOS-D-1,Dark,FALSE,Open circuit,25.0; 25.0,Air,70,120,FALSE,60,22,,
2016-11-28 00:00:00,SLG , FTO , TiO2-c ,,, Perovskite , Spiro-MeOTAD ,,,, Au,0.13,nip,FALSE,MA,Pb,I,3,,1.6,1,Spin-coating,DMSO,1,Diethyl ether,TRUE,UV-glue,Unknown,14,,TRUE,ISOS-L-1,White LED,FALSE,Open circuit,45.0; 45.0,Air,45,295,FALSE,50,21,,
2016-12-01 00:00:00,SLG , FTO , C60 ,,, Perovskite , Spiro-MeOTAD ,,,, Au,0.0919,nip,FALSE,MA,Pb,I,3,Cl,1.6,1,Spin-coating,DMF,1,Unknown,FALSE,Unknown,Unknown,18.3,,TRUE,ISOS-L-1,Xenon,FALSE,Open circuit,53.0; 53.0,Air,55,140,FALSE,0,20.7,,
2020-01-16 00:00:00,SLG , FTO , TiO2-c , TiO2-mp ,, Perovskite , Spiro-MeOTAD ,,,, Au,0.09,nip-mp,FALSE,Cs,Pb,I,3,,,1,Spin-coating,DMF; DMSO,4; 1,Unknown,FALSE,Unknown,Unknown,11.8,,TRUE,ISOS-D-1,Dark,FALSE,Open circuit,25.0; 25.0,Air,30,247.2,FALSE,10,20.4,,0
2019-10-08 00:00:00,SLG , FTO , TiO2-c , PCBM-60 ,, Perovskite , Spiro-MeOTAD ,,,, Ag,0.06,nip,FALSE,Cs; FA; MA,Pb,Br; I,0.51; 2.49,,,1,Spin-coating,DMF; DMSO,4; 1,Chlorobenzene,FALSE,Unknown,Unknown,21.44,19.1,TRUE,ISOS-D-1,Dark,FALSE,Open circuit,25.0; 25.0,Air,30,720,FALSE,86,20.3,,
2019-08-01 00:00:00,SLG , FTO , TiO2-c , TiO2-mp ,, Perovskite , P3HT ,,,, Au,0.09,nip-mp,FALSE,Cs,Pb,Br; I,1; 2,,,1,Spin-coating,DMSO,1,Hot Air,FALSE,Unknown,Unknown,12.43,,TRUE,ISOS-D-2,Dark,FALSE,Open circuit,85.0; 85.0,Ambient,,150,FALSE,0,20,,
2016-09-28 00:00:00,SLG , FTO , TiO2-c ,,, Perovskite , Spiro-MeOTAD ,,,, Au,0.05,nip,FALSE,FA,Pb,I,3,,1.48,1,Spin-coating,DMF,1,Chlorobenzene,FALSE,Unknown,Unknown,14.2,9.5,TRUE,ISOS-D-1,Dark,FALSE,Open circuit,20.0; 20.0,Air,50,3000,FALSE,0,20,,0
2019-04-29 00:00:00,SLG , ITO , PEDOT:PSS ,,, Perovskite , PCBM-60 , BCP ,,, Ag,0.0464,pin,FALSE,MA,Pb,I,3,,1.6,1,Spin-coating,Cyclohexyl-2-pyrrolidone; DMF,1; 20,Unknown,FALSE,Unknown,Unknown,8.04,,TRUE,ISOS-D-1,Dark,FALSE,Open circuit,25.0; 25.0,Ambient,,680,FALSE,0,20,,
2018-03-15 00:00:00,SLG , FTO , C60 ,,, Perovskite , Spiro-MeOTAD ,,,, Au,0.1,nip,FALSE,MA,Pb,I,3,,1.6,1,Spin-coating,DMF,1,Diethyl ether,TRUE,Unknown,Unknown,17,15.8,TRUE,ISOS-L-1,Light,FALSE,Open circuit,30.0; 30.0,Air,40,280,FALSE,10,20,,
2016-07-25 00:00:00,SLG , ITO , PEDOT:PSS ,,, Perovskite , C60 , BCP ,,, Ag,0.1,pin,FALSE,MA,Pb,I,3,,1.6,1,Spin-coating,DMF,1,Unknown,FALSE,Unknown,Unknown,3.4,,TRUE,ISOS-D-1,Dark,FALSE,Open circuit,25.0; 25.0,Air,50,150,FALSE,10,20,,
2018-11-04 00:00:00,SLG , ITO , PEDOT:PSS ,,, Perovskite , PCBM-60 , Phen-NaDPO ,,, Ag,0.04,pin,FALSE,MA,Pb; Sn,I,3,Cl,,1,Spin-coating,DMF,1,Unknown,TRUE,Unknown,Unknown,10.3,,TRUE,ISOS-L-1I,White LED,FALSE,Open circuit,25.0; 25.0,N2,0,1200,FALSE,10,20,,12
2017-03-29 00:00:00,SLG , FTO , TiO2-c , TiO2-mp ,, Perovskite , Spiro-MeOTAD ,,,, Au,0.16,nip-mp,FALSE,FA; MA,,Br; I,0.45; 2.55,,,1,Spin-coating,DMF; DMSO,4; 1,Trifluorotoluene,FALSE,Unknown,Unknown,19.01,,TRUE,ISOS-L-1I,Light,TRUE,MPPT,25.0; 25.0,Ar,0,650,TRUE,20,20,,
2019-04-29 00:00:00,SLG , ITO , NO-Graphene-QDs ,,, Perovskite , PCBM-60 , BCP ,,, Ag,0.0464,pin,FALSE,MA,Pb,I,3,,1.6,1,Spin-coating,Cyclohexyl-2-pyrrolidone; DMF,1; 20,Unknown,FALSE,Unknown,Unknown,10.15,,TRUE,ISOS-D-1,Dark,FALSE,Open circuit,25.0; 25.0,Ambient,,680,FALSE,23,20,,
2019-04-18 00:00:00,SLG , ITO , TiO2-c ,,, Perovskite , Spiro-MeOTAD ,,,, Au,0.13,nip,FALSE,MA,Pb,I,3,,1.6,1,Spin-coating,DMF,1,Unknown,FALSE,Unknown,Unknown,12.5,,TRUE,ISOS-D-2I,Dark,FALSE,Open circuit,85.0; 85.0,N2,0,450,FALSE,30,20,,
2017-07-20 00:00:00,SLG , ITO , NiO-np ,,, Perovskite , PEAI , PCBM-60 , BCP ,, Ag,0.09,pin,FALSE,Cs; FA,Pb,Br; I,0.3; 2.7,,,1,Spin-coating,DMSO; GBL,3; 7,Chlorobenzene,FALSE,Unknown,Unknown,,,TRUE,ISOS-L-1,Light,FALSE,Open circuit,25.0; 25.0,Air,25,100,FALSE,30,20,,
2018-08-11 00:00:00,SLG , ITO , PEDOT:PSS ,,, Perovskite , PCBM-60 , C60 , BCP ,, Ag,0.0314,pin,FALSE,Cs; FA; MA,Pb; Sn,Br; I,0.5; 2.5,,1.31,1,Spin-coating,DMSO; GBL,3; 7,Toluene,FALSE,Unknown,Unknown,,10.81,TRUE,ISOS-D-1,Dark,FALSE,Open circuit,25.0; 25.0,Air,35,120,FALSE,35,20,,
2020-01-13,SLG , ITO , PEDOT:PSS ,,, Perovskite , PCBM-60 , Cr ,,, Au,0.05,pin,FALSE,BA; MA,Pb,I,16,nan,1.58,1,Spin-coating,Methylammonium acetate,1,Unknown,FALSE,Unknown,Unknown,15.94,15.94,TRUE,ISOS-L-1I,Solar simulator,FALSE,MPPT,25; 25,N2,,1000,TRUE,40,20,1000,40
2019-06-07 00:00:00,SLG , ITO , PTAA ,,, Perovskite , C60 , BCP ,,, Ag,0.04,pin,FALSE,MA,Pb,I,3,,1.6,1,Spin-coating,DMF; DMSO,9; 1,Unknown,FALSE,Unknown,Unknown,17.34,16.17,TRUE,ISOS-D-1,Dark,FALSE,Open circuit,25.0; 25.0,Air,40,180,FALSE,42,20,,
2018-10-28 00:00:00,SLG , ITO , PEDOT:PSS ,,, Perovskite , C60 , BCP ,,, Au,0.16,pin,FALSE,FA; MA,Pb,I,3,,,1,Spin-coating,DMF; GBL,6; 4,Toluene,FALSE,Unknown,Unknown,,,TRUE,ISOS-L-2I,Xenon,FALSE,Open circuit,85.0; 85.0,Unknown,,500,FALSE,43,20,,
2016-10-10 00:00:00,SLG , FTO , TiO2-c , TiO2-mp ,, Perovskite , PTAA ,,,, Au,0.16,nip-mp,FALSE,MA,Pb,I,3,,1.6,1,Spin-coating,DMSO,1,Chlorobenzene,FALSE,Unknown,Unknown,18.01,16.81,TRUE,ISOS-L-1I,Solar simulator,FALSE,MPPT,25.0; 25.0,Ar,0,150,FALSE,63,20,,
2019-03-12 00:00:00,SLG , ITO , TiO2-c ,,, Perovskite , Spiro-MeOTAD ,,,, Au,0.16,nip,FALSE,FA; MA | (PEA),Pb; Sn | Pb; Sn,I | I,3 | 4,,1.26,2,Spin-coating >> Spin-coating,DMF; DMSO >> IPA,6; 1 >> 1,Toluene,FALSE,Unknown,Unknown,15.5,,TRUE,ISOS-D-1,Dark,FALSE,Open circuit,25.0; 25.0,Air,30,40,FALSE,65,20,,
2018-07-17 00:00:00,SLG , FTO , SnO2-np ,,, Perovskite , Cu3SbS4-np ,,,, Au,0.1,nip,FALSE,FA; MA,Pb,Br; I,0.51; 2.49,,,1,Spin-coating,DMF; DMSO,4; 1,Chlorobenzene,FALSE,Unknown,Unknown,8.7,,TRUE,ISOS-D-1,Dark,FALSE,Open circuit,50.0; 50.0,Air,30,600,FALSE,75,20,,
2018-06-12 00:00:00,SLG , FTO , TiO2-c , TiO2-mp ,, Perovskite , Spiro-MeOTAD , MoOx ,,, Al,0.15,nip-mp,FALSE,Cs; FA; MA,Pb,Br; I,0.51; 2.49,,,1,Spin-coating,DMF; DMSO,4; 1,Trifluorotoluene,FALSE,Unknown,Unknown,18.62,,TRUE,ISOS-L-1,White LED,FALSE,Open circuit,25.0; 25.0,Air,20,20,FALSE,80,20,,
2017/02/28 00:00:00,SLG , FTO , TiO2-c , TiO2-mp ,, Perovskite , CIGGSe-np ,,,, Au,0.09,nip-mp,FALSE,MA,Pb,I,3,Unknown,1.6,1,Spin-coating,DMF; DMSO,9; 1,Diethyl ether,FALSE,Unknown,Unknown,9.15,,TRUE,ISOS-D-1,Dark,FALSE,Open circuit,25.0; 25.0,Air,,120,FALSE,90,20,,
2019-10-15 00:00:00,SLG , FTO , TiO2-c , TiO2-mp ,, Perovskite , Spiro-MeOTAD ,,,, Au,0.16,nip-mp,FALSE,Cs,Pb,Br; I,1; 2,,1.92,1,Spin-coating,DMSO; Formamide,1; 1,Unknown,FALSE,Unknown,Unknown,11.1,,TRUE,ISOS-L-1I,White LED,FALSE,MPPT,25.0; 25.0,N2,0,350,FALSE,,20,,
2019-10-08 00:00:00,SLG , FTO , TiO2-c , PCBM-60 ,, Perovskite , Spiro-MeOTAD ,,,, Ag,0.06,nip,FALSE,Cs; FA; MA,Pb,Br; I,0.51; 2.49,,,1,Spin-coating,DMF; DMSO,4; 1,Chlorobenzene,FALSE,Unknown,Unknown,20.2,17.17,TRUE,ISOS-D-1,Dark,FALSE,Open circuit,25.0; 25.0,Air,30,720,FALSE,53,19.5,,
2017-04-20 00:00:00,SLG , ITO , TiO2-c ,,, Perovskite , PTAA , MoO3 ,,, Ag,0.05,nip,FALSE,MA,Pb,I,3,,1.6,1,Spin-coating,DMSO; GBL,3; 7,Diethyl ether,FALSE,Unknown,Unknown,,,TRUE,ISOS-D-1,Dark,FALSE,Open circuit,25.0; 25.0,Air,,108,FALSE,22.6,19,,
2016/08/05 00:00:00,SLG , FTO , TiO2-c ,,, Perovskite , COPV7 ,,,, Au,0.04,nip,FALSE,MA,Pb,I,3,Cl,1.6,1,Spin-coating,DMF,1,Unknown,FALSE,Unknown,Unknown,8.9,,TRUE,ISOS-D-1,Dark,FALSE,Open circuit,25.0; 25.0,Air,,100,FALSE,25,19,,
2019-01-16 00:00:00,SLG , FTO , TiO2-c ,,, Perovskite , Spiro-MeOTAD ,,,, Au,0.09,nip,FALSE,GU; MA,Pb,I,12,GA,1.75,1,Spin-coating,DMF; DMSO,10; 1,Chlorobenzene,FALSE,Unknown,Unknown,14.69,,TRUE,ISOS-D-2I,Dark,FALSE,Open circuit,80.0; 80.0,N2,0,20,FALSE,78,19,,
2019-08-22 00:00:00,SLG , ITO , PTAA ,,, Perovskite , C60 , BCP ,,, Ag,0.0757,pin,FALSE,MA,Pb,I,3,Cl; DTA,1.6,2,Spin-coating >> Spin-coating,DMF >> IPA,1 >> 1,Unknown,FALSE,Unknown,Unknown,21.45,21.03,TRUE,ISOS-D-2I,Dark,FALSE,Open circuit,65.0; 65.0,N2,0,500,FALSE,85,18.5,,
2017-12-06 00:00:00,SLG , FTO , TiO2-c ,,, Perovskite , Spiro-MeOTAD ,,,, Au,0.16,nip,FALSE,FA; MA,Pb,Br; I,0.45; 2.55,,,1,Spin-coating,DMF; DMSO,4; 1,Ethyl acetate,FALSE,Unknown,Unknown,16.39,7.88,TRUE,ISOS-D-1,Dark,FALSE,Open circuit,30.0; 30.0,Air,60,35,FALSE,37,18.26,,
2017-09-25 00:00:00,SLG , FTO , TiO2-c , TiO2-mp ,, Perovskite , Spiro-MeOTAD ,,,, Au,0.1,nip-mp,FALSE,MA,Pb,I,3,,1.6,2,Spin-coating >> Spin-coating,DMF >> IPA,1 >> 1,Unknown,FALSE,Unknown,Unknown,8.12,6.27,TRUE,ISOS-D-1,Dark,FALSE,Open circuit,25.0; 25.0,Air,28,720,FALSE,0,18,,
2017-03-03 00:00:00,SLG , FTO , NiO-c ,,, Perovskite , PCBM-60 , BCP ,,, Ag,0.09,pin,FALSE,MA,Pb,I,3,,1.6,1,Spin-coating,DMSO; GBL,3; 7,Chlorobenzene,FALSE,Unknown,Unknown,,,TRUE,ISOS-D-2I,Dark,FALSE,Open circuit,85.0; 85.0,N2,0,72,FALSE,20.3,18,,
2019-09-04 00:00:00,SLG , FTO , TiO2-c , TiO2-mp ,, Perovskite , Spiro-MeOTAD ,,,, Au,0.1,nip-mp,FALSE,FA; MA,Pb,Br; I,0.45; 2.55,,,1,Spin-coating,DMF; DMSO,4; 1,Chlorobenzene,FALSE,Unknown,Unknown,19.11,,TRUE,ISOS_D_3,Dark,FALSE,Open circuit,85.0; 85.0,Air,85,108,FALSE,36,18,,
2019-08-22 00:00:00,SLG , ITO , PTAA ,,, Perovskite , C60 , BCP ,,, Ag,0.0757,pin,FALSE,MA,Pb,I,3,Cl,1.6,2,Spin-coating >> Spin-coating,DMF >> IPA,1 >> 1,Unknown,FALSE,Unknown,Unknown,19.1,18.73,TRUE,ISOS-D-2I,Dark,FALSE,Open circuit,65.0; 65.0,N2,0,500,FALSE,43,17,,
2019-07-02 00:00:00,SLG , ITO , PEDOT:PSS ,,, Perovskite , PCBM-60 , C60 , BCP ,, Ag,0.08,pin,FALSE,MA,Pb,I,3,Acetate,1.6,1,Spin-coating,DMF,1,Unknown,FALSE,Unknown,Unknown,,,TRUE,ISOS-D-2I,Dark,FALSE,Open circuit,80.0; 80.0,N2,0,24,FALSE,60.2,17,,
2018-08-09 00:00:00,SLG , ITO , SnO2-np ,,, Perovskite , Spiro-MeOTAD ,,,, Au,0.1,nip,FALSE,FA,Pb,I,3,,1.5,1,Spin-coating,DMF,1,Diethyl ether,TRUE,SLG,Epoxy,15.68,13.42,TRUE,ISOS-L-1I,Light,FALSE,Open circuit,30.0; 30.0,N2,0,225,FALSE,70,17,,
2018-04-06 00:00:00,SLG , FTO , NiO-c ,,, Perovskite , PCBM-60 ,,,, Ag,0.06,pin,FALSE,MA,Pb,I,3,,1.6,1,Spin-coating,DMF; DMSO,9; 1,Diisopropyl ether,FALSE,Unknown,Unknown,12.46,,TRUE,ISOS-L-1I,Light,FALSE,Open circuit,25.0; 25.0,Unknown,,16.6,FALSE,80,16.6,,
2017-10-19 00:00:00,SLG , FTO , TiO2-c , TiO2-mp ,, Perovskite , Spiro-MeOTAD ,,,, Au,0.09,nip-mp,FALSE,Cs; FA; MA,Pb,Br; I,0.45; 2.55,,1.651,1,Spin-coating,DMF; DMSO,2; 8,Chlorobenzene,FALSE,Unknown,Unknown,19.21,,TRUE,ISOS-D-1,Dark,FALSE,Open circuit,25.0; 25.0,Air,65,672,FALSE,88,16.4,,
2015-11-23 00:00:00,SLG , FTO , NiO-np ,,, Perovskite , PCBM-60 ,,,, Ag,0.1,pin,FALSE,MA,Pb,I,3,,1.6,1,Spin-coating,DMF; DMSO,7; 3,Chlorobenzene,FALSE,Unknown,Unknown,12.71,,TRUE,ISOS-D-1,Dark,FALSE,Open circuit,25.0; 25.0,Ambient,,164.8,FALSE,43.4,16.2,,
2018-03-15 00:00:00,SLG , FTO , TiO2-c , TiO2-mp ,, Perovskite , PTAA ,,,, Au,0.09,nip-mp,FALSE,Cs; FA; MA,Pb,Br; I,0.45; 2.55,,,1,Spin-coating,DMF; DMSO,4; 1,Chlorobenzene,FALSE,Unknown,Unknown,15.6,,TRUE,ISOS-D-2,Dark,FALSE,Open circuit,85.0; 85.0,Air,55,36,FALSE,0,16,,
2019/02/22 00:00:00,SLG , ITO , ZnO-np ,,, Perovskite , Spiro-MeOTAD ,,,, Au,0.09,nip,FALSE,MA,Pb,I,3,Undoped,1.6,1,Spin-coating,DMF; DMSO,12; 1,Diethyl ether,FALSE,Unknown,Unknown,11.02,,TRUE,ISOS-L-1,Xenon,FALSE,Open circuit,45.0; 45.0,Air,,145,FALSE,0,16,,
2017-04-21 00:00:00,SLG , ITO , PEDOT:PSS ,,, Perovskite , C60 , BCP ,,, Ag,0.1,pin,FALSE,MA,Pb,I,3,,1.6,1,Spin-coating,DMF,1,Unknown,FALSE,Unknown,Unknown,12.21,,TRUE,ISOS-D-1,Dark,FALSE,Open circuit,25.0; 25.0,Air,80,23,FALSE,7.3,16,,
2017-12-06 00:00:00,SLG , FTO , TiO2-c , TiO2-mp ,, Perovskite , Spiro-MeOTAD ,,,, Au,0.1,nip-mp,FALSE,FA; MA,Pb,Br; I,0.0; 2.51,,,1,Spin-coating,DMF; DMSO,4; 1,Chlorobenzene,FALSE,Unknown,Unknown,,,TRUE,ISOS-D-1,Dark,FALSE,Open circuit,25.0; 25.0,Air,85,96,FALSE,23,16,,
2018-10-11 00:00:00,SLG , FTO , TiO2-c , TiO2-mp ,, Perovskite , Spiro-MeOTAD ,,,, Au,0.16,nip-mp,FALSE,Cs; FA; MA,Pb,Br; I,0.45; 2.55,,1.6,1,Spin-coating,DMF; DMSO,4; 1,Chlorobenzene,FALSE,Unknown,Unknown,19.36,,TRUE,ISOS-D-1,Dark,FALSE,Open circuit,20.0; 20.0,Air,40,1440,FALSE,24.3,16,,
2018-10-11 00:00:00,SLG , FTO , TiO2-c , TiO2-mp ,, Perovskite , Spiro-MeOTAD ,,,, Au,0.16,nip-mp,FALSE,Cs; FA; MA,Pb,Br; I,0.45; 2.55,,1.6,1,Spin-coating,DMF; DMSO,4; 1,Chlorobenzene,FALSE,Unknown,Unknown,19.36,,TRUE,ISOS-L-1I,Light,FALSE,MPPT,20.0; 20.0,N2,0,500,FALSE,28.8,16,,
2015-08-24 00:00:00,SLG , ITO , PEDOT:PSS ,,, Perovskite , PCTDI , Cr ,,, Au,0.135,pin,FALSE,MA,Pb,I,3,Cl,1.6,1,Spin-coating,DMF,1,Unknown,FALSE,Unknown,Unknown,12.5,,TRUE,ISOS-L-1,Light,FALSE,MPPT,25.0; 25.0,Air,,100,FALSE,66,16,,
