Repository: Bashayer199/data

File: data.csv (part 11 of 48)
2018-03-15 00:00:00,SLG , FTO , C60 ,,, Perovskite , Spiro-MeOTAD ,,,, Au,0.1,nip,FALSE,MA,Pb,I,3,,1.6,1,Spin-coating,DMF,1,Diethyl ether,FALSE,Unknown,Unknown,17,15.8,TRUE,ISOS-L-1,Light,FALSE,Open circuit,25.0; 25.0,Ambient,,80,FALSE,0,15,,
2017/09/08 00:00:00,PEN , ITO , NiO-c ,,, Perovskite , PCBM-60 ,,,, Ag,0.1,pin,FALSE,MA,Pb,I,3,Unknown,1.6,1,Spin-coating,DMF; DMSO,7; 3,Unknown,FALSE,Unknown,Unknown,14.4,,TRUE,ISOS-D-1,Dark,FALSE,Open circuit,25.0; 25.0,Air,80,165,FALSE,14,15,,
2019-01-21 00:00:00,SLG , FTO , PEDOT:PSS ,,, Perovskite , C60 , BCP ,,, Ag,0.39,pin,FALSE,(3AMP); FA; MA,Pb,I,13,HI,,1,Spin-coating,DMF; DMSO,4; 1,Unknown,FALSE,Unknown,Unknown,11.18,,TRUE,ISOS-L-1,Light,FALSE,Open circuit,25.0; 25.0,Air,60,50,FALSE,25,15,,
2019-01-29 00:00:00,SLG , FTO , TiO2-c , ZrO2-mp , TiO2-mp , Perovskite ,,,,, Carbon,0.49,nip-mp-carbon,FALSE,MA,Pb,I,3,5-AVAI,1.6,2,Spin-coating >> CBD,DMF >> IPA,1 >> 1,Unknown,FALSE,Unknown,Unknown,13.16,,TRUE,ISOS-L-1,White LED,FALSE,Open circuit,25.0; 25.0,Air,15,110,FALSE,50,15,,
2019-02-26 00:00:00,SLG , ITO , ZnO,,, Perovskite , Spiro-MeOTAD ,,,, Au,0.06,nip,FALSE,Cs; FA,Pb,I,3,,1.48,1,Spin-coating,DMF; DMSO,9; 1,Chlorobenzene,FALSE,Unknown,Unknown,15.97,,TRUE,ISOS-D-2,Dark,FALSE,Open circuit,85.0; 85.0,Air,25,100,FALSE,60,15,20,
2017-05-04 00:00:00,SLG , FTO , TiO2-c , TiO2-mp ,, Perovskite , Spiro-MeOTAD ,,,, Au,0.1,nip-mp,FALSE,FA; MA,Pb,Br; I,0.45; 2.55,,,2,Spin-coating >> Spin-coating,DMF; DMSO >> IPA,4; 1 >> 1,Unknown,FALSE,Unknown,Unknown,,,TRUE,ISOS-D-1,Dark,FALSE,Open circuit,25.0; 25.0,Air,55,2880,FALSE,65,15,,
2018-11-12 00:00:00,SLG , FTO , SnO2-c ,,, Perovskite , Spiro-MeOTAD ,,,, Au,0.1,nip,FALSE,Cs; FA; MA,Pb,Br; I,0.51; 2.49,Undoped,,1,Spin-coating,DMF; DMSO,1; 4,Chlorobenzene,FALSE,Unknown,Unknown,20.48,,TRUE,ISOS-L-1I,Xenon,FALSE,Open circuit,25.0; 25.0,N2,0,95,FALSE,75,15,,
2018-07-02 00:00:00,SLG , ITO , TiO2-c , C60 ,, Perovskite , PEO , Spiro-MeOTAD ,,, Au,0.08,nip,FALSE,MA,Pb,I,3,,1.56,1,Spin-coating,DMF; DMSO,9; 1,Toluene,FALSE,Unknown,Unknown,16.46,14.67,TRUE,ISOS-L-1,Xenon,FALSE,MPPT,25.0; 25.0,Air,50,15,FALSE,80,15,,
2019-01-11 00:00:00,SLG , FTO , TCl-PDI ,,, Perovskite , P3HT , MoO3 ,,, Ag,0.04,nip,FALSE,Cs; FA; MA,Pb,Br; I,0.45; 2.55,,,1,Spin-coating,DMF; DMSO,4; 1,Chlorobenzene,TRUE,SLG,UV-curable epoxy,14.73,,TRUE,ISOS-D-1,Dark,FALSE,Open circuit,25.0; 25.0,Air,30,700,FALSE,30,14.2,,
2019-12-11 00:00:00,SLG , FTO , TiO2-c ,,, Perovskite , Spiro-MeOTAD ,,,, Au,0.1,nip,FALSE,MA,Pb,I,3,,1.6,1,Spin-coating,DMF,1,Unknown,FALSE,Unknown,Unknown,,,TRUE,ISOS-D-1,Dark,FALSE,Open circuit,25.0; 25.0,Air,60,277.5,FALSE,27,14.1,,
2020-01-13 00:00:00,SLG , FTO , TiO2-c , TiO2-mp ,, Perovskite , Spiro-MeOTAD ,,,, Au,0.25,nip-mp,FALSE,Cs; FA; MA,Pb,Br; I,0.51; 2.49,,,1,Spin-coating,DMF; DMSO,4; 1,Chlorobenzene,FALSE,Unknown,Unknown,20.4,,TRUE,ISOS-D-1,Dark,FALSE,Open circuit,50.0; 50.0,Air,,327.8,FALSE,40,14.1,,
2018-10-28 00:00:00,SLG , ITO , PEDOT:PSS ,,, Perovskite , C60 , BCP ,,, Au,0.16,pin,FALSE,MA,Pb,Br; I,0.4; 2.6,,,1,Spin-coating,DMF; GBL,6; 4,Toluene,FALSE,Unknown,Unknown,,,TRUE,ISOS-L-2I,Xenon,FALSE,Open circuit,85.0; 85.0,Unknown,,500,FALSE,31,14,,
2018-07-26 00:00:00,SLG , ITO , SnO2-c ,,, Perovskite , Spiro-MeOTAD ,,,, Ag,0.1,nip,FALSE,FA,Pb,I,3,,1.48,1,Spin-coating,DMF; NNP,6; 1,Diethyl ether,TRUE,Unknown,Unknown,,,TRUE,ISOS-L-1,Halogen,FALSE,Open circuit,40.0; 40.0,Air,50,500,FALSE,52,14,,
2017-10-19 00:00:00,SLG , FTO , TiO2-c , TiO2-mp ,, Perovskite , Spiro-MeOTAD ,,,, Au,0.09,nip-mp,FALSE,(TFEA); Cs; FA; MA,Pb,Br; I,18.15; 102.85,,1.667,1,Spin-coating,DMF; DMSO,2; 8,Chlorobenzene,FALSE,Unknown,Unknown,18.24,,TRUE,ISOS-D-1,Dark,FALSE,Open circuit,25.0; 25.0,Air,65,672,FALSE,76,14,,
2019-11-05 00:00:00,SLG , ITO , SnO2-np ,,, Perovskite , Spiro-MeOTAD ,,,, Au,6.25,nip,FALSE,Cs; FA; MA,Pb,Br; I,0.45; 2.55,,,1,Spin-coating,DMF; DMSO,4; 1,Chlorobenzene,FALSE,Unknown,Unknown,19.46,,TRUE,ISOS-L-1,Solar simulator,FALSE,MPPT,25.0; 25.0,Ambient,,14,FALSE,80,14,,
2019-11-05 00:00:00,SLG , ITO , SnO2-np ,,, Perovskite , Spiro-MeOTAD , MoO3 , MoO3,, Ag,6.25,nip,FALSE,Cs; FA; MA,Pb,Br; I,0.45; 2.55,,,1,Spin-coating,DMF; DMSO,4; 1,Chlorobenzene,FALSE,Unknown,Unknown,17.9,17.65,TRUE,ISOS-L-1,Solar simulator,FALSE,MPPT,25.0; 25.0,Ambient,,14,FALSE,80,14,,
2016/01/10 00:00:00,SLG , FTO , TiO2-c , TiO2-c ,, Perovskite , Cu2O ,,,, Au,0.1,nip,FALSE,MA,Pb,I,3,Cl,1.6,3,Spin-coating >> Gas reaction >> Spin-coating,DMF >> none >> Unknown,,Unknown,FALSE,Unknown,Unknown,8.93,,TRUE,ISOS-D-1,Dark,FALSE,Open circuit,25.0; 25.0,Air,,720,FALSE,88,14,,
2016-02-03 00:00:00,SLG , FTO , TiO2-c ,,, Perovskite , Spiro-MeOTAD ,,,, Au,0.049,nip,FALSE,(PEA); MA,Pb,I,181,,,1,Spin-coating,DMF,1,Unknown,FALSE,Unknown,Unknown,18.4,,TRUE,ISOS-D-2I,Dark,FALSE,Open circuit,100.0; 100.0,N2,0,36,FALSE,50.89,13.59028741,,
2018-04-24 00:00:00,SLG , FTO , TiO2-c , TiO2-mp ,, Perovskite , Spiro-MeOTAD ,,,, Au,1,nip-mp,FALSE,Cs; FA; MA,Pb,Br; I,0.51; 2.49,,,1,Spin-coating,DMF; DMSO,4; 1,Chlorobenzene,TRUE,Unknown,Unknown,,,TRUE,ISOS-L-2I,Xenon,FALSE,Open circuit,60.0; 60.0,Unknown,,123,FALSE,8.1,13,,
2017-02-07 00:00:00,SLG , FTO , SnO2-c ,,, Perovskite , Spiro-MeOTAD ,,,, Ag,0.0919,nip,FALSE,FA; MA,Pb,Br; I,0.51; 2.49,,,1,Spin-coating,DMF; DMSO,4; 1,Anisole,FALSE,Unknown,Unknown,18.7,,TRUE,ISOS-D-2,Dark,FALSE,Open circuit,85.0; 85.0,Air,45,168,FALSE,32,13,,
2017-11-26 00:00:00,SLG , ITO , PEDOT:PSS ,,, Perovskite , PCBM-60 ,,,, Al,0.0725,pin,FALSE,MA,Pb,I,3,Cl,1.6,1,Spin-coating,DMF,1,Unknown,FALSE,Unknown,Unknown,16.9,,TRUE,ISOS-D-1I,Dark,FALSE,Open circuit,25.0; 25.0,Unknown,,80,FALSE,50,13,,
2020-01-11 00:00:00,SLG , ITO , PTAA ,,, Perovskite , PCBM-60 ,,,, Al,0.05,pin,FALSE,MA,Pb,I,3,Isatin-Cl,1.6,1,Spin-coating,DMF; DMSO,8.8; 1,Chlorobenzene,FALSE,Unknown,Unknown,20.18,19.96,TRUE,ISOS-D-2I,Dark,FALSE,Open circuit,85.0; 85.0,N2,0,350,FALSE,70,13,,
2018-05-03 00:00:00,SLG , FTO , NiO-c ,,, Perovskite , C60 ,,,, Ag,0.12,pin,FALSE,MA,Pb,I,3,,1.6,1,Spin-coating,DMSO; GBL,3; 7,Chlorobenzene,FALSE,Unknown,Unknown,,,TRUE,ISOS-L-1,Solar simulator,FALSE,Open circuit,25.0; 25.0,Air,,13,FALSE,75,13,,
2017-12-06 00:00:00,SLG , FTO , TiO2-c ,,, Perovskite , Spiro-MeOTAD ,,,, Au,0.16,nip,FALSE,FA; MA,Pb,Br; I,0.45; 2.55,,,1,Spin-coating,DMF; DMSO,4; 1,Ethyl acetate,FALSE,Unknown,Unknown,16.39,7.88,TRUE,ISOS-D-2,Dark,FALSE,Open circuit,60.0; 60.0,Air,30,35,FALSE,66,12.81,,
2018-04-17 00:00:00,SLG , FTO , TiO2-c , TiO2-mp ,, Perovskite , Spiro-MeOTAD ,,,, Au,0.159,nip-mp,FALSE,FA; MA | BA; FA,Pb | Pb,Br; I | I,0.45; 2.55 | 4,,1.59,2,Spin-coating >> Spin-coating,DMF; DMSO >> IPA,4; 1 >> 1,Chlorobenzene,FALSE,Unknown,Unknown,19.7,,TRUE,ISOS-L-1I,Light,FALSE,Short circuit,25.0; 25.0,Unknown,,12.5,FALSE,80,12.5,,
2017-10-19 00:00:00,SLG , FTO , TiO2-c , TiO2-mp ,, Perovskite , Spiro-MeOTAD ,,,, Au,0.09,nip-mp,FALSE,(TFEA); Cs; FA; MA,Pb,Br; I,13.65; 77.35,,1.676,1,Spin-coating,DMF; DMSO,2; 8,Chlorobenzene,FALSE,Unknown,Unknown,18.17,,TRUE,ISOS-D-1,Dark,FALSE,Open circuit,25.0; 25.0,Air,65,672,FALSE,67,12.2,,
2018-08-02 00:00:00,SLG , FTO , TiO2-c , TiO2-mp ,, Perovskite , Spiro-MeOTAD ,,,, Au,0.09,nip-mp,FALSE,MA,Pb,I,3,,1.6,1,Spin-coating,DMSO; GBL,3; 7,Unknown,FALSE,Unknown,Unknown,10.5,,TRUE,ISOS-D-1I,Dark,FALSE,Open circuit,25.0; 25.0,Unknown,,360,FALSE,10,12,,
2018-06-19 00:00:00,PET , Ag-grid , PEDOT:PSS; PEI ,,, Perovskite , PCBM-60 , PEI ,,, Ag,0.09,pin,FALSE,MA,Pb,I,3,Cl,1.6,1,Spin-coating,DMSO; GBL,3; 7,Toluene,FALSE,Unknown,Unknown,14.52,,TRUE,ISOS-L-1,Xenon,FALSE,Open circuit,20.0; 20.0,Air,,300,TRUE,24,12,,
2017-06-09 00:00:00,SLG , ITO , PEDOT:PSS ,,, Perovskite , PCBM-60 , BCP ,,, Ag,0.1,pin,FALSE,MA,Pb,I,3,,1.6,1,Spin-coating,DMSO; GBL,3; 7,Chlorobenzene,FALSE,Unknown,Unknown,12.7,12.4,TRUE,ISOS-D-1,Dark,FALSE,Open circuit,25.0; 25.0,Air,35,24,FALSE,73.1,12,,
2019-06-11 00:00:00,SLG , FTO , TiO2-c ,,, Perovskite , Spiro-MeOTAD ,,,, Au,0.1,nip,FALSE,Cs,Bi; Pb,I,3,,,1,Spin-coating,DMF,1,Unknown,FALSE,Unknown,Unknown,10.02,,TRUE,ISOS-D-1,Dark,FALSE,Open circuit,25.0; 25.0,Air,40,672,FALSE,95,12,,
2018-06-12,SLG , FTO , TiO2-c , TiO2-mp ,, Perovskite , Spiro-MeOTAD ,,,, Ag,,nip-mp,FALSE,Cs,Pb,Br; I,1; 2,HI,1.87,1,Spin-coating,DMF; DMSO,7; 3,Unknown,FALSE,Unknown,Unknown,8.55,,TRUE,ISOS-D-1,Dark,FALSE,Open circuit,25; 25,Unknown,20,240,FALSE,,12,,
2019-12-17,SLG , FTO , ZnO,,, Perovskite , Spiro-MeOTAD ,,,, Au,0.06,nip,FALSE,MA,Pb,I,3,Undoped,1.61,1,Spin-coating,DMSO; GBL,1; 1,Chlorobenzene,FALSE,Unknown,Unknown,0.94,,TRUE,ISOS-D-1,Dark,FALSE,Open circuit,28; 28,Air,45,168,FALSE,,12,,
2020-01-27 00:00:00,SLG , FTO , TiO2-c , TiO2-mp , SnO2-c , Perovskite , Spiro-MeOTAD ,,,, Au,0.16,nip-mp,FALSE,Cs; FA; MA,Pb,Br; I,0.36; 2.64,,,1,Spin-coating,DMF; DMSO,4; 1,Chlorobenzene,FALSE,Unknown,Unknown,19,,TRUE,ISOS-L-1I,Light,FALSE,MPPT,25.0; 25.0,Ar,0,1000,FALSE,42.5,11.3,684,42.5
2018-07-20 00:00:00,SLG , FTO , SnO2-c , C60-SAM ,, Perovskite , Spiro-MeOTAD ,,,, Au,0.08,nip,FALSE,FA; MA,Pb,I,3,Pb(SCN)2,,1,Spin-coating,Unknown,,Diethyl ether,FALSE,Unknown,Unknown,,,TRUE,ISOS-D-1,Dark,FALSE,Open circuit,25.0; 25.0,Air,50,1440,FALSE,0,11,,
2018-08-20,PEN , FTO , TiO2-c , PCBM-60 ,, Perovskite , Spiro-MeOTAD ,,,, Au,0.14,nip,FALSE,MA,Pb,I,3,nan,1.55,1,Spin-coating,DMF,1,Unknown,FALSE,Unknown,Unknown,,,TRUE,ISOS-L-1,,FALSE,Open circuit,30.0; 30.0,Ambient,40,12,FALSE,70,11,,
2018-04-11 00:00:00,SLG , ITO , PEDOT:PSS , PolyTPD ,, Perovskite , PCBM-60 , BCP ,,, Au,0.1,pin,FALSE,MA,Pb,I,3,Cl,1.6,1,Spin-coating,DMF,1,Unknown,FALSE,Unknown,Unknown,11.96,11.33,TRUE,ISOS-L-1I,Light,FALSE,Open circuit,25.0; 25.0,N2,0,20,FALSE,74,11,,
2015-11-30 00:00:00,SLG , FTO , TiO2-c , TiO2-mp ,, Perovskite , Spiro-MeOTAD ,,,, Au,0.1,nip-mp,FALSE,MA,Pb,I,3,,1.6,2,Spin-coating >> Spin-coating,DMF >> IPA,1 >> 1,Unknown,FALSE,Unknown,Unknown,,,TRUE,ISOS-L-1I,Light,FALSE,Open circuit,25.0; 25.0,Unknown,,12,FALSE,76.7,11,,
2017-04-21 00:00:00,SLG , ITO , PEDOT:PSS ,,, Perovskite , C60 , BCP ,,, Ag,0.1,pin,FALSE,MA,Pb,I,3,,1.6,1,Spin-coating,DMF,1,Unknown,FALSE,Unknown,Unknown,12.27,,TRUE,ISOS-D-1,Dark,FALSE,Open circuit,25.0; 25.0,Air,80,27,FALSE,29.9,10.1,,
2017-10-24 00:00:00,SLG , FTO , TiO2-c ,,, Perovskite , Spiro-MeOTAD ,,,, Au,0.096,nip,FALSE,FA; MA,Pb,I,3,HI,,1,Spin-coating,DMF,1,Unknown,FALSE,Unknown,Unknown,17.4,17,TRUE,ISOS-L-2,Solar simulator,FALSE,Open circuit,25.0; 25.0,Air,60,500,FALSE,0,10,,
2019-02-26 00:00:00,SLG , ITO , ZnO,,, Perovskite , Spiro-MeOTAD ,,,, Au,0.06,nip,FALSE,MA,Pb,I,3,,1.5,1,Spin-coating,DMF; DMSO,9; 1,Chlorobenzene,FALSE,Unknown,Unknown,16.47,,TRUE,ISOS-D-2,Dark,FALSE,Open circuit,85.0; 85.0,Air,25,20,FALSE,0,10,,
2019-02-26 00:00:00,SLG , ITO , ZnO,,, Perovskite , Spiro-MeOTAD ,,,, Au,0.06,nip,FALSE,Cs; FA; MA,Pb,Br; I,0.45; 2.55,,1.6,1,Spin-coating,DMF; DMSO,9; 1,Chlorobenzene,FALSE,Unknown,Unknown,14.75,,TRUE,ISOS-D-2,Dark,FALSE,Open circuit,85.0; 85.0,Air,25,30,FALSE,0,10,,
2019-02-26 00:00:00,SLG , ITO , ZnO,,, Perovskite , Spiro-MeOTAD ,,,, Au,0.06,nip,FALSE,MA,Pb,I,3,,1.5,1,Spin-coating,DMF; DMSO,9; 1,Chlorobenzene,FALSE,Unknown,Unknown,17.14,,TRUE,ISOS-D-2,Dark,FALSE,Open circuit,85.0; 85.0,Air,25,20,FALSE,0,10,,
2017-07-11,SLG , ITO , PEDOT:PSS ,,, Perovskite , C60 , BCP ,,, Al,0.0757,pin,FALSE,MA,Pb,I,3,PbCl2,1.6,1,Spin-coating,DMF,1,Chlorobenzene,FALSE,Unknown,Unknown,12.44,,TRUE,ISOS-D-1I,Dark,FALSE,Open circuit,25.0; 25.0,N2,,1344,FALSE,0,10,,
2019-09-18 00:00:00,SLG , ITO , SnO2-c ,,, Perovskite , Spiro-MeOTAD ,,,, Au,0.12,nip,FALSE,(PEA); Cs; FA,Pb,I,181,,,1,Spin-coating,DMF; NMP,5.28; 1,Diethyl ether,FALSE,Unknown,Unknown,18.7,,TRUE,ISOS-L-2,Light,FALSE,Open circuit,60.0; 60.0,Air,70,250,FALSE,1,10,,
2016-05-16 00:00:00,SLG , FTO , TiO2-c ,,, Perovskite , Spiro-MeOTAD ,,,, Au,0.09,nip,FALSE,MA,Pb,I,3,Cl,1.6,1,Spin-coating,DMF,1,Unknown,FALSE,Unknown,Unknown,12.5,3.9,TRUE,ISOS-D-1,Dark,FALSE,Open circuit,30.0; 30.0,Air,55,1200,FALSE,3,10,,3
2018-03-16 00:00:00,SLG , FTO , TiO2-c , TiO2-mp ,, Perovskite , P3HT ,,,, Au,0.05,nip-mp,FALSE,MA,Pb,I,3,,1.6,2,Spin-coating >> CBD,DMF >> IPA,1 >> 1,Unknown,FALSE,Unknown,Unknown,2.82,2.23,TRUE,ISOS-D-1,Dark,FALSE,Open circuit,25.0; 25.0,Air,70,112,FALSE,10,10,,
2019-08-23 00:00:00,SLG , FTO , TiO2-c ,,, Perovskite , Spiro-MeOTAD ,,,, Au,0.1,nip,FALSE,Cs,Pb,Br; I,2; 1,,2.05,1,Spin-coating,DMSO,1,Diethyl ether,FALSE,Unknown,Unknown,6.3,,TRUE,ISOS-D-2,Dark,FALSE,Open circuit,100.0; 100.0,Air,10,100,FALSE,13,10,28,
2018-09-10,SLG , FTO , TiO2-c ,,, Perovskite , Spiro-MeOTAD ,,,, Au,0.1,nip,FALSE,MA,Pb,I,3,Side-chain liquid crystalline polymer (SCLCP),1.55,1,Spin-coating,DMF; DMSO,7; 1,Diethyl ether,TRUE,Unknown,Unknown,20.63,,TRUE,ISOS-L-1,,FALSE,Open circuit,70.0; 70.0,Ambient,,60,FALSE,20,10,,
2018-06-19 00:00:00,PET , ITO , PEDOT:PSS ,,, Perovskite , PCBM-60 , PEI ,,, Ag,0.09,pin,FALSE,MA,Pb,I,3,Cl,1.6,1,Spin-coating,DMSO; GBL,3; 7,Toluene,FALSE,Unknown,Unknown,14.4,,TRUE,ISOS-L-1,Xenon,FALSE,Open circuit,20.0; 20.0,Air,,300,TRUE,20,10,,
2015-08-24 00:00:00,PET , PEDOT:PSS ,,,, Perovskite , PCTDI , Cr ,,, Au,0.135,pin,FALSE,MA,Pb,I,3,Cl,1.6,1,Spin-coating,DMF,1,Unknown,FALSE,Unknown,Unknown,12.1,,TRUE,ISOS-L-1,Light,FALSE,MPPT,25.0; 25.0,Air,,100,FALSE,25,10,,
2018-09-10,SLG , FTO , TiO2-c ,,, Perovskite , Spiro-MeOTAD ,,,, Au,0.1,nip,FALSE,MA,Pb,I,3,nan,1.55,1,Spin-coating,DMF; DMSO,7; 1,Diethyl ether,FALSE,Unknown,Unknown,20.63,,TRUE,ISOS-L-1,,FALSE,Open circuit,25.0; 25.0,Air,40,60,FALSE,30,10,,
2019-02-26 00:00:00,SLG , ITO , ZnO,,, Perovskite , Spiro-MeOTAD ,,,, Au,0.06,nip,FALSE,Cs; FA,Pb,I,3,,1.48,1,Spin-coating,DMF; DMSO,9; 1,Chlorobenzene,FALSE,Unknown,Unknown,16.06,,TRUE,ISOS-D-2,Dark,FALSE,Open circuit,85.0; 85.0,Air,25,100,FALSE,30,10,20,
2016-10-24 00:00:00,SLG , FTO , TiO2-c , TiO2-mp ,, Perovskite , Spiro-MeOTAD ,,,, Au,0.09,nip-mp,FALSE,FA; MA,Pb,Br; I,0.45; 2.55,,,1,Spin-coating,DMF; DMSO,2; 8,Chlorobenzene,FALSE,Unknown,Unknown,,,TRUE,ISOS-D-3,Dark,FALSE,Open circuit,60.0; 60.0,Air,85,48,FALSE,39.3,10,,
2018-07-17 00:00:00,SLG , FTO , SnO2-np ,,, Perovskite , Spiro-MeOTAD ,,,, Au,0.1,nip,FALSE,FA; MA,Pb,Br; I,0.51; 2.49,,,1,Spin-coating,DMF; DMSO,4; 1,Chlorobenzene,FALSE,Unknown,Unknown,19.5,,TRUE,ISOS-D-1,Dark,FALSE,Open circuit,50.0; 50.0,Air,30,480,FALSE,40,10,,
2018-06-01 00:00:00,SLG , FTO , TiO2-c ,,, Perovskite , Spiro-MeOTAD ,,,, Au,0.12,nip,FALSE,Cs; FA,Pb,I,3,,,1,Spin-coating,DMF; DMSO,7; 3,Toluene,FALSE,Unknown,Unknown,18.2,,TRUE,ISOS-D-1,Dark,FALSE,Open circuit,25.0; 25.0,Air,80,24,FALSE,40,10,,
2019-10-02 00:00:00,SLG , ITO , SnO2-np ,,, Perovskite , Spiro-MeOTAD ,,,, Au,0.1,nip,FALSE,Cs; FA; MA,Pb,Br; I,0.51; 2.49,,,1,Spin-coating,DMF; DMSO,4; 1,Chlorobenzene,FALSE,Unknown,Unknown,18.59,,TRUE,ISOS-L-2I,Light,FALSE,MPPT,55.0; 55.0,N2,0,200,TRUE,50,10,,
2018-09-10,SLG , FTO , TiO2-c ,,, Perovskite , Spiro-MeOTAD ,,,, Au,0.1,nip,FALSE,MA,Pb,I,3,Side-chain liquid crystalline polymer (SCLCP),1.55,1,Spin-coating,DMF; DMSO,7; 1,Diethyl ether,FALSE,Unknown,Unknown,20.63,,TRUE,ISOS-L-1,,FALSE,Open circuit,25.0; 25.0,Air,40,60,FALSE,60,10,,
2018-09-10,SLG , FTO , TiO2-c ,,, Perovskite , Spiro-MeOTAD ,,,, Au,0.1,nip,FALSE,MA,Pb,I,3,nan,1.55,1,Spin-coating,DMF; DMSO,7; 1,Diethyl ether,TRUE,Unknown,Unknown,20.63,,TRUE,ISOS-L-1,,FALSE,Open circuit,50.0; 50.0,Ambient,,60,FALSE,60,10,,
2018-09-10,SLG , FTO , TiO2-c ,,, Perovskite , Spiro-MeOTAD ,,,, Au,0.1,nip,FALSE,MA,Pb,I,3,nan,1.55,1,Spin-coating,DMF; DMSO,7; 1,Diethyl ether,TRUE,Unknown,Unknown,20.63,,TRUE,ISOS-L-1,,FALSE,Open circuit,70.0; 70.0,Ambient,,60,FALSE,60,10,,
2015-11-30 00:00:00,SLG , FTO , TiO2-c , TiO2-mp ,, Perovskite , Spiro-MeOTAD ,,,, Au,0.1,nip-mp,FALSE,MA,Pb,I,3,,1.6,2,Spin-coating >> Spin-coating,DMF >> IPA,1 >> 1,Unknown,FALSE,Unknown,Unknown,,,TRUE,ISOS-L-1I,Light,FALSE,Open circuit,25.0; 25.0,Unknown,,12,FALSE,76,10,,
2019-02-11 00:00:00,SLG , FTO ,,,, Perovskite , Spiro-MeOTAD , CANP ,,, Au,0.1,nip,FALSE,MA,Pb,I,3,,1.6,1,Spin-coating,DMF,1,Unknown,FALSE,Unknown,Unknown,18.89,,TRUE,ISOS-L-1,Solar simulator,FALSE,Open circuit,25.0; 25.0,Air,35,10,FALSE,80,10,,
2019-06-28 00:00:00,SLG , ITO , TiO2-c ,,, Perovskite , Spiro-MeOTAD , MoOx ,,, Al,0.06,nip,FALSE,Cs; FA | Cs,Pb | Pb,I | I,3 | 3,,,2,Spin-coating >> Spin-coating,Methyl acetate >> Ethyl acetate,1 >> 1,Unknown,FALSE,Unknown,Unknown,17.39,11.46,TRUE,ISOS-D-1,Dark,FALSE,Open circuit,40.0; 40.0,Air,,10,FALSE,80,10,,
2016-05-11 00:00:00,SLG , ITO , PEDOT:PSS ,,, Perovskite , PCBM-60 ,,,, Ag,0.112,pin,FALSE,MA,Pb,I,3,,1.6,1,Spin-coating,DMSO; GBL,3; 7,Toluene,FALSE,Unknown,Unknown,12.05,11.73,TRUE,ISOS-D-1,Dark,FALSE,Open circuit,25.0; 25.0,Air,75.5,48,FALSE,4.89,9,,
2018-07-25 00:00:00,SLG , FTO , TiO2-c , TiO2-mp ,, Perovskite , DAHI , Spiro-MeOTAD ,,, Au,0.06,nip-mp,FALSE,MA,Pb,I,3,Cl,1.6,1,Spin-coating,DMF,1,Unknown,FALSE,Unknown,Unknown,12.12,,TRUE,ISOS-D-1,Dark,FALSE,Open circuit,25.0; 25.0,Air,60,120,FALSE,71.8,9,,
2017-08-01 00:00:00,SLG , FTO , TiO2-c ,,, Perovskite , Spiro-MeOTAD ,,,, Ag,0.09,nip,FALSE,MA,Pb,I,3,Cl,1.55,1,Spin-coating,DMF,1,Unknown,FALSE,Unknown,Unknown,,,TRUE,ISOS-D-2I,Dark,FALSE,Open circuit,60.0; 60.0,N2,0,9,FALSE,80,9,,
2017-08-01 00:00:00,SLG , FTO , TiO2-c ,,, Perovskite , Spiro-MeOTAD ,,,, Ag,0.09,nip,FALSE,MA,Pb,I,3,Cl,1.55,1,Spin-coating,DMF,1,Unknown,FALSE,Unknown,Unknown,16.8,11.7,TRUE,ISOS-L-1I,Xenon,FALSE,Open circuit,40.0; 40.0,N2,0,9,FALSE,80,9,,
2015-11-23 00:00:00,SLG , FTO , NiO-np ,,, Perovskite , PCBM-60 ,,,, Ag,0.1,pin,FALSE,MA,Pb,I,3,,1.6,1,Spin-coating,DMF; DMSO,7; 3,Chlorobenzene,FALSE,Unknown,Unknown,8.39,,TRUE,ISOS-D-1,Dark,FALSE,Open circuit,25.0; 25.0,Ambient,,164.8,FALSE,38.4,8.97,,
2019-06-11 00:00:00,SLG , FTO , TiO2-c ,,, Perovskite , Spiro-MeOTAD ,,,, Au,0.1,nip,FALSE,Cs,Pb,I,3,,,1,Spin-coating,DMF,1,Unknown,FALSE,Unknown,Unknown,8.13,,TRUE,ISOS-D-1,Dark,FALSE,Open circuit,25.0; 25.0,Air,40,672,FALSE,86,8.8,,
2016/12/17 00:00:00,SLG , FTO , TiO2-c ,,, Perovskite , Spiro-MeOTAD ,,,, Au,0.09,nip,FALSE,MA,Pb,I,3,Cl,1.6,1,Spin-coating,Unknown,,Chlorobenzene,FALSE,Unknown,Unknown,17.14,,TRUE,ISOS-D-1,Dark,FALSE,Open circuit,25.0; 25.0,Air,,240,FALSE,6.3,8.5,,
2019-01-11 00:00:00,SLG , FTO , TiO2-c ,,, Perovskite , P3HT , MoO3 ,,, Ag,0.04,nip,FALSE,Cs; FA; MA,Pb,Br; I,0.45; 2.55,,,1,Spin-coating,DMF; DMSO,4; 1,Chlorobenzene,TRUE,SLG,UV-curable epoxy,12.78,,TRUE,ISOS-D-1,Dark,FALSE,Open circuit,25.0; 25.0,Air,30,700,FALSE,30,8.5,,
2020-04-21,SLG , ITO , NiO-c , BBA ,, Perovskite , PCBM-60 , BCP ,,, Ag,,pin,FALSE,Cs; FA; MA,Pb,Br; I,0.39; 2.61,Undoped,1.59,1,Spin-coating,DMF,1,Toluene,FALSE,Unknown,Unknown,11.8,12.6,TRUE,ISOS-L-2I,Sulfur plasma,FALSE,Open circuit,75; 75,N2,,19,FALSE,20,8.3,,
2016-08-08 00:00:00,SLG , FTO , TiO2-c , C60 ,, Perovskite , Crosslinked TCTA-BVP ,,,, Ag,0.112,nip,FALSE,MA,Pb,I,3,,1.5,1,Spin-coating,DMSO; GBL,3; 7,Toluene,FALSE,Unknown,Unknown,18.27,18.14,TRUE,ISOS-L-1I,Xenon,FALSE,Open circuit,25.0; 25.0,N2,0,8.3,FALSE,80,8.3,,
2018-07-13 00:00:00,SLG , FTO , TiO2-np ,,, Perovskite , Spiro-MeOTAD ,,,, Au,0.049,nip,FALSE,FA; MA,Pb,Br; I,0.45; 2.55,Undoped,,1,Spin-coating,DMF; DMSO,4; 1,Chlorobenzene,FALSE,Unknown,Unknown,20.45,,TRUE,ISOS-L-1,Light,TRUE,MPPT,25.0; 25.0,Air,,200,FALSE,40,8.2,,
2017-02-24 00:00:00,SLG , ITO , Al-np,PEDOT:PSS , PFN , Perovskite , PCBM-60 ,,,, Al,0.04,pin,FALSE,MA,Pb,I,3,Cl,1.6,1,Spin-coating,DMF,1,Unknown,FALSE,Unknown,Unknown,11.58,,TRUE,ISOS-L-1,Light,FALSE,Short circuit,25.0; 25.0,Air,50,120,FALSE,4.8,8.1,,
2019/02/22 00:00:00,SLG , ITO , ZnO-np ,,, Perovskite ,,,,, Au,0.09,nip,FALSE,MA,Pb,I,3,Undoped,1.6,1,Spin-coating,DMF; DMSO,12; 1,Diethyl ether,FALSE,Unknown,Unknown,2.66,,TRUE,ISOS-L-1,Xenon,FALSE,Open circuit,45.0; 45.0,Air,,48,FALSE,0,8,,
2016-03-05 00:00:00,SLG , FTO , TiO2-c ,,, Perovskite , Spiro-MeOTAD ,,,, Ag,0.07,nip,FALSE,MA,Pb,I,3,Cl,1.6,1,Spin-coating,DMF,1,Unknown,FALSE,Unknown,Unknown,12.66,,TRUE,ISOS-D-1,Dark,FALSE,Open circuit,25.0; 25.0,Air,45,168,FALSE,10.6,8,,
2017-11-26 00:00:00,SLG , ITO , PEDOT:PSS ,,, Perovskite , PCBM-60 ,,,, Al,0.0725,pin,FALSE,MA,Pb,I,3,Cl,1.6,1,Spin-coating,DMF,1,Unknown,FALSE,Unknown,Unknown,13.6,,TRUE,ISOS-D-1I,Dark,FALSE,Open circuit,25.0; 25.0,Unknown,,80,FALSE,20,8,,
2017-07-19 00:00:00,SLG , FTO , NiMgLiO ,,, Perovskite , PCBM-60 ,,,, Ag,0.09,pin,FALSE,MA,Pb,I,3,,1.6,1,Spin-coating,DMSO; GBL,3; 7,Toluene,FALSE,Unknown,Unknown,14.07,,TRUE,ISOS-L-1,White LED,FALSE,Open circuit,25.0; 25.0,Air,30,50,FALSE,28,8,,
2014-07-24 00:00:00,SLG , FTO , TiO2-c , TiO2-mp ,, Perovskite , Spiro-MeOTAD ,,,, Au,0.25,nip-mp,FALSE,MA,Pb,I,3,,1.6,2,Spin-coating >> CBD,DMF >> IPA,1 >> 1,Unknown,FALSE,Unknown,Unknown,7.93,,TRUE,ISOS-L-1I,Light,FALSE,Open circuit,25.0; 25.0,Unknown,,12,FALSE,50,8,,
2018-07-26 00:00:00,SLG , ITO , SnO2-c ,,, Perovskite , Spiro-MeOTAD ,,,, Ag,0.1,nip,FALSE,Cs; FA,Pb,I,3,PEA2PbI4,,1,Spin-coating,DMF; NNP,6; 1,Diethyl ether,FALSE,Unknown,Unknown,,,TRUE,ISOS-L-1,Light,FALSE,MPPT,40.0; 40.0,Air,50,8,FALSE,80,8,,
2017-04-20 00:00:00,SLG , ITO , PEI , PCBM-60 ,, Perovskite , PTAA , MoO3 ,,, Au,0.05,nip,FALSE,MA,Pb,I,3,,1.6,1,Spin-coating,DMSO; GBL,3; 7,Diethyl ether,FALSE,Unknown,Unknown,,,TRUE,ISOS-L-1I,Xenon,FALSE,Open circuit,25.0; 25.0,N2,0,9.5,FALSE,73.8,7.9,,
2018-07-25 00:00:00,SLG , FTO , TiO2-c , TiO2-mp ,, Perovskite , DAHI , Spiro-MeOTAD ,,, Au,0.06,nip-mp,FALSE,MA,Pb,I,3,Cl,1.6,1,Spin-coating,DMF,1,Unknown,FALSE,Unknown,Unknown,11.9,,TRUE,ISOS-D-1,Dark,FALSE,Open circuit,25.0; 25.0,Air,60,120,FALSE,65,7.5,,
2018-05-03 00:00:00,SLG , FTO , NiO-c ,,, Perovskite , PCBM-60 ,,,, Ag,0.12,pin,FALSE,MA,Pb,I,3,,1.6,1,Spin-coating,DMSO; GBL,3; 7,Chlorobenzene,FALSE,Unknown,Unknown,,,TRUE,ISOS-L-1,Solar simulator,FALSE,Open circuit,25.0; 25.0,Air,,13,FALSE,66,7.5,,
2015-11-30 00:00:00,SLG , FTO , TiO2-c , TiO2-mp ,, Perovskite , Spiro-MeOTAD ,,,, Au,0.1,nip-mp,FALSE,MA,Pb,I,3,,1.6,2,Spin-coating >> Spin-coating,DMF >> IPA,1 >> 1,Unknown,TRUE,Unknown,Unknown,,,TRUE,ISOS-L-1I,Light,FALSE,Open circuit,25.0; 25.0,Unknown,,12,FALSE,74.5,7.5,,
2020-04-21,SLG , ITO , NiO-c , EPA ,, Perovskite , PCBM-60 , BCP ,,, Ag,,pin,FALSE,Cs; FA; MA,Pb,Br; I,0.39; 2.61,Undoped,1.59,1,Spin-coating,DMF,1,Toluene,FALSE,Unknown,Unknown,13,12.9,TRUE,ISOS-L-2I,Sulfur plasma,FALSE,Open circuit,75; 75,N2,,22,FALSE,20,7.1,,
2019-07-06 00:00:00,SLG , FTO , TiO2-c ,,, Perovskite , Spiro-MeOTAD ,,,, Au,0.09,nip,FALSE,FA; MA,Pb,I,3,,1.53,1,Spin-coating,DMF; DMSO,4; 1,Chlorobenzene,FALSE,Unknown,Unknown,,,TRUE,ISOS-L-1,Xenon,FALSE,Open circuit,25.0; 25.0,Air,25,40,FALSE,9,7,,
2018-09-27 00:00:00,SLG , FTO , TiO2-c ,,, Perovskite , PTAA ,,,, Au,0.096,nip,FALSE,Cs,Sn,I,3,SnF2,,1,Spin-coating,DMF; DMSO,7; 3,Toluene,TRUE,Epoxy,Unknown,3.4,,TRUE,ISOS-D-1,Dark,FALSE,Open circuit,25.0; 25.0,Air,40,100,FALSE,38,7,,
2019-04-26 00:00:00,SLG , FTO , TiO2-c , TiO2-mp ,, Perovskite , Spiro-MeOTAD ,,,, Au,0.25,nip-mp,FALSE,Cs; FA; MA,Pb,Br; I,0.3; 2.7,,,1,Spin-coating,DMF; DMSO,4; 1,Chlorobenzene,FALSE,Unknown,Unknown,,,TRUE,ISOS-L-2I,White LED,FALSE,MPPT,60.0; 60.0,Unknown,,100,FALSE,45,7,,
2019-10-08 00:00:00,SLG , FTO , TiO2-c , TiO2-mp ,, Perovskite , P3HT ,,,, Au,1,nip-mp,FALSE,Cs; FA; MA,Pb,Br; I,0.3; 2.9,,,1,Spin-coating,DMF; DMSO,,Chlorobenzene,TRUE,Unknown,Unknown,,,TRUE,ISOS-L-2,Solar simulator,FALSE,Open circuit,25.0; 25.0,Air,60,100,TRUE,52,7,,
2018-10-15 00:00:00,SLG , FTO , TiO2-c ,,, Perovskite , PTAA ,,,, Au,0.09,nip,FALSE,Cs,Pb,Br; I,1; 2,PEAI,1.9,2,Spin-coating >> Spin-coating,DMF; DMSO >> IPA,19; 1 >> 1,Unknown,FALSE,Unknown,Unknown,,,TRUE,ISOS-D-1,Dark,FALSE,Open circuit,25.0; 25.0,Air,45,360,FALSE,52,7,,
2018-07-25 00:00:00,SLG , FTO , TiO2-c , TiO2-mp ,, Perovskite , DAHI , Spiro-MeOTAD ,,, Au,0.06,nip-mp,FALSE,MA,Pb,I,3,Cl,1.6,1,Spin-coating,DMF,1,Unknown,FALSE,Unknown,Unknown,11.78,,TRUE,ISOS-D-1,Dark,FALSE,Open circuit,25.0; 25.0,Air,60,120,FALSE,65,7,,
2019-08-11 00:00:00,SLG , FTO , SnO2-c ,,, Perovskite ,,,,, Carbon,0.08,nip,FALSE,MA,Pb,I,3,,1.6,1,Spin-coating,DMF; DMSO,9; 1,Ethyl acetate,FALSE,Unknown,Unknown,8.32,,TRUE,ISOS-D-1,Dark,FALSE,Open circuit,25.0; 25.0,Air,20,768,FALSE,92,7,,
2020-04-21,SLG , ITO , SnO2-np , EPA ,, Perovskite , Spiro-MeOTAD ,,,, Au,,nip,FALSE,Cs; FA; MA,Pb,Br; I,0.39; 2.61,Undoped,1.59,1,Spin-coating,DMF,1,Toluene,FALSE,Unknown,Unknown,7.9,8.7,TRUE,ISOS-L-2I,Sulfur plasma,FALSE,Open circuit,75; 75,N2,,20,FALSE,,7,,
2016-02-03 00:00:00,SLG , FTO , TiO2-c ,,, Perovskite , Spiro-MeOTAD ,,,, Au,0.049,nip,FALSE,MA,Pb,I,3,,1.6,1,Spin-coating,DMF,1,Unknown,FALSE,Unknown,Unknown,17.24,,TRUE,ISOS-D-2I,Dark,FALSE,Open circuit,100.0; 100.0,N2,0,36,FALSE,21.9,6.892073082,,
2017-04-07,SLG , FTO , TiO2-c , TiO2-mp , Carbon-QDs , Perovskite , Spiro-MeOTAD ,,,, Au,,nip-mp,FALSE,MA,Pb,I,3,Cl,1.6,1,Spin-coating,DMF,1,Toluene,FALSE,Unknown,Unknown,14.83,,TRUE,ISOS-L-1,Solar simulator,FALSE,Open circuit,nan; nan,Ambient,,12,FALSE,71.8,6.46,,
2017-02-24 00:00:00,SLG , ITO , Au-np ,PEDOT:PSS , PFN , Perovskite , PCBM-60 ,,,, Al,0.04,pin,FALSE,MA,Pb,I,3,Cl,1.6,1,Spin-coating,DMF,1,Unknown,FALSE,Unknown,Unknown,12.18,,TRUE,ISOS-L-1,Light,FALSE,Short circuit,25.0; 25.0,Air,50,80,FALSE,2,6.43,,
2020-04-21,SLG , ITO , NiO-c ,,, Perovskite , PCBM-60 , BCP ,,, Ag,,pin,FALSE,Cs; FA; MA,Pb,Br; I,0.39; 2.61,Undoped,1.59,1,Spin-coating,DMF,1,Toluene,FALSE,Unknown,Unknown,13.1,13.6,TRUE,ISOS-L-2I,Sulfur plasma,FALSE,Open circuit,75; 75,N2,,14,FALSE,10,6.3,,
2018-04-04 00:00:00,SLG , ITO , NiO-c ,,, Perovskite , PCBM-60 ,,,, Ag,0.1,pin,FALSE,MA,Pb,I,3,,1.6,1,Spin-coating,DMF; DMSO,9; 1,Diethyl ether,FALSE,Unknown,Unknown,16.98,,TRUE,ISOS-L-1,Light,FALSE,Open circuit,25.0; 25.0,Air,25,15,FALSE,25,6,,
2017-08-15 00:00:00,SLG , FTO , SnO2-c , PCBM-60 ,, Perovskite , Spiro-MeOTAD ,,,, Au,0.09,nip,FALSE,FA; MA,Pb,Br; I,0.45; 2.55,,,1,Spin-coating,DMF; DMSO,4; 1,Anisole,FALSE,Unknown,Unknown,18.2,16.8,TRUE,ISOS-D-2,Dark,FALSE,Open circuit,85.0; 85.0,Air,35,500,FALSE,29.3,6,,
2016-06-20 00:00:00,SLG , FTO , SnO2-c ,,, Perovskite , Spiro-MeOTAD ,,,, Au,0.09,nip,FALSE,MA,Pb,I,3,,1.59,2,Spin-coating >> CBD,DMF >> IPA,1 >> 1,Unknown,FALSE,Unknown,Unknown,,,TRUE,ISOS-D-1,Dark,FALSE,Open circuit,20.0; 20.0,Air,70,120,TRUE,30,6,,
2018-11-16 00:00:00,SLG , FTO , SnO2-np,,, Perovskite , Spiro-MeOTAD ,,,, Au,0.13,nip,FALSE,MA,Pb,I,3,,1.6,2,Spin-coating >> Spin-coating,DMF >> IPA,1 >> 1,Unknown,FALSE,Unknown,Unknown,15.9,,TRUE,ISOS-D-1I,Dark,FALSE,Open circuit,25.0; 25.0,Unknown,,1200,FALSE,37,6,,
2018-04-04 00:00:00,SLG , ITO , NiO-c ,,, Perovskite , PCBM-60 ,,,, Ag,0.1,pin,FALSE,MA,Pb,I,3,,1.6,1,Spin-coating,DMF; DMSO,9; 1,Diethyl ether,FALSE,Unknown,Unknown,14.81,,TRUE,ISOS-L-1,Light,FALSE,Open circuit,25.0; 25.0,Air,25,15,FALSE,54,6,,
2018-10-15 00:00:00,SLG , FTO , TiO2-c ,,, Perovskite , PTAA ,,,, Au,0.09,nip,FALSE,Cs,Pb,Br; I,1; 2,PEABr,1.94,2,Spin-coating >> Spin-coating,DMF; DMSO >> IPA,19; 1 >> 1,Unknown,FALSE,Unknown,Unknown,,,TRUE,ISOS-D-1,Dark,FALSE,Open circuit,25.0; 25.0,Air,60,288,FALSE,54,6,,
2019-01-28 00:00:00,SLG , ITO , NiO-c ,,, Perovskite , C60 , SnS ,,, Ag,0.11,pin,FALSE,FA; MA,Pb,Br; I,0.3; 2.7,,1.5,1,Spin-coating,DMF; DMSO,4; 1,Chlorobenzene,FALSE,Unknown,Unknown,16.16,,TRUE,ISOS-L-1,Light,FALSE,Open circuit,25.0; 25.0,Air,80,40,FALSE,70,6,,
2017-04-07,SLG , FTO , TiO2-c , TiO2-mp , Carbon-QDs , Perovskite , Spiro-MeOTAD ,,,, Au,,nip-mp,FALSE,MA,Pb,I,3,Cl,1.6,1,Spin-coating,DMF,1,Toluene,FALSE,Unknown,Unknown,15.08,,TRUE,ISOS-L-1,Solar simulator,FALSE,Open circuit,nan; nan,Ambient,,12,FALSE,70.8,5.94,,
2017-02-24 00:00:00,SLG , ITO , Ag-np,PEDOT:PSS ,PFN, Perovskite , PCBM-60 ,,,,Al,0.04,pin,FALSE,MA,Pb,I,3,Cl,1.6,1,Spin-coating,DMF,1,Unknown,FALSE,Unknown,Unknown,12.68,,TRUE,ISOS-L-1,Light,FALSE,Short circuit,25.0; 25.0,Air,50,80,FALSE,98,5.91,,
2017-04-07,SLG , FTO , TiO2-c , TiO2-mp , Carbon-QDs , Perovskite , Spiro-MeOTAD ,,,, Au,,nip-mp,FALSE,MA,Pb,I,3,Cl,1.6,1,Spin-coating,DMF,1,Toluene,FALSE,Unknown,Unknown,16.4,,TRUE,ISOS-L-1,Solar simulator,FALSE,Open circuit,nan; nan,Ambient,,12,FALSE,68.4,5.6,,
2017-04-07,SLG , FTO , TiO2-c , TiO2-mp , Carbon-QDs , Perovskite , Spiro-MeOTAD ,,,, Au,,nip-mp,FALSE,MA,Pb,I,3,Cl,1.6,1,Spin-coating,DMF,1,Toluene,FALSE,Unknown,Unknown,15.48,,TRUE,ISOS-L-1,Solar simulator,FALSE,Open circuit,nan; nan,Ambient,,12,FALSE,66.7,5.48,,
2015-11-23 00:00:00,SLG , FTO , PEDOT:PSS ,,, Perovskite , PCBM-60 ,,,, Ag,0.1,pin,FALSE,MA,Pb,I,3,,1.6,1,Spin-coating,DMF; DMSO,7; 3,Chlorobenzene,FALSE,Unknown,Unknown,11.65,,TRUE,ISOS-D-1,Dark,FALSE,Open circuit,25.0; 25.0,Ambient,,71.8,FALSE,8.28,5.27,,
2019-08-23 00:00:00,SLG , FTO , TiO2-c ,,, Perovskite , Spiro-MeOTAD ,,,, Au,0.1,nip,FALSE,Cs,Pb,I,3,,,1,Spin-coating,DMSO,1,Diethyl ether,FALSE,Unknown,Unknown,5.58,,TRUE,ISOS-D-1,Dark,FALSE,Open circuit,25.0; 25.0,Air,40,23,FALSE,0,5,,
2019-02-26 00:00:00,SLG , ITO , ZnO,,, Perovskite , Spiro-MeOTAD ,,,, Au,0.06,nip,FALSE,MA,Pb,I,3,,1.5,1,Spin-coating,DMF; DMSO,9; 1,Chlorobenzene,FALSE,Unknown,Unknown,12.23,,TRUE,ISOS-D-2,Dark,FALSE,Open circuit,85.0; 85.0,Air,25,40,FALSE,0,5,,
2019-02-26 00:00:00,SLG , ITO , ZnO,,, Perovskite , Spiro-MeOTAD ,,,, Au,0.06,nip,FALSE,Cs; FA; MA,Pb,Br; I,0.45; 2.55,,1.6,1,Spin-coating,DMF; DMSO,9; 1,Chlorobenzene,FALSE,Unknown,Unknown,7.23,,TRUE,ISOS-D-2,Dark,FALSE,Open circuit,85.0; 85.0,Air,25,20,FALSE,0,5,,
2017-11-27 00:00:00, PEN , ITO , SnO2-c ,,, Perovskite , PCBM-60 , Spiro-MeOTAD ,,, Au ,0.04,pin,FALSE,MA,Pb,I,3,,1.6,1,Spin-coating,DMSO; GBL,3; 7,Toluene,FALSE,Unknown,Unknown,14.3,13.9,TRUE,ISOS-D-1,Dark,FALSE,Open circuit,25.0; 25.0,Air,65,425,FALSE,0,5,,
2017-10-31 00:00:00,SLG , ITO , ZnO-np ,,, Perovskite , P3HT , P3HT; PMMA ,,, Au,0.0708,nip,FALSE,MA,Pb,I,3,,1.6,2,Evaporation >> Spin-coating,none >> IPA,1 >> 1,Unknown,FALSE,Unknown,Unknown,11,,TRUE,ISOS-D-1,Dark,FALSE,Open circuit,25.0; 25.0,Air,100,168,FALSE,0,5,,
2018-05-31 00:00:00,SLG , ITO , NiO-np ,,, Perovskite , C60; PCBM-60 , Zr(acac)4 ,,, Cu,0.1,pin,FALSE,MA,Pb,I,3,,1.586,1,Spin-coating,DMF,1,Chlorobenzene,FALSE,Unknown,Unknown,18.67,17.44,TRUE,ISOS-L-1,Light,FALSE,MPPT,25.0; 25.0,Air,50,80,TRUE,0,5,,
2017-03-22 00:00:00,SLG , FTO , TiO2-c , TiO2-mp ,, Perovskite , Spiro-MeOTAD ,,,, Au,1.05,nip-mp,FALSE,MA,Pb,I,3,,1.6,1,Spin-coating,DMSO,1,Toluene,TRUE,Kapton tape | Glue,Threebond glue,15.89,,TRUE,ISOS-L-1I,White LED,FALSE,MPPT,25.0; 25.0,Unknown,,200,FALSE,2.3,5,,
2019-04-23 00:00:00,SLG , FTO , TiO2-c , TiO2-mp ,, Perovskite , CuSCN ,,,, Au,0.067,nip-mp,FALSE,Cs; FA; MA,Pb,Br; I,0.51; 2.49,,,1,Spin-coating,DMF; DMSO,4; 1,Chlorobenzene,FALSE,Unknown,Unknown,,,TRUE,ISOS-D-1,Dark,FALSE,Open circuit,25.0; 25.0,Air,80,100,TRUE,5,5,,
2016-07-04 00:00:00,SLG , FTO , PEDOT:PSS ,,, Perovskite , PCBM-60 , ZnO-np ,,, Al,0.104,pin,FALSE,MA,Pb,I,3,,1.6,1,Spin-coating,DMF; DMSO,2; 1,Unknown,FALSE,Unknown,Unknown,10.8,,TRUE,ISOS-L-1,White LED,TRUE,Open circuit,25.0; 25.0,Air,40,50,FALSE,5,5,,
2018-10-15 00:00:00,SLG , FTO , TiO2-c ,,, Perovskite , PTAA ,,,, Au,0.09,nip,FALSE,Cs,Pb,Br; I,1; 2,,1.9,1,Spin-coating,DMF; DMSO,19; 1,Unknown,FALSE,Unknown,Unknown,,,TRUE,ISOS-D-1,Dark,FALSE,Open circuit,25.0; 25.0,Air,45,360,FALSE,22,5,,
2018-11-16 00:00:00,SLG , FTO , TiO2-c ,,, Perovskite , Spiro-MeOTAD ,,,, Au,0.13,nip,FALSE,MA,Pb,I,3,,1.6,2,Spin-coating >> Spin-coating,DMF >> IPA,1 >> 1,Unknown,FALSE,Unknown,Unknown,13.7,,TRUE,ISOS-D-1I,Dark,FALSE,Open circuit,25.0; 25.0,Unknown,,800,FALSE,35,5,,
2016-07-01 00:00:00,SLG , FTO , TiO2-c , ZrO2-mp , TiO2-mp , Perovskite ,,,,, Carbon,0.16,nip-mp-carbon,FALSE,MA,Pb,I,3,,1.6,2,Dropcasting >> CBD,DMF >> IPA,1 >> 1,Unknown,TRUE,"UV-glue (3035B, ThreeBond Holdings)",Unknown,2.47,,TRUE,ISOS-L-1,Xenon,FALSE,Open circuit,25.0; 25.0,Air,,370,FALSE,36,5,,
2019-11-04 00:00:00,SLG , FTO , TiO2-c , TiO2-mp ,, Perovskite , Spiro-MeOTAD ,,,, Ag,0.16,nip-mp,FALSE,MA,Pb,I,3,,1.6,1,Spin-coating,DMF; DMSO,9; 1,Diethyl ether,FALSE,Unknown,Unknown,6.8,,TRUE,ISOS-L-1,Light,FALSE,Open circuit,25.0; 25.0,Air,55,40,FALSE,38,5,,
2018-05-03 00:00:00,SLG , FTO , PEDOT:PSS ,,, Perovskite , PCBM-60 ,,,, Ag,0.12,pin,FALSE,MA,Pb,I,3,,1.6,1,Spin-coating,DMSO; GBL,3; 7,Chlorobenzene,FALSE,Unknown,Unknown,,,TRUE,ISOS-L-1,Solar simulator,FALSE,Open circuit,25.0; 25.0,Air,,13,FALSE,40,5,,
2018-11-12 00:00:00,SLG , FTO , SnO2-c ,,, Perovskite , Spiro-MeOTAD ,,,, Au,0.1,nip,FALSE,Cs; FA; MA,Pb,Br; I,0.51; 2.49,Undoped,,1,Spin-coating,DMF; DMSO,1; 4,Chlorobenzene,FALSE,Unknown,Unknown,17.08,,TRUE,ISOS-L-1I,Xenon,FALSE,Open circuit,25.0; 25.0,N2,0,95,FALSE,40,5,,
2018-03-26 00:00:00,SLG , FTO , TiO2-c , TiO2-mp ,, Perovskite ,NiS,,,, Carbon,0.1,nip-mp-carbon,FALSE,MA,Pb,I,3,,1.6,1,Spin-coating,DMF,1,Unknown,FALSE,Unknown,Unknown,5.2,,TRUE,ISOS-D-1,Dark,FALSE,Open circuit,25.0; 25.0,Air,30,240,FALSE,78,5,,
2019-07-02 00:00:00,SLG , ITO , SnO2-np ,,, Perovskite , PTAA ,,,, Au,0.04,nip,FALSE,MA,Pb,I,3,,1.6,1,Spin-coating,DMF; DMSO,4; 1,Chlorobenzene,FALSE,Unknown,Unknown,16.04,14.59,TRUE,ISOS-L-1,Light,FALSE,Open circuit,25.0; 25.0,Ambient,,5,FALSE,80,5,,
2020-04-03,SLG , FTO , TiO2-c , TiO2-mp ,, Perovskite , Spiro-MeOTAD ,,,, Au,0.16,nip-mp,FALSE,Cs; FA; MA,Pb,Br; I,0.17; 2.83,nan,nan,1,Spin-coating,DMF; DMSO,4; 1,Trifluorotoluene,FALSE,Unknown,Unknown,19.34,19.15,TRUE,ISOS-L-1,Solar simulator,FALSE,MPPT,nan; nan,Unknown,,100,FALSE,,5,,
2018-07-25 00:00:00,SLG , FTO , TiO2-c , TiO2-mp ,, Perovskite , Spiro-MeOTAD ,,,, Au,0.06,nip-mp,FALSE,MA,Pb,I,3,Cl,1.6,1,Spin-coating,DMF,1,Unknown,FALSE,Unknown,Unknown,10.74,,TRUE,ISOS-D-1,Dark,FALSE,Open circuit,25.0; 25.0,Air,60,120,FALSE,42,4.5,,
2019-04-11 00:00:00,SLG , FTO , TiO2-c , TiO2-mp ,, Perovskite , Spiro-MeOTAD ,,,, Ag,0.09,nip-mp,FALSE,MA,Pb,I,3,TMA,1.6,2,Spin-coating >> Spin-coating,DMF; DMSO >> IPA,7; 3 >> 1,Unknown,FALSE,Unknown,Unknown,17.21,,TRUE,ISOS-D-2,Dark,FALSE,Open circuit,100.0; 100.0,Air,,10,FALSE,49,4.5,,
2017-08-17 00:00:00,SLG , ITO , PEDOT:PSS ,,, Perovskite , PCBM-60 ,,,, Al,0.03,pin,FALSE,MA,Pb,I,3,Cl,1.6,1,Spin-coating,DMF,1,Unknown,FALSE,Unknown,Unknown,5,,TRUE,ISOS-L-1,Light,FALSE,Short circuit,25.0; 25.0,Ambient,,10.4,FALSE,33.8,4.07,,
2019-03-07 00:00:00,SLG , ITO , NiO-c ,,, Perovskite , PCBM-60 , BCP ,,, Ag,0.04,pin,FALSE,Cs; FA; MA,Pb,Br; I,0.3; 2.7,,,1,Spin-coating,DMF; DMSO,4; 1,Chlorobenzene,FALSE,Unknown,Unknown,13.72,13.72,TRUE,ISOS-D-1I,Dark,FALSE,Open circuit,25.0; 25.0,N2,0,600,FALSE,32.3,4.02,,
2017-07-20 00:00:00,SLG , ITO , NiO-np ,,, Perovskite , PCBM-60 , BCP ,,, Ag,0.09,pin,FALSE,Cs; FA,Pb,Br; I,0.3; 2.7,,,1,Spin-coating,DMSO; GBL,3; 7,Chlorobenzene,FALSE,Unknown,Unknown,,,TRUE,ISOS-L-1,Light,FALSE,Open circuit,25.0; 25.0,Air,25,52,FALSE,0,4,,
2017-04-21 00:00:00,SLG , ITO , PEDOT:PSS ,,, Perovskite , C60 , BCP ,,, Ag,0.1,pin,FALSE,MA,Pb,I,3,,1.6,1,Spin-coating,DMF,1,Unknown,FALSE,Unknown,Unknown,11.94,,TRUE,ISOS-D-1,Dark,FALSE,Open circuit,25.0; 25.0,Air,80,14,FALSE,3.2,4,,
2019-08-30 00:00:00,SLG , ITO , PEDOT:PSS ,,, Perovskite , C60; PCBM-60 , Zr(acac)4 ,,, Ag,0.1,pin,FALSE,MA,Pb,I,3,Cl,1.6,1,Spin-coating,DMF,1,Unknown,TRUE,Unknown,Unknown,,,TRUE,ISOS-L-1,White LED,FALSE,Open circuit,25.0; 25.0,Air,,110,FALSE,7,4,,
2017-04-20 00:00:00,SLG , ITO , TiO2-c ,,, Perovskite , PTAA , MoO3 ,,, Ag,0.05,nip,FALSE,MA,Pb,I,3,,1.6,1,Spin-coating,DMSO; GBL,3; 7,Diethyl ether,FALSE,Unknown,Unknown,,,TRUE,ISOS-L-1I,Xenon,FALSE,Open circuit,25.0; 25.0,N2,0,60,FALSE,14.8,4,,
2018-10-15 00:00:00,SLG , FTO , TiO2-c ,,, Perovskite , PTAA ,,,, Au,0.09,nip,FALSE,Cs,Pb,Br; I,1; 2,PEAI,1.9,2,Spin-coating >> Spin-coating,DMF; DMSO >> IPA,19; 1 >> 1,Unknown,FALSE,Unknown,Unknown,,,TRUE,ISOS-D-1,Dark,FALSE,Open circuit,25.0; 25.0,Air,60,288,FALSE,25,4,,
2018-12-14 00:00:00,SLG , FTO , TiO2-c , TiO2-mp ,, Perovskite , Spiro-MeOTAD ,,,, Ag,0.1,nip-mp,FALSE,MA,Pb,I,3,KI,1.6,1,Spin-coating,DMSO,1,Toluene,FALSE,Unknown,Unknown,,,TRUE,ISOS-D-1I,Dark,FALSE,Open circuit,25.0; 25.0,N2,0,432,FALSE,30,4,,
2014-07-24 00:00:00,SLG , FTO , TiO2-c , TiO2-mp ,, Perovskite , Spiro-MeOTAD ,,,, Au,0.25,nip-mp,FALSE,MA,Pb,I,3,,1.6,2,Spin-coating >> CBD,DMF >> IPA,1 >> 1,Unknown,FALSE,Unknown,Unknown,7.42,,TRUE,ISOS-L-1I,Light,FALSE,Open circuit,25.0; 25.0,Unknown,,12,FALSE,35,4,,
2017-12-06 00:00:00,SLG , FTO , TiO2-c , TiO2-mp ,, Perovskite , Spiro-MeOTAD ,,,, Au,0.1,nip-mp,FALSE,FA; MA,Pb,Br; I,0.0; 2.51,"2_(6_bromo_1,3_dioxo_1H _benzo[de ]isoquinolin_2(3H )_yl)ethan_1_ammonium iodide",,1,Spin-coating,DMF; DMSO,4; 1,Chlorobenzene,FALSE,Unknown,Unknown,,,TRUE,ISOS-L-2,Solar simulator,FALSE,Open circuit,25.0; 25.0,Air,60,8,FALSE,65,4,,
2019-10-12 00:00:00,SLG , FTO , SnO2-np ,,, Perovskite , Spiro-MeOTAD ,,,, Au,0.1,nip,FALSE,MA,Pb,I,3,,1.6,1,Spin-coating,DMF; DMSO,4; 1,Diethyl ether,FALSE,Unknown,Unknown,18.08,16.25,TRUE,ISOS-L-1I,Light,FALSE,MPPT,25.0; 25.0,N2,0,200,FALSE,90,4,,
2017-04-07,SLG , FTO , TiO2-c , TiO2-mp ,, Perovskite , Spiro-MeOTAD ,,,, Au,,nip-mp,FALSE,MA,Pb,I,3,Cl,1.6,1,Spin-coating,DMF,1,Toluene,FALSE,Unknown,Unknown,14.61,,TRUE,ISOS-L-1,Solar simulator,FALSE,Open circuit,nan; nan,Ambient,,12,FALSE,20.5,3.7,,
2019-04-11 00:00:00,SLG , FTO , TiO2-c , TiO2-mp ,, Perovskite , Spiro-MeOTAD ,,,, Ag,0.09,nip-mp,FALSE,MA,Pb,I,3,,1.6,2,Spin-coating >> Spin-coating,DMF; DMSO >> IPA,7; 3 >> 1,Unknown,FALSE,Unknown,Unknown,14.86,,TRUE,ISOS-D-2,Dark,FALSE,Open circuit,100.0; 100.0,Air,,10,FALSE,20,3.5,,
2017-12-06 00:00:00,SLG , FTO , TiO2-c , TiO2-mp ,, Perovskite , Spiro-MeOTAD ,,,, Au,0.1,nip-mp,FALSE,FA; MA,Pb,Br; I,0.0; 2.51,"2_(6_bromo_1,3_dioxo_1H _benzo[de ]isoquinolin_2(3H )_yl)ethan_1_ammonium iodide",,1,Spin-coating,DMF; DMSO,4; 1,Chlorobenzene,FALSE,Unknown,Unknown,,,TRUE,ISOS-L-2,Solar simulator,FALSE,Open circuit,25.0; 25.0,Air,60,6,FALSE,70,3.5,,
2019-11-03 00:00:00,SLG , ITO , ZnO,,, Perovskite , Spiro-MeOTAD ,,,, Ag,0.1,nip,FALSE,Cs,Pb,Br; I,1; 2,,,1,Spin-coating,DMSO,1,Unknown,FALSE,Unknown,Unknown,14.78,,TRUE,ISOS-D-1,Dark,FALSE,Open circuit,25.0; 25.0,Air,30,3.34,FALSE,80,3.34,,
2017-02-24 00:00:00,SLG , ITO , PEDOT:PSS ,,, Perovskite , PCBM-60 , PFN ,,, Al,0.04,pin,FALSE,MA,Pb,I,3,Cl,1.6,1,Spin-coating,DMF,1,Unknown,FALSE,Unknown,Unknown,11.33,,TRUE,ISOS-L-1,Light,FALSE,Short circuit,25.0; 25.0,Air,50,70,FALSE,85,3.33,,
2019-08-12 00:00:00,SLG , FTO , SnO2-np , CPTA ,, Perovskite , PTAA ,,,, Au,0.1,nip,FALSE,FA,Sn,I,3,en; SnF2,,1,Spin-coating,DMF; DMSO,5; 3,Chloroform,FALSE,Unknown,Unknown,5.03,7.4,TRUE,ISOS-D-1,Dark,FALSE,Open circuit,25.0; 25.0,Air,60,3.3,FALSE,80,3.3,,
2017-02-27 00:00:00,SLG , FTO , TiO2-c , TiO2-mp ,, Perovskite , Spiro-MeOTAD ,,,, Au,0.16,nip-mp,FALSE,FA; MA,Pb,Br; I,0.45; 2.55,,,1,Spin-coating,DMF; DMSO,4; 1,Chlorobenzene,FALSE,Unknown,Unknown,,,TRUE,ISOS-L-1I,Light,FALSE,MPPT,25.0; 25.0,N2,0,647,FALSE,0,3,,
2017-02-17 00:00:00,SLG , ITO , PEDOT:PSS ,,, Perovskite , PCBM-60 , Ca ,,, Al,0.09,pin,FALSE,MA,Pb,I,3,H2O,1.59,2,Spin-coating >> Spin-coating,DMF >> IPA,1 >> 1,Unknown,TRUE,SLG,Epoxy,20.1,,TRUE,ISOS_D_3,Dark,FALSE,Open circuit,85.0; 85.0,Air,85,120,TRUE,8.4,3,,
2018-10-22 00:00:00,PET , ITO , Ag-nw , TiO2-c ,, Perovskite , Spiro-MeOTAD , MoO3 ,,, Ag,0.0544,nip,FALSE,Cs; FA; MA,Pb,Br; I,0.1; 2.9,,,1,Spin-coating,DMSO,1,Chlorobenzene,FALSE,Unknown,Unknown,,,TRUE,ISOS-D-1,Dark,FALSE,Open circuit,25.0; 25.0,Air,,30,TRUE,30,3,,
2020-01-11 00:00:00,SLG , ITO , PTAA ,,, Perovskite , PCBM-60 ,,,, Al,0.05,pin,FALSE,MA,Pb,I,3,Undoped,1.6,1,Spin-coating,DMF; DMSO,8.8; 1,Chlorobenzene,FALSE,Unknown,Unknown,18.13,17.34,TRUE,ISOS-D-2I,Dark,FALSE,Open circuit,85.0; 85.0,N2,0,350,FALSE,30,3,,
2017-10-31 00:00:00,SLG , ITO , ZnO-np ,,, Perovskite , P3HT , P3HT; PMMA ,,, Ag,0.0708,nip,FALSE,MA,Pb,I,3,,1.6,2,Evaporation >> Spin-coating,none >> IPA,1 >> 1,Unknown,FALSE,Unknown,Unknown,9.3,,TRUE,ISOS-D-1,Dark,FALSE,Open circuit,25.0; 25.0,Air,100,6,FALSE,30,3,,
2018-07-26 00:00:00,SLG , ITO , SnO2-c ,,, Perovskite , Spiro-MeOTAD ,,,, Ag,0.1,nip,FALSE,FA,Pb,I,3,,1.48,1,Spin-coating,DMF; NNP,6; 1,Diethyl ether,FALSE,Unknown,Unknown,,,TRUE,ISOS-L-1,Light,FALSE,MPPT,40.0; 40.0,Air,50,8,FALSE,32,3,,
