Repository: Bashayer199/data

File: data.csv (part 12 of 48)
2017-11-08 00:00:00,SLG , FTO , TiO2-c , TiO2-mp ,, Perovskite , Spiro-MeOTAD ,,,, Au,0.09,nip-mp,FALSE,MA,Pb,I,3,Cl,1.6,1,Spin-coating,DMF,1,Unknown,FALSE,Unknown,Unknown,,,TRUE,ISOS-L-1,Solar simulator,FALSE,Open circuit,25.0; 25.0,Air,40,11,FALSE,35,3,,
2017-12-06 00:00:00,SLG , FTO , TiO2-c , TiO2-mp ,, Perovskite , Spiro-MeOTAD ,,,, Au,0.1,nip-mp,FALSE,FA; MA,Pb,Br; I,0.0; 2.51,,,1,Spin-coating,DMF; DMSO,4; 1,Chlorobenzene,FALSE,Unknown,Unknown,,,TRUE,ISOS-L-2,Solar simulator,FALSE,Open circuit,25.0; 25.0,Air,60,6,FALSE,50,3,,
2017-08-31 00:00:00,SLG , FTO , SnO2-c ,,, Perovskite , Spiro-MeOTAD ,,,, Au,0.1,nip,FALSE,FA; MA,Pb,Br; I,0.45; 2.55,,,1,Spin-coating,DMF; DMSO,4; 1,Chlorobenzene,FALSE,Unknown,Unknown,,,TRUE,ISOS-L-1I,Light,FALSE,MPPT,25.0; 25.0,N2,0,60,TRUE,59.9,3,,
2019-11-29 00:00:00,SLG , FTO , SrTiO3 , TiO2-mp , Al2O3-mp , Perovskite , Spiro-MeOTAD ,,,, Au,0.16,nip-mp,FALSE,MA,Pb,I,3,Ag; Cl; rGO,1.6,1,Spin-coating,DMF,1,Unknown,FALSE,Unknown,Unknown,,,TRUE,ISOS-D-2I,Dark,FALSE,Open circuit,85.0; 85.0,N2,0,3,FALSE,80,3,,
2016-06-14 00:00:00,SLG , FTO , TiO2-c ,,, Perovskite , Spiro-MeOTAD ,,,, Au,0.09,nip,FALSE,FA,Pb,I,3,1-chloronaphthalene,1.48,1,Spin-coating,DMSO; GBL,3; 7,Unknown,FALSE,Unknown,Unknown,16.53,,TRUE,ISOS-L-1,Light,FALSE,Short circuit,25.0; 25.0,Ambient,,5.833333333,FALSE,76,2.91,,
2015-06-11 00:00:00,SLG , FTO , TiO2-c , TiO2-mp ,, Perovskite , Spiro-MeOTAD ,,,, Au,0.16,nip-mp,FALSE,MA,Pb,I,3,,1.6,2,Spin-coating >> Spin-coating,DMF >> IPA,1 >> 1,Unknown,FALSE,Unknown,Unknown,14.5,,TRUE,ISOS-L-2,Solar simulator,FALSE,MPPT,65.0; 65.0,Air,42,100,FALSE,0,2.6,,
2017-03-25 00:00:00,SLG , FTO , TiO2-c , PCBM-60 ,, Perovskite , Spiro-MeOTAD ,,,, Au,0.125,nip,FALSE,MA,Pb,I,3,,1.6,1,Spin-coating,DMF,1,Diethyl ether,FALSE,Unknown,Unknown,16.07,16.44,TRUE,ISOS-D-1,Dark,FALSE,Open circuit,24.0; 24.0,Air,20,2.8,FALSE,79,2.6,,
2019-01-21 00:00:00,SLG , FTO , PEDOT:PSS ,,, Perovskite , C60 , BCP ,,, Ag,0.09,pin,FALSE,FA; MA,Pb,I,3,,,1,Spin-coating,DMF; DMSO,4; 1,Diethyl ether,FALSE,Unknown,Unknown,,,TRUE,ISOS-L-1,Light,FALSE,Open circuit,25.0; 25.0,Air,60,50,FALSE,0,2.5,,
2019-06-21 00:00:00,SLG , FTO , TiO2-c , TiO2-mp ,, Perovskite , Spiro-MeOTAD ,,,, Au,0.1,nip-mp,FALSE,MA,Pb,I,3,,1.6,1,Spin-coating,DMF; DMSO,9; 1,Chlorobenzene,FALSE,Unknown,Unknown,14.83,9.94,TRUE,ISOS-L-1I,Light,FALSE,Open circuit,25.0; 25.0,Unknown,,19,FALSE,10,2.5,,
2017-10-31 00:00:00,SLG , ITO , ZnO-np ,,, Perovskite , P3HT , P3HT; PMMA ,,, Ag,0.0708,nip,FALSE,MA,Pb,I,3,,1.6,2,Evaporation >> Spin-coating,none >> IPA,1 >> 1,Unknown,FALSE,Unknown,Unknown,5.4,,TRUE,ISOS-D-1,Dark,FALSE,Open circuit,25.0; 25.0,Air,100,6,FALSE,20,2.5,,
2018-05-10 00:00:00,SLG , FTO , TiO2-c , TiO2-mp ,, Perovskite , Spiro-MeOTAD ,,,, Au,0.1,nip-mp,FALSE,MA,Pb,I,3,,1.6,1,Spin-coating,DMF; DMSO,9; 1,Chlorobenzene,FALSE,Unknown,Unknown,18.35,17.34,TRUE,ISOS-L-1I,Light,FALSE,Open circuit,25.0; 25.0,Unknown,,19,FALSE,21,2.5,,
2017-10-31 00:00:00,SLG , ITO , ZnO-np ,,, Perovskite , P3HT , P3HT; PMMA ,,, Ag,0.0708,nip,FALSE,MA,Pb,I,3,,1.6,2,Evaporation >> Spin-coating,none >> IPA,1 >> 1,Unknown,FALSE,Unknown,Unknown,10.6,,TRUE,ISOS-D-1,Dark,FALSE,Open circuit,25.0; 25.0,Air,100,6,FALSE,40,2.5,,
2017-12-06 00:00:00,SLG , FTO , TiO2-c , TiO2-mp ,, Perovskite , Spiro-MeOTAD ,,,, Au,0.1,nip-mp,FALSE,FA; MA,Pb,Br; I,0.0; 2.51,,,1,Spin-coating,DMF; DMSO,4; 1,Chlorobenzene,FALSE,Unknown,Unknown,,,TRUE,ISOS-L-2,Solar simulator,FALSE,Open circuit,25.0; 25.0,Air,60,8,FALSE,50,2.5,,
2017-04-20 00:00:00,SLG , ITO , PEI , PCBM-60 ,, Perovskite , PTAA , MoO3 ,,, Ag,0.05,nip,FALSE,MA,Pb,I,3,,1.6,1,Spin-coating,DMSO; GBL,3; 7,Diethyl ether,FALSE,Unknown,Unknown,,,TRUE,ISOS-L-1,Xenon,FALSE,Open circuit,50.0; 50.0,Air,40,4.4,FALSE,70,2.5,,
2015-11-30 00:00:00,SLG , FTO , TiO2-c , TiO2-mp ,, Perovskite , Spiro-MeOTAD ,,,, Au,0.1,nip-mp,FALSE,MA,Pb,I,3,,1.6,2,Spin-coating >> Spin-coating,DMF >> IPA,1 >> 1,Unknown,FALSE,Unknown,Unknown,,,TRUE,ISOS-L-1,Light,FALSE,Open circuit,25.0; 25.0,Air,45,12,FALSE,44.4,2.4,,
2016-06-14 00:00:00,SLG , FTO , TiO2-c ,,, Perovskite , Spiro-MeOTAD ,,,, Au,0.09,nip,FALSE,FA,Pb,I,3,,1.48,1,Spin-coating,DMSO; GBL,3; 7,Unknown,FALSE,Unknown,Unknown,14.33,,TRUE,ISOS-L-1,Light,FALSE,Short circuit,25.0; 25.0,Ambient,,5.833333333,FALSE,57,2.33,,
2016-03-09 00:00:00,SLG , ITO , TiO2-c ,,, Perovskite , Spiro-MeOTAD ,,,, Ag,0.04,nip,FALSE,FA,Pb,I,3,,1.48,2,Spin-coating >> Spin-coating,DMF >> IPA,1 >> 1,Unknown,FALSE,Unknown,Unknown,,3.04,TRUE,ISOS-L-1,Light,FALSE,Open circuit,25.0; 25.0,Air,,2.25,FALSE,80,2.25,,
2015-11-30 00:00:00,SLG , FTO , TiO2-c , TiO2-mp ,, Perovskite , Spiro-MeOTAD ,,,, Au,0.1,nip-mp,FALSE,MA,Pb,I,3,,1.6,2,Spin-coating >> Spin-coating,DMF >> IPA,1 >> 1,Unknown,FALSE,Unknown,Unknown,,,TRUE,ISOS-L-1,Light,FALSE,Open circuit,25.0; 25.0,Air,45,12,FALSE,69,2.1,,
2018-08-21 00:00:00,SLG , FTO , TiO2-c , TiO2-mp ,, Perovskite , Spiro-MeOTAD ,,,, Carbon,0.09,nip-mp-carbon,FALSE,MA,Pb,I,3,Cl,1.6,1,Spin-coating,GBL,1,Unknown,FALSE,Unknown,Unknown,,,TRUE,ISOS-D-1I,Dark,FALSE,Open circuit,25.0; 25.0,N2,0,1000,FALSE,0,2,,0
2017-07-20 00:00:00,SLG , ITO , NiO-np ,,, Perovskite , PCBM-60 , BCP ,,, Ag,0.09,pin,FALSE,Cs; FA,Pb,Br; I,0.3; 2.7,,,1,Spin-coating,DMSO; GBL,3; 7,Chlorobenzene,FALSE,Unknown,Unknown,,,TRUE,ISOS-D-1,Dark,FALSE,Open circuit,25.0; 25.0,Air,70,20,FALSE,0,2,,
2017-05-24 00:00:00,SLG , FTO , TiO2-c ,,, Perovskite , Spiro-MeOTAD ,,,, Au,0.16,nip,FALSE,MA,Pb,I,3,,1.6,1,Spin-coating,DMF,1,Ar,TRUE,Self-mixing epoxy,Unknown,16.7,,TRUE,ISOS-L-1,Light,FALSE,Open circuit,50.0; 50.0,Air,50,72,TRUE,15,2,,
2017-04-20 00:00:00,SLG , ITO , PEI , ICBA ,, Perovskite , PTAA , MoO3 ,,, Ag,0.05,nip,FALSE,MA,Pb,I,3,,1.6,1,Spin-coating,DMSO; GBL,3; 7,Diethyl ether,FALSE,Unknown,Unknown,,,TRUE,ISOS-L-1I,Xenon,FALSE,Open circuit,25.0; 25.0,N2,0,17,FALSE,36,2,,
2016-08-09,SLG , FTO , TiO2-c ,,, Perovskite , Spiro-MeOTAD , MoO3 ,,, Al,,nip,FALSE,MA,Pb,I,3,Undoped,nan,2,Spin-coating >> Spin-coating,DMF >> IPA,1 >> 1,Unknown,TRUE,Cover glass-QDs,UV-curable epoxy (ThreeBond),,,TRUE,ISOS-L-2,Solar simulator,FALSE,Open circuit,85; 85,Air,65,48,TRUE,58,2,42,
2019-01-28 00:00:00,SLG , ITO , PTAA ,,, Perovskite , C60 , SnS ,,, Ag,0.11,pin,FALSE,FA; MA,Pb,Br; I,0.3; 2.7,,1.5,1,Spin-coating,DMF; DMSO,4; 1,Chlorobenzene,FALSE,Unknown,Unknown,18.4,,TRUE,ISOS-L-1,Light,FALSE,Open circuit,25.0; 25.0,Air,80,40,FALSE,60,2,,
2016-08-09,SLG , FTO , TiO2-c ,,, Perovskite , Spiro-MeOTAD , MoO3 ,,, Al,,nip,FALSE,MA,Pb,I,3,Undoped,nan,2,Spin-coating >> Spin-coating,DMF >> IPA,1 >> 1,Unknown,TRUE,Desiccant | SLG,UV-curable epoxy (ThreeBond),,,TRUE,ISOS-L-2,Solar simulator,FALSE,Open circuit,85; 85,Air,65,48,TRUE,61,2,20,
2016-08-09,SLG , FTO , TiO2-c ,,, Perovskite , Spiro-MeOTAD , MoO3 ,,, Al,,nip,FALSE,MA,Pb,I,3,Undoped,nan,2,Spin-coating >> Spin-coating,DMF >> IPA,1 >> 1,Unknown,TRUE,Graphene oxide | Desiccant | SLG,UV-curable epoxy (ThreeBond),,,TRUE,ISOS-L-2,Solar simulator,FALSE,Open circuit,85; 85,Air,65,48,TRUE,61,2,6,
2018-03-14 00:00:00,SLG , FTO , SnO2-np ,,, Perovskite , Spiro-MeOTAD ,,,, Au,0.1,nip,FALSE,Cs; FA; MA,Pb,Br; I,0.35; 2.65,,,1,Spin-coating,DMF; DMSO,4; 1,Chlorobenzene,TRUE,Unknown,Unknown,18.99,18.01,TRUE,ISOS-D-1,Dark,FALSE,Open circuit,25.0; 25.0,Air,30,5,FALSE,62,2,,
2019-12-19,SLG , ITO , NiO-c ,,, Perovskite , PCBM-60 , PEAI ,,, AgAl,,pin,FALSE,MA,Pb,I,3,nan,1.63,1,Spin-coating,DMSO; GBL,3; 7,Chlorobenzene,FALSE,Unknown,Unknown,20.31,20.11,TRUE,ISOS-D-2,Dark,FALSE,Open circuit,85; 85,Air,15,40,FALSE,63,2,,
2019-06-28 00:00:00,SLG , FTO , SnO2-c ,,, Perovskite , Spiro-MeOTAD ,,,, Ag,0.0919,nip,FALSE,Cs; FA; MA,Pb,Br; I,0.51; 2.49,,,1,Spin-coating,DMF; DMSO,4; 1,Anisole,TRUE,Unknown,Unknown,20.3,,TRUE,ISOS-D-2I,Dark,FALSE,Open circuit,85.0; 85.0,Unknown,,2.5,TRUE,70,2,,
2019-04-26 00:00:00,SLG , FTO , ZnO, ZnO-nw , Au-np , Perovskite , Spiro-MeOTAD ,,,, Au,0.16,nip,FALSE,Cs; FA,Pb,Br; I,0.25; 2.75,,,1,Spin-coating,DMF; DMSO,9; 1,Chlorobenzene,FALSE,Unknown,Unknown,13.7,,TRUE,ISOS-L-1I,Solar simulator,FALSE,MPPT,25.0; 25.0,Unknown,,2.3,TRUE,75,2,,
2016-08-09,SLG , FTO , TiO2-c ,,, Perovskite , Spiro-MeOTAD , MoO3 ,,, Al,,nip,FALSE,MA,Pb,I,3,Undoped,nan,2,Spin-coating >> Spin-coating,DMF >> IPA,1 >> 1,Unknown,TRUE,SiO2 | AB epoxy glue (Super Glue Corp.) | Desiccant | SLG,none,14,9,TRUE,ISOS-L-2,Solar simulator,FALSE,Open circuit,85; 85,Air,65,48,TRUE,75,2,,
2019-12-19,SLG , ITO , NiO-c ,,, Perovskite , PCBM-60 ,,,, AgAl,,pin,FALSE,MA,Pb,I,3,nan,1.63,1,Spin-coating,DMSO; GBL,3; 7,Chlorobenzene,FALSE,Unknown,Unknown,16.54,16.03,TRUE,ISOS-D-2,Dark,FALSE,Open circuit,85; 85,Air,15,40,FALSE,80,2,,
2020-04-21,SLG , ITO , SnO2-np , BBA ,, Perovskite , Spiro-MeOTAD ,,,, Au,,nip,FALSE,Cs; FA; MA,Pb,Br; I,0.39; 2.61,Undoped,1.59,1,Spin-coating,DMF,1,Toluene,FALSE,Unknown,Unknown,9.9,9.3,TRUE,ISOS-L-2I,Sulfur plasma,FALSE,Open circuit,75; 75,N2,,11,FALSE,,2,,
2019-03-27 00:00:00,SLG , ITO , PEDOT:PSS ,,, Perovskite , PCBM-60 ,,,, Al,0.09,pin,FALSE,(PEA); FA; MA,Sn,I,3,SnF2,,1,Spin-coating,DMF; DMSO,4; 1,Chlorobenzene,FALSE,Unknown,Unknown,2.71,,TRUE,ISOS-L-1,Light,FALSE,Open circuit,25.0; 25.0,Air,,6.5,FALSE,6,1.8,,
2016-09-09 00:00:00,SLG , ITO , MoOx ,,, Perovskite , C60 , BCP ,,, Ag,0.0489,pin,FALSE,Cs,Sn,Br,3,SnF2,1.8,1,Evaporation,none,1,Unknown,FALSE,Unknown,Unknown,0.49,,TRUE,ISOS-L-1,Light,FALSE,Open circuit,25.0; 25.0,Air,,6,FALSE,55,1.8,,
2017-01-06,SLG , ITO , PEDOT:PSS ,,, Perovskite , C60 , BCP ,,, Ag,0.0324,pin,FALSE,MA,Sn,F; I,0.4; 2.6,Undoped,1.85,2,Spin-coating >> CBD,DMSO >> Hexane; Toluene,1 >> 1; 1,Unknown,TRUE,Cover glass-QDs,Unknown,,2.14,TRUE,ISOS-L-1,Solar simulator,FALSE,Open circuit,nan; nan,Unknown,,200,TRUE,55,1.75,,
2017-11-27,SLG , FTO , TiO2-c ,,, Perovskite , Spiro-MeOTAD ,,,, Au,0.1,nip,FALSE,MA,Pb,I,3,nan,1.6,1,Spin-coating,DMF; DMSO,14; 1,Ethyl acetate,FALSE,Unknown,Unknown,16.6,,TRUE,ISOS-D-1,Dark,FALSE,Open circuit,25.0; 25.0,Air,40,7.5,FALSE,0,1.5,,
2017-10-31 00:00:00,SLG , ITO , ZnO-np ,,, Perovskite , P3HT , P3HT; PMMA ,,, Ag,0.0708,nip,FALSE,MA,Pb,I,3,,1.6,2,Evaporation >> Spin-coating,none >> IPA,1 >> 1,Unknown,FALSE,Unknown,Unknown,8.4,,TRUE,ISOS-D-1,Dark,FALSE,Open circuit,25.0; 25.0,Air,100,6,FALSE,0,1.5,,
2015-11-30 00:00:00,SLG , FTO , TiO2-c , TiO2-mp ,, Perovskite , Spiro-MeOTAD ,,,, Au,0.1,nip-mp,FALSE,MA,Pb,I,3,,1.6,2,Spin-coating >> Spin-coating,DMF >> IPA,1 >> 1,Unknown,FALSE,Unknown,Unknown,,,TRUE,ISOS-L-1I,Light,FALSE,Open circuit,25.0; 25.0,Unknown,,12,FALSE,42.2,1.5,,
2019-06-11 00:00:00,SLG , FTO , TiO2-c ,,, Perovskite , Spiro-MeOTAD ,,,, Au,0.1,nip,FALSE,Cs,Bi,I,9,,,1,Spin-coating,DMF,1,Unknown,FALSE,Unknown,Unknown,1.49,,TRUE,ISOS-D-1,Dark,FALSE,Open circuit,25.0; 25.0,Air,40,672,FALSE,100,1.5,,
2018-08-20,PEN , FTO , TiO2-c ,,, Perovskite , Spiro-MeOTAD ,,,, Au,0.14,nip,FALSE,MA,Pb,I,3,nan,1.55,1,Spin-coating,DMF,1,Unknown,FALSE,Unknown,Unknown,,,TRUE,ISOS-L-1,,FALSE,Open circuit,30.0; 30.0,Ambient,40,12,FALSE,10,1.4,,
2015-11-30 00:00:00,SLG , FTO , TiO2-c , TiO2-mp ,, Perovskite , Spiro-MeOTAD ,,,, Au,0.1,nip-mp,FALSE,MA,Pb,I,3,,1.6,2,Spin-coating >> Spin-coating,DMF >> IPA,1 >> 1,Unknown,TRUE,Unknown,Unknown,,,TRUE,ISOS-L-1I,Light,FALSE,Open circuit,25.0; 25.0,Unknown,,12,FALSE,25.5,1.3,,
2016-11-21 00:00:00,SLG , ITO ,,,, Perovskite , PCBM-60 , BCP ,,, Al,0.06,pin,FALSE,Cs,Sn,I,3,SnCl2,,1,Spin-coating,DMF,1,Unknown,FALSE,Unknown,Unknown,2.08,,TRUE,ISOS-L-1,Light,FALSE,Open circuit,50.0; 50.0,Air,25,80,FALSE,30,1.3,,
2018-10-23 00:00:00,SLG , ITO , NiO-c ,,, Perovskite , C60 , ZnSe ,,, Ag,0.11,pin,FALSE,FA; MA,Pb,Br; I,0.3; 2.7,,,1,Spin-coating,DMF; DMSO,4; 1,Chlorobenzene,TRUE,Cover glass,UV-curable epoxy,15.55,15.38,TRUE,ISOS-D-1,Dark,FALSE,Open circuit,25.0; 25.0,Air,80,2,FALSE,70,1.16,,
2017-04-20 00:00:00,SLG , ITO , TiO2-c ,,, Perovskite , PTAA , MoO3 ,,, Au,0.05,nip,FALSE,MA,Pb,I,3,,1.6,1,Spin-coating,DMSO; GBL,3; 7,Diethyl ether,FALSE,Unknown,Unknown,,,TRUE,ISOS-L-1I,Xenon,FALSE,Open circuit,25.0; 25.0,N2,0,2.5,FALSE,31.9,1.1,,
2017-06-23 00:00:00,SLG , ITO , PEDOT:PSS ,,, Perovskite , PCBM-70 ,,,, Ag,0.1,pin,FALSE,MA,Pb,I,3,,1.6,2,Spin-coating >> Spin-coating,DMSO >> IPA,1 >> 1,Unknown,FALSE,Unknown,Unknown,9.1,,TRUE,ISOS-L-2I,Light,FALSE,Open circuit,60.0; 60.0,Unknown,,30,FALSE,0,1,,
2019/02/22 00:00:00,SLG , ITO , ZnO-np ,,, Perovskite , Spiro-MeOTAD ,,,, Au,0.09,nip,FALSE,MA,Pb,I,3,Undoped,1.6,1,Spin-coating,DMF; DMSO,12; 1,Diethyl ether,FALSE,Unknown,Unknown,15.5,,TRUE,ISOS-L-1,Xenon,FALSE,Constant potential,45.0; 45.0,Air,,50,FALSE,0,1,,
2018-02-08 00:00:00,SLG , FTO , TiO2-c , TiO2-mp ,, Perovskite , Spiro-MeOTAD ,,,, Au,0.16,nip-mp,FALSE,Cs; FA; MA,Pb,Br; I,0.51; 2.49,,1.61,1,Spin-coating,DMF; DMSO,4; 1,Trifluorotoluene,TRUE,SLG,Surlyn,,,TRUE,ISOS-L-1,White LED,FALSE,Open circuit,50.0; 50.0,Air,45,800,FALSE,0,1,100,
2018-06-18 00:00:00,PET , ITO , PEDOT:PSS ,,, Perovskite , C60 , BCP , Ca ,, Al,0.1,pin,FALSE,MA,Pb,I,3,,1.59,1,Spin-coating,DMSO; GBL,1; 1,Toluene,FALSE,Unknown,Unknown,18.03,,TRUE,ISOS-D-2I,Dark,FALSE,Open circuit,100.0; 100.0,N2,0,120,TRUE,0,1,,
2018-04-11 00:00:00,SLG , ITO , PEDOT:PSS , PolyTPD ,, Perovskite , PCBM-60 , BCP ,,, Au,0.1,pin,FALSE,MA,Pb,I,3,H3PO2,1.6,1,Spin-coating,DMF,1,Unknown,FALSE,Unknown,Unknown,15.43,14.67,TRUE,ISOS-L-1I,Light,FALSE,Open circuit,25.0; 25.0,N2,0,11,FALSE,0,1,,
2019-01-29 00:00:00,SLG , FTO , TiO2-c , ZrO2-mp , TiO2-mp , Perovskite ,,,,, Carbon,0.49,nip-mp-carbon,FALSE,MA,Pb,I,3,,1.6,2,Spin-coating >> CBD,DMF >> IPA,1 >> 1,Unknown,FALSE,Unknown,Unknown,8.32,,TRUE,ISOS-L-1,White LED,FALSE,Open circuit,25.0; 25.0,Air,15,110,FALSE,0,1,,
2019-09-20 00:00:00,SLG , ITO , SnO2-np ,,, Perovskite , IEICO; PBDTTT-E-T , MoO3 ,,, Ag,0.04,nip,FALSE,Cs,Pb,Br; I,1; 2,,1.85,1,Spin-coating,DMSO,1,Unknown,FALSE,Unknown,Unknown,12.53,10.93,TRUE,ISOS-D-2I,Dark,FALSE,Open circuit,85.0; 85.0,N2,0,13,FALSE,0,1,9,
2019-01-11 00:00:00,SLG , ITO , SnO2-np ,,, Perovskite , EH44 , MoOx ,,, Al,0.1,nip,FALSE,Cs; FA; MA,Pb,Br; I,0.48; 2.52,,,1,Spin-coating,DMF; DMSO,4; 1,Chlorobenzene,FALSE,Unknown,Unknown,16.29,15.28,TRUE,ISOS-L-1,Sulfur plasma,FALSE,Open circuit,50.0; 50.0,Air,,500,TRUE,0,1,,
2019-01-11 00:00:00,SLG , ITO , SnO2-np ,,, Perovskite , Spiro-MeOTAD , MoOx ,,, Al,0.1,nip,FALSE,Cs; FA; MA,Pb,Br; I,0.48; 2.52,,,1,Spin-coating,DMF; DMSO,4; 1,Chlorobenzene,FALSE,Unknown,Unknown,17.23,14.9,TRUE,ISOS-L-1,Sulfur plasma,FALSE,Open circuit,50.0; 50.0,Air,,500,TRUE,0,1,,
2018-10-22 00:00:00,PET , ITO , Ag-nw ,ZnO,, Perovskite , Spiro-MeOTAD , MoO4,,, Ag,0.0544,nip,FALSE,Cs; FA; MA,Pb,Br; I,0.1; 2.9,,,1,Spin-coating,DMSO,1,Chlorobenzene,FALSE,Unknown,Unknown,,,TRUE,ISOS-D-1I,Dark,FALSE,Open circuit,25.0; 25.0,N2,0,30,TRUE,2,1,,
2018-02-08 00:00:00,SLG , FTO , TiO2-c , TiO2-mp ,, Perovskite , Spiro-MeOTAD ,,,, Au,0.16,nip-mp,FALSE,Cs; FA; MA,Pb,Br; I,0.51; 2.49,,1.61,1,Spin-coating,DMF; DMSO,4; 1,Trifluorotoluene,FALSE,Unknown,Unknown,18.65,17.42,TRUE,ISOS-L-1,White LED,FALSE,Open circuit,50.0; 50.0,Air,40,300,FALSE,7,1,20,
2018-10-08 00:00:00,SLG , FTO , TiO2-c , TiO2-mp ,, Perovskite , Spiro-MeOTAD ,,,, Au,0.16,nip-mp,FALSE,FA; MA,Pb,Br; I,0.5; 2.5,,,1,Spin-coating,DMF; DMSO,4; 1,Chlorobenzene,FALSE,Unknown,Unknown,18.9,19.3,TRUE,ISOS-L-1I,Xenon,FALSE,MPPT,25.0; 25.0,N2,0,1500,TRUE,10,1,300,
2016-12-14 00:00:00,SLG , ITO , WOx ,,, Perovskite , Spiro-MeOTAD ,,,, Au,0.2,nip,FALSE,MA,Pb,I,3,Cl; Diiodooctan,1.6,1,Spin-coating,DMF,1,Unknown,FALSE,Unknown,Unknown,9.5,8,TRUE,ISOS-L-1,Light,FALSE,Open circuit,25.0; 25.0,Ambient,,10,FALSE,20,1,,
2018-09-12 00:00:00,SLG , ITO , P3CT-N ,,, Perovskite , PCBM-60 , C60 , BCP ,, Cu,0.1,pin,FALSE,MA,Pb,I,3,,1.6,1,Spin-coating,DMF; DMSO,4; 1,Chlorobenzene,FALSE,Unknown,Unknown,,,TRUE,ISOS-L-1I,Xenon,FALSE,Constant potential,25.0; 25.0,N2,0,20,TRUE,25,1,,
2017-11-08 00:00:00,SLG , FTO , TiO2-c , TiO2-mp ,, Perovskite , Spiro-MeOTAD ,,,, Au,0.09,nip-mp,FALSE,MA,Pb,I,3,Acetate; Cl,1.6,1,Spin-coating,DMF,1,Unknown,FALSE,Unknown,Unknown,,,TRUE,ISOS-L-1,Solar simulator,FALSE,Open circuit,25.0; 25.0,Air,40,11,FALSE,26,1,,
2018-02-19 00:00:00,SLG , FTO , TiO2-c ,,, Perovskite , Spiro-MeOTAD ,,,, Ag,0.04,nip,FALSE,MA,Pb,I,3,,1.6,1,Spin-coating,DMF; DMSO,9; 1,Diethyl ether,FALSE,Unknown,Unknown,12.35,5.8,TRUE,ISOS-D-1,Dark,FALSE,Open circuit,25.0; 25.0,Air,,672,FALSE,32,1,48,
2019-01-28 00:00:00,SLG , ITO , PTAA ,,, Perovskite , C60 , BCP ,,, Ag,0.11,pin,FALSE,FA; MA,Pb,Br; I,0.3; 2.7,,1.5,1,Spin-coating,DMF; DMSO,4; 1,Chlorobenzene,FALSE,Unknown,Unknown,18.88,,TRUE,ISOS-L-1,Light,FALSE,Open circuit,25.0; 25.0,Air,80,40,FALSE,37,1,,
2018-10-15 00:00:00,SLG , FTO , TiO2-c ,,, Perovskite , PTAA ,,,, Au,0.09,nip,FALSE,Cs,Pb,Br; I,1; 2,,1.9,1,Spin-coating,DMF; DMSO,19; 1,Unknown,FALSE,Unknown,Unknown,,,TRUE,ISOS-D-1,Dark,FALSE,Open circuit,25.0; 25.0,Air,60,288,FALSE,38,1,,
2017-05-11 00:00:00,SLG , FTO , TiO2-c , TiO2-mp ,, Perovskite , Spiro-MeOTAD ,,,, Au,0.2,nip-mp,FALSE,FA; MA,Pb,Br; I,0.45; 2.55,,1.6,1,Spin-coating,DMF,1,Chlorobenzene,FALSE,Unknown,Unknown,18.8,,TRUE,ISOS-D-2,Dark,FALSE,Open circuit,100.0; 100.0,Air,60,2.3,FALSE,39,1,,
2019-06-10 00:00:00,SLG , ITO , TiO2-np ,,, Perovskite , Spiro-MeOTAD ,,,, Au,0.049,nip,FALSE,Cs; FA; MA,Pb,Br; I,0.05; 2.95,Cl,,1,Spin-coating,DMF; DMSO,4; 1,Chlorobenzene,FALSE,Unknown,Unknown,20.8,17.6,TRUE,ISOS-L-1I,Light,FALSE,MPPT,25.0; 25.0,Unknown,,20,TRUE,40,1,,
2016-10-21 00:00:00,SLG , FTO , TiO2-c , TiO2-mp ,, Perovskite , Spiro-MeOTAD ,,,, Au,0.16,nip-mp,FALSE,FA; MA,Pb,Br; I,0.45; 2.55,,,1,Spin-coating,DMF; DMSO,4; 1,Trifluorotoluene,FALSE,Unknown,Unknown,18.8,,TRUE,ISOS-L-1I,Light,TRUE,MPPT,25.0; 25.0,Ar,0,250,TRUE,40,1,120,
2015-11-30 00:00:00,SLG , FTO , TiO2-c , TiO2-mp ,, Perovskite , Spiro-MeOTAD ,,,, Au,0.1,nip-mp,FALSE,MA,Pb,I,3,,1.6,2,Spin-coating >> Spin-coating,DMF >> IPA,1 >> 1,Unknown,FALSE,Unknown,Unknown,,,TRUE,ISOS-L-1I,Light,FALSE,Open circuit,25.0; 25.0,Unknown,,12,FALSE,40,1,,
2018-08-07 00:00:00,SLG , FTO , SnO2-c ,,, Perovskite , WO3 , Spiro-MeOTAD ,,, Au,0.09,nip,FALSE,Cs; FA; MA,Pb,Br; I,0.51; 2.49,,,1,Spin-coating,DMF; DMSO,4; 1,Chlorobenzene,FALSE,Unknown,Unknown,21.44,18.9,TRUE,ISOS-D-2,Dark,FALSE,Open circuit,100.0; 100.0,Ambient,,140,FALSE,40,1,,
2019-01-28 00:00:00,SLG , ITO , NiO-c ,,, Perovskite , C60 , BCP ,,, Ag,0.11,pin,FALSE,FA; MA,Pb,Br; I,0.3; 2.7,,1.5,1,Spin-coating,DMF; DMSO,4; 1,Chlorobenzene,FALSE,Unknown,Unknown,16.52,,TRUE,ISOS-L-1,Light,FALSE,Open circuit,25.0; 25.0,Air,80,40,FALSE,40,1,,
2017-08-31 00:00:00,SLG , FTO , TiO2-c ,,, Perovskite , Spiro-MeOTAD ,,,, Au,0.1,nip,FALSE,FA; MA,Pb,Br; I,0.45; 2.55,,,1,Spin-coating,DMF; DMSO,4; 1,Chlorobenzene,FALSE,Unknown,Unknown,,,TRUE,ISOS-L-1I,Light,FALSE,MPPT,25.0; 25.0,N2,0,52,TRUE,43.1,1,,
2017-04-13 00:00:00,SLG , FTO , TiO2-c , TiO2-mp ,, Perovskite , X55 ,,,, Au,0.2,nip-mp,FALSE,FA; MA,Pb,Br; I,0.45; 2.55,,1.6,1,Spin-coating,DMF,1,Chlorobenzene,FALSE,Unknown,Unknown,20.8,,TRUE,ISOS-D-2,Dark,FALSE,Open circuit,100.0; 100.0,Air,60,2.3,FALSE,47,1,,
2017-05-04 00:00:00,SLG , FTO , TiO2-c , TiO2-mp ,, Perovskite , CuSCN ,,,, Au,0.1,nip-mp,FALSE,FA; MA,Pb,Br; I,0.45; 2.55,,,2,Spin-coating >> Spin-coating,DMF; DMSO >> IPA,4; 1 >> 1,Unknown,FALSE,Unknown,Unknown,,,TRUE,ISOS-D-2,Dark,FALSE,Open circuit,85.0; 85.0,Air,,13,FALSE,50,1,10,
2019-06-28 00:00:00,SLG , FTO , ZnO,,, Perovskite , Spiro-MeOTAD ,,,, Ag,0.0919,nip,FALSE,Cs; FA; MA,Pb,Br; I,0.51; 2.49,,,1,Spin-coating,DMF; DMSO,4; 1,Anisole,TRUE,Unknown,Unknown,21.1,,TRUE,ISOS-D-2I,Dark,FALSE,Open circuit,85.0; 85.0,Unknown,,2.5,TRUE,51,1,,
2017-03-25 00:00:00,SLG , FTO , TiO2-c ,,, Perovskite , ACR-TPA , PCBM-60 ,,, Au,0.125,nip,FALSE,MA,Pb,I,3,,1.6,1,Spin-coating,DMF,1,Diethyl ether,FALSE,Unknown,Unknown,14.8,,TRUE,ISOS-D-1,Dark,FALSE,Open circuit,24.0; 24.0,Air,20,2.8,FALSE,52,1,,
2017-03-25 00:00:00,SLG , FTO , TiO2-c ,,, Perovskite , ACR-TPA , PCBM-60 ,,, Au,0.125,nip,FALSE,MA,Pb,I,3,,1.6,1,Spin-coating,DMF,1,Diethyl ether,FALSE,Unknown,Unknown,16.83,16,TRUE,ISOS-D-1,Dark,FALSE,Open circuit,24.0; 24.0,Air,20,2.8,FALSE,52,1,,
2017-03-25 00:00:00,SLG , FTO , TiO2-c ,,, Perovskite , ACR-TPA , PCBM-60 ,,, Au,0.125,nip,FALSE,MA,Pb,I,3,,1.6,1,Spin-coating,DMF,1,Diethyl ether,FALSE,Unknown,Unknown,12.2,,TRUE,ISOS-D-1,Dark,FALSE,Open circuit,24.0; 24.0,Air,20,2.8,FALSE,52,1,,
2017-05-04 00:00:00,SLG , FTO , TiO2-c , TiO2-mp ,, Perovskite , Spiro-MeOTAD ,,,, Au,0.1,nip-mp,FALSE,FA; MA,Pb,Br; I,0.45; 2.55,,,2,Spin-coating >> Spin-coating,DMF; DMSO >> IPA,4; 1 >> 1,Unknown,FALSE,Unknown,Unknown,,,TRUE,ISOS-D-2,Dark,FALSE,Open circuit,85.0; 85.0,Air,,13,FALSE,55,1,9.5,
2019-09-16 00:00:00,SLG , FTO , TiO2-c , TiO2-mp ,, Perovskite , Spiro-MeOTAD ,,,, Au,0.12,nip-mp,FALSE,Cs; FA; MA,Pb,Br; I,0.5; 2.5,,1.5,1,Spin-coating,DMF; DMSO,4; 1,Chlorobenzene,TRUE,SLG,UV-glue,,,TRUE,ISOS-L-1,Metal halide,FALSE,Open circuit,30.0; 30.0,Air,35,300,FALSE,60,1,,
2018-04-11 00:00:00,SLG , ITO , PEDOT:PSS , PolyTPD ,, Perovskite , PCBM-60 , BCP ,,, Au,0.1,pin,FALSE,Cs; FA,Pb,Br; I,0.6; 2.4,,,1,Spin-coating,DMF; DMSO,4; 1,Anisole,FALSE,Unknown,Unknown,18.45,15.95,TRUE,ISOS-L-1I,Light,FALSE,Open circuit,25.0; 25.0,N2,0,20,TRUE,66,1,,
2018-10-08 00:00:00,SLG , FTO , TiO2-c , TiO2-mp ,, Perovskite , Spiro-MeOTAD ,,,, Au,0.16,nip-mp,FALSE,FA; MA,Pb,Br; I,0.5; 2.5,BrPh-ThR,,1,Spin-coating,DMF; DMSO,4; 1,Chlorobenzene,FALSE,Unknown,Unknown,20.3,20.4,TRUE,ISOS-L-1I,Xenon,FALSE,MPPT,25.0; 25.0,N2,0,1500,TRUE,70,1,,
2019-09-16 00:00:00,SLG , FTO , TiO2-c , TiO2-mp ,, Perovskite , Spiro-MeOTAD ,,,, Au,0.12,nip-mp,FALSE,Cs; FA; MA,Pb,Br; I,0.5; 2.5,IEICO-4F,1.5,1,Spin-coating,DMF; DMSO,4; 1,Chlorobenzene,TRUE,SLG,UV-glue,,,TRUE,ISOS-L-1,Metal halide,FALSE,Open circuit,30.0; 30.0,Air,35,300,FALSE,71,1,,
2018-03-14 00:00:00,SLG , ITO , PEDOT:PSS ,,, Perovskite , C60 , BCP ,,, Ag ,0.1,pin,FALSE,FA; MA,Ge; Sn,I,3,SnF2,1.4,1,Spin-coating,DMF; DMSO,1; 8,Toluene,FALSE,Unknown,Unknown,4.48,,TRUE,ISOS-D-1,Dark,FALSE,Open circuit,25.0; 25.0,Air,,1,FALSE,80,1,,
2019-12-23 00:00:00,SLG , ITO , PTAA ,,, Perovskite , PCBM-60 , BCP ,,, Ag,0.1,pin,FALSE,(BDA); MA,Pb,I,16,,,1,Spin-coating,DMF,1,Unknown,FALSE,Unknown,Unknown,6.34,7.77,TRUE,ISOS-L-1I,Light,FALSE,MPPT,25.0; 25.0,Unknown,,1,FALSE,80,1,,
2017-12-01 00:00:00,SLG , ITO , NiO-c ,,, Perovskite , c-HATNA , bis-C60 ,,, Ag,0.1,pin,FALSE,MA,Pb,I,3,,1.6,1,Spin-coating,DMF; DMSO,4; 1,Toluene,FALSE,Unknown,Unknown,18.21,17.69,TRUE,ISOS-L-2,Solar simulator,FALSE,Open circuit,70.0; 70.0,Air,40,100,FALSE,90,0.9,,
2016-07-08 00:00:00,SLG , FTO , TiO2-c ,,, Perovskite , Spiro-MeOTAD ,,,, Au,0.06,nip,FALSE,MA,Pb,I,3,Cl,1.55,2,Drop-infiltration >> Spin-coating,DMF >> Unknown,,Unknown,FALSE,Unknown,Unknown,8.08,6.1,TRUE,ISOS-L-1I,Xenon,FALSE,Constant potential,45.0; 45.0,Unknown,,5,FALSE,52,0.83,,
2017-01-11 00:00:00,SLG , FTO , TiO2-c ,,, Perovskite , Spiro-MeOTAD ,,,, Au,0.1,nip,FALSE,MA,Pb,I,3,,1.6,1,Spin-coating,DMF,1,Unknown,FALSE,Unknown,Unknown,,,TRUE,ISOS-L-1I,Solar simulator,FALSE,MPPT,25.0; 25.0,N2,0,4,FALSE,50,0.8,,
2017-12-06 00:00:00,SLG , FTO , TiO2-c , SnO2-np ,, Perovskite , Spiro-MeOTAD ,,,, Au,0.16,nip,FALSE,FA; MA,Pb,Br; I,0.45; 2.55,,,1,Spin-coating,DMF; DMSO,4; 1,Ethyl acetate,FALSE,Unknown,Unknown,17.78,18.03,TRUE,ISOS-D-3,Dark,FALSE,Open circuit,60.0; 60.0,Air,60,4.166666667,FALSE,63,0.799,,
2018-05-03 00:00:00,SLG , ITO , PEDOT:PSS ,,, Perovskite , PCBM-60 ,,,, Al,0.2,pin,FALSE,MA,Pb,I,3,Acetate,1.5,1,Spin-coating,DMF,1,Unknown,FALSE,Unknown,Unknown,12.91,,TRUE,ISOS-L-1I,Xenon,FALSE,Open circuit,25.0; 25.0,Unknown,,1,FALSE,64,0.75,,
2018-12-28 00:00:00,SLG , ITO , PEDOT:PSS ,,, Perovskite , PCBM-60 ,,,, Al,0.2,pin,FALSE,MA,Pb,I,3,Acetate; H2O,1.6,1,Spin-coating,DMF,1,Unknown,FALSE,Unknown,Unknown,13,,TRUE,ISOS-L-1,Light,FALSE,Open circuit,25.0; 25.0,Air,,1,FALSE,65,0.75,,
2017-02-08 00:00:00,SLG , FTO , SnO2-c ,,, Perovskite , Spiro-MeOTAD ,,,, Ag,0.09,nip,FALSE,MA,Pb,I,3,,1.6,2,Spin-coating >> CBD,DMF >> IPA,1 >> 1,Unknown,FALSE,Unknown,Unknown,12.1,11.92,TRUE,ISOS-D-1,Dark,FALSE,Open circuit,25.0; 25.0,Air,,12,FALSE,77.7,0.7,,
2018/01/15 00:00:00,SLG , ITO , TiO2-c ,,, Perovskite , P3HT ,,,, Au,0.05,nip,FALSE,Cs,Pb,Br; I,1; 2,Pb(OAc)2,1.82,2,Spin-coating >> Dipp-coating,Toluene >> IPA,1 >> 1,MeOAc,FALSE,Unknown,Unknown,,,TRUE,ISOS-L-1,Xenon,FALSE,Constant potential,25.0; 25.0,Air,,1.39,FALSE,42,0.67,0.37,
2017-12-06 00:00:00,SLG , FTO , SnO2-np ,,, Perovskite , Spiro-MeOTAD ,,,, Au,0.16,nip,FALSE,FA; MA,Pb,Br; I,0.45; 2.55,,,1,Spin-coating,DMF; DMSO,4; 1,Ethyl acetate,FALSE,Unknown,Unknown,17.46,17.35,TRUE,ISOS-D-3,Dark,FALSE,Open circuit,60.0; 60.0,Air,60,4.166666667,FALSE,43,0.563,,
2018-08-03 00:00:00,SLG , FTO , TiO2-c ,,, Perovskite , Spiro-MeOTAD ,,,, Ag,0.1,nip,FALSE,MA,Pb,I,3,,1.59,1,Spin-coating,DMF; DMSO,5; 1,Chlorobenzene,FALSE,Unknown,Unknown,13.6,,TRUE,ISOS-D-1,Dark,FALSE,Open circuit,25.0; 25.0,Air,70,240,TRUE,0,0.5,,
2016-06-20 00:00:00,SLG , FTO ,,,, Perovskite , Spiro-MeOTAD ,,,, Au,0.09,nip,FALSE,MA,Pb,I,3,,1.59,2,Spin-coating >> CBD,DMF >> IPA,1 >> 1,Unknown,FALSE,Unknown,Unknown,,,TRUE,ISOS-D-1,Dark,FALSE,Open circuit,20.0; 20.0,Air,70,120,TRUE,0,0.5,,
2016-02-24 00:00:00,SLG , FTO , TiO2-c ,,, Perovskite , Spiro-MeOTAD ,,,, Au,0.0625,nip,FALSE,MA,Pb,I,3,Cl,1.6,1,Spin-coating,Unknown,,Unknown,FALSE,Unknown,Unknown,5.2,,TRUE,ISOS-D-1,Dark,FALSE,Open circuit,25.0; 25.0,Air,50,720,TRUE,0,0.5,,
2018-09-21 00:00:00,PET , ITO , TiO2-c , TiO2-mp ,, Perovskite , Spiro-MeOTAD ,,,, Au,0.09,nip-mp,FALSE,Cs,Bi; Pb,I,3,,,1,Spin-coating,DMF; DMSO,4; 1,Unknown,FALSE,Unknown,Unknown,8.27,7.87,TRUE,ISOS-D-1,Dark,FALSE,Open circuit,20.0; 20.0,Air,,20,TRUE,0,0.5,,
2019-11-04 00:00:00,SLG , FTO , TiO2-c , TiO2-mp ,, Perovskite , Spiro-MeOTAD ,,,, Ag,0.16,nip-mp,FALSE,MA,Pb,I,3,,1.6,1,Spin-coating,DMF; DMSO,9; 1,Diethyl ether,FALSE,Unknown,Unknown,14.9,,TRUE,ISOS-L-1,Light,FALSE,Open circuit,25.0; 25.0,Air,55,5,FALSE,10,0.5,,
2017-04-20 00:00:00,SLG , ITO , PEI , ICBA ,, Perovskite , PTAA , MoO3 ,,, Au,0.05,nip,FALSE,MA,Pb,I,3,,1.6,1,Spin-coating,DMSO; GBL,3; 7,Diethyl ether,FALSE,Unknown,Unknown,,,TRUE,ISOS-L-1I,Xenon,FALSE,Open circuit,25.0; 25.0,N2,0,1.2,FALSE,16,0.5,,
2016-01-26 00:00:00,SLG , FTO , TiO2-c ,,, Perovskite , Spiro-MeOTAD ,,,, Au,0.1,nip,FALSE,MA,Pb,I,3,,1.6,1,Spin-coating,DMF; DMSO,6; 1,Unknown,FALSE,Unknown,Unknown,15.4,,TRUE,ISOS-L-1I,Xenon,FALSE,Open circuit,25.0; 25.0,Unknown,,12,FALSE,18,0.5,,
2019-06-28 00:00:00,SLG , FTO , ZnO, C60 ,, Perovskite , Spiro-MeOTAD ,,,, Ag,0.0919,nip,FALSE,Cs; FA; MA,Pb,Br; I,0.51; 2.49,,,1,Spin-coating,DMF; DMSO,4; 1,Anisole,TRUE,Unknown,Unknown,,,TRUE,ISOS-D-2I,Dark,FALSE,Open circuit,85.0; 85.0,Unknown,,2.5,TRUE,30,0.5,,
2017-03-20 00:00:00,SLG , FTO , TiO2-c , TiO2-mp ,, Perovskite , Spiro-MeOTAD ,,,, Au,0.09,nip-mp,FALSE,MA,Pb,I,3,,1.59,1,Spin-coating,DMSO; GBL,3; 7,Chlorobenzene,FALSE,Unknown,Unknown,14.9,,TRUE,ISOS-D-2,Dark,FALSE,Open circuit,85.0; 85.0,Air,,1,FALSE,30,0.5,,
2018-10-23 00:00:00,SLG , ITO , PTAA ,,, Perovskite , C60 , ZnSe ,,, Ag,0.11,pin,FALSE,FA; MA,Pb,Br; I,0.3; 2.7,,,1,Spin-coating,DMF; DMSO,4; 1,Chlorobenzene,TRUE,Cover glass,UV-curable epoxy,18.38,17.53,TRUE,ISOS-D-3,Dark,FALSE,Open circuit,25.0; 25.0,Air,80,2,FALSE,60,0.5,,
2018-06-18 00:00:00,PET , ITO , PEDOT:PSS ,,, Perovskite , C60 , BCP , Ca ,, Al,0.1,pin,FALSE,MA,Pb,I,3,,1.59,1,Spin-coating,DMSO; GBL,1; 1,Toluene,FALSE,Unknown,Unknown,12.17,,TRUE,ISOS-D-2I,Dark,FALSE,Open circuit,90.0; 90.0,N2,0,0.5,TRUE,80,0.5,,
2016-01-11 00:00:00,SLG , ITO ,,,, Perovskite , PCBM-60 ,,,, Al,0.04,pin,FALSE,MA,Pb,I,3,,1.6,1,Spin-coating,DMF,1,Chlorobenzene,FALSE,Unknown,Unknown,12.3,10.22,TRUE,ISOS-D-1,Dark,FALSE,Open circuit,20.0; 20.0,Air,30,5,FALSE,0,0.4,,
2016-03-09 00:00:00,SLG , ITO , TiO2-c ,,, Perovskite , Spiro-MeOTAD ,,,, Ag,0.04,nip,FALSE,MA,Pb,I,3,,1.6,2,Spin-coating >> Spin-coating,DMF >> IPA,1 >> 1,Unknown,FALSE,Unknown,Unknown,,7.85,TRUE,ISOS-L-1,Light,FALSE,Open circuit,25.0; 25.0,Air,,2.25,FALSE,2,0.4,0.5,
2015-08-24 00:00:00,SLG , ITO , PEDOT:PSS ,,, Perovskite , PCBM-60 , BCP ,,, Al,0.013,pin,FALSE,MA,Pb,I,3,,1.6,1,Spin-coating,DMSO; GBL,,Toluene,FALSE,Unknown,Unknown,5.47,,TRUE,ISOS-L-1,White LED,FALSE,Open circuit,25.0; 25.0,Air,40,7.2,FALSE,3,0.4,,
2016-08-05 00:00:00,SLG , FTO , TiO2-c ,,, Perovskite , Spiro-MeOTAD ,,,, Au,0.13,nip,FALSE,MA,Pb,I,3,,1.6,2,Spin-coating >> Recrystallization,DMF; DMSO >> none,11; 1 >> 1,Chlorobenzene,FALSE,Unknown,Unknown,,,TRUE,ISOS-L-1,Light,FALSE,MPPT,25.0; 25.0,Air,,2.2,FALSE,38.4,0.4,,
2017-04-20 00:00:00,SLG , ITO , PEI , PCBM-60 ,, Perovskite , PTAA , MoO3 ,,, Au,0.05,nip,FALSE,MA,Pb,I,3,,1.6,1,Spin-coating,DMSO; GBL,3; 7,Diethyl ether,FALSE,Unknown,Unknown,,,TRUE,ISOS-L-2,Xenon,FALSE,Open circuit,60.0; 60.0,Air,40,1.1,FALSE,49.7,0.4,,
2020-04-21,SLG , ITO , SnO2-np ,,, Perovskite , Spiro-MeOTAD ,,,, Au,,nip,FALSE,Cs; FA; MA,Pb,Br; I,0.39; 2.61,Undoped,1.59,1,Spin-coating,DMF,1,Toluene,FALSE,Unknown,Unknown,10.3,6.4,TRUE,ISOS-L-2I,Sulfur plasma,FALSE,Open circuit,75; 75,N2,,13,FALSE,,0.4,,
2018-12-28 00:00:00,SLG , ITO , PEDOT:PSS ,,, Perovskite , PCBM-60 ,,,, Al,0.2,pin,FALSE,MA,Pb,I,3,Acetate; H2O,1.6,1,Spin-coating,DMF,1,Unknown,FALSE,Unknown,Unknown,8.8,,TRUE,ISOS-L-1,Light,FALSE,Open circuit,25.0; 25.0,Air,,1,FALSE,40,0.35,,
2018-05-03 00:00:00,SLG , ITO , PEDOT:PSS ,,, Perovskite , PCBM-60 ,,,, Al,0.2,pin,FALSE,MA,Pb,I,3,Acetate,1.5,1,Spin-coating,DMF,1,Unknown,FALSE,Unknown,Unknown,8.78,,TRUE,ISOS-L-1I,Xenon,FALSE,Open circuit,25.0; 25.0,Unknown,,1,FALSE,41,0.35,,
2018-04-16 00:00:00,SLG , ITO , PEDOT:PSS ,,, Perovskite , PCBM-60 , PEI ,,, Al,0.045,pin,FALSE,MA,Sn,I,3,Pb(SCN)2,,1,Spin-coating,DMF; DMSO,13; 1,Chloroform; Toluene,FALSE,Unknown,Unknown,5.1,5.69,TRUE,ISOS-D-1,Dark,FALSE,Open circuit,25.0; 25.0,Air,50,1.83,FALSE,50,0.33,,
2016-08-05 00:00:00,SLG , FTO , TiO2-c , TiO2-mp ,, Perovskite , Spiro-MeOTAD ,,,, Au,0.13,nip-mp,FALSE,MA,Pb,I,3,,1.6,1,Spin-coating,DMF; DMSO,11; 1,Chlorobenzene,FALSE,Unknown,Unknown,,,TRUE,ISOS-L-1,Light,FALSE,MPPT,25.0; 25.0,Air,,2.2,FALSE,7.9,0.3,,
2016-10-06 00:00:00,SLG , FTO , TiO2-c ,,, Perovskite , Spiro-MeOTAD , MoO3 ,,, Al,0.06,nip,FALSE,Cs,Pb,I,3,,,2,Spin-coating >> Dipp-coating,Ocatane >> MeOAc,1 >> 1,Unknown,FALSE,Unknown,Unknown,,,TRUE,ISOS-L-2,Light,FALSE,Constant potential,85.0; 85.0,Air,50,2,FALSE,41,0.3,,
2014-12-30,SLG , ITO , PEDOT:PSS ,,, Perovskite , PCBM-60 , PFN-Br ,,, Al,0.06,pin,FALSE,MA,Pb,I,3,PbCl2,1.62,1,Spin-coating,DMF,1,Unknown,FALSE,Unknown,Unknown,,7.65,TRUE,ISOS-L-1,Solar simulator,FALSE,Open circuit,nan; nan,Unknown,,10,FALSE,,0.26,,
2017-12-06 00:00:00,SLG , FTO , TiO2-c ,,, Perovskite , Spiro-MeOTAD ,,,, Au,0.16,nip,FALSE,FA; MA,Pb,Br; I,0.45; 2.55,,,1,Spin-coating,DMF; DMSO,4; 1,Ethyl acetate,FALSE,Unknown,Unknown,16.39,7.88,TRUE,ISOS-D-3,Dark,FALSE,Open circuit,60.0; 60.0,Air,60,4.166666667,FALSE,33,0.256833333,,
2018-12-28 00:00:00,SLG , ITO , PEDOT:PSS ,,, Perovskite , PCBM-60 ,,,, Al,0.2,pin,FALSE,MA,Pb,I,3,Acetate; H2O,1.6,1,Spin-coating,DMF,1,Unknown,FALSE,Unknown,Unknown,7.2,,TRUE,ISOS-L-1,Light,FALSE,Open circuit,25.0; 25.0,Air,,1,FALSE,45,0.25,,
2016-01-11 00:00:00,SLG , ITO , PEDOT:PSS ,,, Perovskite , PCBM-60 ,,,, Al,0.04,pin,FALSE,MA,Pb,I,3,,1.6,1,Spin-coating,DMF,1,Chlorobenzene,FALSE,Unknown,Unknown,13.6,12.9,TRUE,ISOS-D-1,Dark,FALSE,Open circuit,20.0; 20.0,Air,30,0.8,FALSE,0,0.2,,
2017-10-31 00:00:00,SLG , ITO , ZnO-np ,,, Perovskite , P3HT , P3HT; PMMA ,,, Ag,0.0708,nip,FALSE,MA,Pb,I,3,,1.6,2,Evaporation >> Spin-coating,none >> IPA,1 >> 1,Unknown,FALSE,Unknown,Unknown,11,,TRUE,ISOS-D-1,Dark,FALSE,Open circuit,25.0; 25.0,Air,100,6,FALSE,0,0.2,,
2016-08-05 00:00:00,SLG , FTO , TiO2-c ,,, Perovskite , Spiro-MeOTAD ,,,, Au,0.13,nip,FALSE,MA,Pb,I,3,,1.6,1,Spin-coating,DMF; DMSO,11; 1,Chlorobenzene,FALSE,Unknown,Unknown,,,TRUE,ISOS-L-1,Light,FALSE,MPPT,25.0; 25.0,Air,,2.2,FALSE,2.1,0.2,,
2016-05-10 00:00:00,SLG , ITO , PEDOT:PSS ,,, Perovskite , PCBM-60 ,,,, Ag,0.12,pin,FALSE,MA,Pb,I,3,,1.6,1,Spin-coating,DMF,1,Chlorobenzene,FALSE,Unknown,Unknown,,,TRUE,ISOS-L-1,Light,FALSE,Open circuit,30.0; 30.0,Air,30,0.972,FALSE,60,0.194,,
2015/06/17 00:00:00,SLG , ITO , CPE-K ,,, Perovskite , PCBM-60 ,,,, Al,0.017,pin,FALSE,MA,Pb,I,3,Cl,1.6,1,Spin-coating,DMF,1,Unknown,TRUE,UV epoxy,Unknown,12.51,10.3,TRUE,ISOS-D-1,Dark,FALSE,Open circuit,25.0; 25.0,Air,,2,FALSE,1,0.17,,
2015/06/17 00:00:00,SLG , ITO , PEDOT:PSS ,,, Perovskite , PCBM-60 ,,,, Al,0.017,pin,FALSE,MA,Pb,I,3,Cl,1.6,1,Spin-coating,DMF,1,Unknown,TRUE,UV epoxy,Unknown,10.77,9.04,TRUE,ISOS-D-1,Dark,FALSE,Open circuit,25.0; 25.0,Air,,0.62,FALSE,1,0.17,,
2018-05-03 00:00:00,SLG , ITO , PEDOT:PSS ,,, Perovskite , PCBM-60 ,,,, Al,0.2,pin,FALSE,MA,Pb,I,3,Acetate,1.5,1,Spin-coating,DMF,1,Unknown,FALSE,Unknown,Unknown,7.23,,TRUE,ISOS-L-1I,Xenon,FALSE,Open circuit,25.0; 25.0,Unknown,,1,FALSE,44,0.17,,
2018-10-23 00:00:00,SLG , ITO , PTAA ,,, Perovskite , C60 , BCP ,,, Ag,0.11,pin,FALSE,FA; MA,Pb,Br; I,0.3; 2.7,,,1,Spin-coating,DMF; DMSO,4; 1,Chlorobenzene,TRUE,Cover glass,UV-curable epoxy,18.53,18,TRUE,ISOS-D-1,Dark,FALSE,Open circuit,25.0; 25.0,Air,80,0.83,FALSE,50,0.16,,
2017-04-20 00:00:00,SLG , ITO , TiO2-c ,,, Perovskite , PTAA , MoO3 ,,, Ag,0.05,nip,FALSE,MA,Pb,I,3,,1.6,1,Spin-coating,DMSO; GBL,3; 7,Diethyl ether,FALSE,Unknown,Unknown,,,TRUE,ISOS-L-1,Xenon,FALSE,Open circuit,50.0; 50.0,Air,40,2.6,FALSE,0,0.1,,
2017-04-20 00:00:00,SLG , ITO , TiO2-c ,,, Perovskite , PTAA , MoO3 ,,, Au,0.05,nip,FALSE,MA,Pb,I,3,,1.6,1,Spin-coating,DMSO; GBL,3; 7,Diethyl ether,FALSE,Unknown,Unknown,,,TRUE,ISOS-L-2,Xenon,FALSE,Open circuit,60.0; 60.0,Air,40,1.1,FALSE,1.2,0.1,,
2017-12-29 00:00:00,SLG , ITO , PEDOT:PSS ,,, Perovskite , C60 , BCP ,,, Ag,0.1,pin,FALSE,MA,Pb; Sn,I,3,,,1,Spin-coating,DMF; DMSO,100; 7,Unknown,FALSE,Unknown,Unknown,13.1,,TRUE,ISOS-D-2I,Dark,FALSE,Open circuit,85.0; 85.0,Unknown,,1,FALSE,6.3,0.1,,
2019-04-26 00:00:00,SLG , FTO , ZnO, ZnO-nw ,, Perovskite , Spiro-MeOTAD ,,,, Au,0.16,nip,FALSE,Cs; FA,Pb,Br; I,0.25; 2.75,,,1,Spin-coating,DMF; DMSO,9; 1,Chlorobenzene,FALSE,Unknown,Unknown,11.7,,TRUE,ISOS-L-1I,Solar simulator,FALSE,MPPT,25.0; 25.0,Unknown,,2.3,TRUE,60,0.1,,
2016-07-08 00:00:00,SLG , FTO , TiO2-c , AAO ,, Perovskite , Spiro-MeOTAD ,,,, Au,0.06,nip,FALSE,MA,Pb,I,3,Cl,1.55,2,Drop-infiltration >> Spin-coating,DMF >> Unknown,,Unknown,FALSE,Unknown,Unknown,9.74,9.64,TRUE,ISOS-L-1I,Xenon,FALSE,Constant potential,45.0; 45.0,Unknown,,5,FALSE,0,0.05,,
2018-04-16 00:00:00,SLG , ITO , PEDOT:PSS ,,, Perovskite , PCBM-60 , PEI ,,, Al,0.045,pin,FALSE,MA,Sn,I,3,,,1,Spin-coating,DMF; DMSO,13; 1,Chloroform; Toluene,FALSE,Unknown,Unknown,0.83,0.87,TRUE,ISOS-D-1,Dark,FALSE,Open circuit,25.0; 25.0,Air,50,1.83,FALSE,3,0.03,,
2016-02-16 00:00:00,SLG , ITO , PEDOT:PSS ,,, Perovskite , PCBM-60 , AZO-np ,,, Al ,0.12,pin,FALSE,MA,Pb,I,3,HPA,1.6,1,Spin-coating,DMF,1,Unknown,FALSE,Unknown,Unknown,13.5,,TRUE,ISOS-L-2,White LED,FALSE,MPPT,100.0; 100.0,Ambient,,2,FALSE,0,0.025,,
2016-05-17 00:00:00,SLG , FTO , TiO2-c ,,, Perovskite , Spiro-MeOTAD , MoO3 ,,, Ag,0.1,nip,FALSE,FA,Pb,I,3,,1.48,1,Spin-coating,DMF,1,Unknown,FALSE,Unknown,Unknown,5.94,,TRUE,ISOS-L-1,Light,FALSE,Open circuit,20.0; 20.0,Air,40,1,FALSE,9,0.02,,
2018-06-01,SLG , ITO , SnO2-np ,,, Perovskite , Spiro-MeOTAD ,,,, Au,0.16,nip,FALSE,Cs,Pb,I,3,Undoped,1.73,1,Spin-coating,DMSO,1,Unknown,FALSE,Unknown,Unknown,4.38,,TRUE,ISOS-D-1,Dark,FALSE,Open circuit,18; 22,Air,20,240,FALSE,,0.002,,
2018-06-01,SLG , ITO , SnO2-np ,,, Perovskite , Spiro-MeOTAD ,,,, Au,0.16,nip,FALSE,Cs,Pb,Br; I,1; 2,Undoped,1.9,1,Spin-coating,DMSO,1,Unknown,FALSE,Unknown,Unknown,10.99,,TRUE,ISOS-D-1,Dark,FALSE,Open circuit,18; 22,Air,20,240,FALSE,,0.002,,
2017-03-09 00:00:00,SLG , FTO , TiO2-c , TiO2-mp ,, Perovskite , Spiro-MeOTAD ,,,, Ag,0.1,nip-mp,FALSE,MA,Pb,I,3,,1.6,2,Spin-coating >> Spin-coating,DMF >> IPA,1 >> 1,Unknown,FALSE,Unknown,Unknown,6.03,4.45,TRUE,ISOS-D-1,Dark,FALSE,Open circuit,25.0; 25.0,Air,50,168,FALSE,0,33.6,20,
2019-05-24 00:00:00,SLG , FTO , TiO2-c , TiO2-mp ,, Perovskite , Spiro-MeOTAD ,,,, Au,0.02,nip-mp,FALSE,FA; MA,Pb,Br; I,0.45; 2.55,,,1,Spin-coating,DMF; DMSO,4; 1,Chlorobenzene,FALSE,Unknown,Unknown,17.86,,TRUE,ISOS-L-1I,Light,FALSE,Open circuit,25.0; 25.0,Unknown,,16,FALSE,0,3.2,0.5,
2019-05-24 00:00:00,SLG , FTO , TiO2-c , TiO2-mp ,, Perovskite , Spiro-MeOTAD ,,,, Au,0.02,nip-mp,FALSE,FA; MA,Pb,Br; I,0.45; 2.55,,,1,Spin-coating,DMF; DMSO,4; 1,Chlorobenzene,TRUE,EVOH | S5 | UV | G1,NOA 63,17.28,,TRUE,ISOS-L-1I,Light,FALSE,Open circuit,25.0; 25.0,Unknown,,16,FALSE,0,3.2,5,
2017-09-05 00:00:00,SLG , FTO , TiO2-c , TiO2-mp , Al2O3-mp , Perovskite ,,,,, Carbon,0.09,nip-mp-carbon,FALSE,MA,Sn,Br; I,2; 1,SnF2,1.81,1,Drop-infiltration,DMF,1,Unknown,TRUE,"UV-glue (ThreeBond, 3052)",Unknown,2.18,,TRUE,ISOS-D-1I,Dark,FALSE,Open circuit,25.0; 25.0,Unknown,,1200,FALSE,0,240,,20
2017-09-05 00:00:00,SLG , FTO , TiO2-c , TiO2-mp , Al2O3-mp , Perovskite ,,,,, Carbon,0.09,nip-mp-carbon,FALSE,MA,Sn,Br; Cl; I,1.5; 0.5; 1,SnF2,1.97,1,Drop-infiltration,DMF,1,Unknown,TRUE,"UV-glue (ThreeBond, 3052)",Unknown,1.87,,TRUE,ISOS-D-1I,Dark,FALSE,Open circuit,25.0; 25.0,Unknown,,1800,FALSE,0,360,,50
2017-07-18 00:00:00,SLG , FTO , ZnO,,, Perovskite , Spiro-MeOTAD ,,,, Au,0.09,nip,FALSE,MA,Pb,I,3,,1.6,1,Spin-coating,DMF; DMSO,9; 1,Chlorobenzene,FALSE,Unknown,Unknown,9.2,,TRUE,ISOS-L-1,Xenon,FALSE,Open circuit,25.0; 25.0,Air,30,250,FALSE,0.0064,50.04003203,,
2018-09-21,SLG , FTO , TiO2-c , TiO2-mp ,, Perovskite , Spiro-MeOTAD ,,,, Au,0.09,nip-mp,FALSE,FA; MA,Pb,Br; I,0.45; 2.55,nan,1.59,1,Spin-coating,DMF; DMSO,nan,Chlorobenzene,FALSE,Unknown,Unknown,8,,TRUE,ISOS-D-2,Dark,FALSE,Open circuit,85.0; 85.0,Unknown,,220,FALSE,0.05,44.20091324,,
2017-02-13 00:00:00,SLG , FTO , TiO2-c ,,, Perovskite , Spiro-MeOTAD ,,,, Ag,0.15,nip,FALSE,MA,Pb,I,3,,1.6,2,Spin-coating >> Spin-coating,DMF >> IPA,1 >> 1,Unknown,FALSE,Unknown,Unknown,11,,TRUE,ISOS-D-1,Dark,FALSE,Open circuit,27.0; 27.0,Air,30,264,FALSE,0.06,53.08957952,,
2016-11-04 00:00:00,SLG , ITO , TiO2-c ,,, Perovskite , Spiro-MeOTAD ,,,, Ag,0.065,nip,FALSE,MA,Pb,I,3,,1.6,2,Spin-coating >> Spin-coating,DMF >> IPA,1 >> 1,Unknown,FALSE,Unknown,Unknown,,,TRUE,ISOS-D-1,Dark,FALSE,Open circuit,25.0; 25.0,Air,,504,FALSE,0.1,,,
2018-09-21,SLG , FTO , TiO2-c , TiO2-mp ,, Perovskite , Spiro-MeOTAD ,,,, Au,0.09,nip-mp,FALSE,FA; MA,Pb,Br; I,0.45; 2.55,nan,1.59,1,Spin-coating,DMF; DMSO,nan,Chlorobenzene,FALSE,Unknown,Unknown,,,TRUE,ISOS-L-1,UV lamp,FALSE,Open circuit,nan; nan,Unknown,,13,FALSE,0.1,,,
2017-02-13 00:00:00,SLG , FTO , TiO2-c ,,, Perovskite , Spiro-MeOTAD ,,,, Ag,0.15,nip,FALSE,MA,Pb,I,3,,1.6,2,Spin-coating >> Spin-coating,DMF >> IPA,1 >> 1,Unknown,FALSE,Unknown,Unknown,6.7,,TRUE,ISOS-D-1,Dark,FALSE,Open circuit,27.0; 27.0,Air,30,120,FALSE,0.17,24.62480858,,
2016-05-17 00:00:00,SLG , FTO , TiO2-c , TiO2-mp ,, Perovskite , Spiro-MeOTAD ,,,, Au,0.16,nip-mp,FALSE,Cs; FA; MA,Pb,Br; I,0.49; 2.51,,,1,Spin-coating,DMF; DMSO,4; 1,Chlorobenzene,FALSE,Unknown,Unknown,19.4,,TRUE,ISOS-L-2,Xenon,FALSE,Open circuit,75.0; 75.0,N2,0,15,FALSE,0.25,3.039164491,,
2018-09-21,SLG , FTO , TiO2-c , TiO2-mp ,, Perovskite , Spiro-MeOTAD ,,,, Au,0.09,nip-mp,FALSE,FA; MA,Pb,Br; I,0.45; 2.55,nan,1.59,1,Spin-coating,DMF; DMSO,nan,Chlorobenzene,FALSE,Unknown,Unknown,,,TRUE,ISOS-D-1,Dark,FALSE,Open circuit,25.0; 25.0,Unknown,50,1700,FALSE,0.35,,,0.55
2018-09-21,SLG , FTO , TiO2-c , TiO2-mp ,, Perovskite , Spiro-MeOTAD ,,,, Au,0.09,nip-mp,FALSE,FA; MA,Pb,Br; I,0.45; 2.55,EAI,1.59,1,Spin-coating,DMF; DMSO,nan,Chlorobenzene,FALSE,Unknown,Unknown,,,TRUE,ISOS-L-1,UV lamp,FALSE,Open circuit,nan; nan,Unknown,,13,FALSE,0.6,,,
2017-05-16,SLG , ITO , NiO ,,, Perovskite , PCBM-60 , PN6 ,,, Ag,0.045,pin,FALSE,Cs; FA; MA,Pb,I,3,nan,nan,1,Spin-coating,DMSO; GBL,nan,Unknown,FALSE,Unknown,Unknown,16.48,,TRUE,ISOS-D-1,Dark,FALSE,Open circuit,25.0; 25.0,Ambient,40,180,FALSE,0.62,37.407314,,
