Repository: Bashayer199/data

File: data.csv (part 13 of 48)
2018-09-21,SLG , FTO , TiO2-c , TiO2-mp ,, Perovskite , Spiro-MeOTAD ,,,, Au,0.09,nip-mp,FALSE,FA; MA,Pb,Br; I,0.45; 2.55,EAI,1.59,1,Spin-coating,DMF; DMSO,nan,Chlorobenzene,FALSE,Unknown,Unknown,,,TRUE,ISOS-D-2,Dark,FALSE,Open circuit,85.0; 85.0,Unknown,,220,FALSE,0.65,,,
2017-07-14,SLG , FTO , NiO-c ,,, Perovskite , PCBM-60 , PN4N ,,, Ag,0.1,pin,FALSE,MA,Pb,I,3,nan,1.53,1,Spin-coating,DMF; DMSO,2; 7,Toluene,FALSE,Unknown,Unknown,18.75,,TRUE,ISOS-D-1,Dark,FALSE,Open circuit,25.0; 25.0,Air,25,720,FALSE,0.7,149.5844875,,
2018-09-21,SLG , FTO , TiO2-c , TiO2-mp ,, Perovskite , Spiro-MeOTAD ,,,, Au,0.09,nip-mp,FALSE,FA; MA,Pb,Br; I,0.45; 2.55,EAI,1.59,1,Spin-coating,DMF; DMSO,nan,Chlorobenzene,FALSE,Unknown,Unknown,,,TRUE,ISOS-D-1,Dark,FALSE,Open circuit,25.0; 25.0,Unknown,50,1700,FALSE,0.85,,,0.95
2017-05-16,SLG , ITO , NiO ,,, Perovskite , PCBM-60 ,,,, Ag,0.045,pin,FALSE,Cs; FA; MA,Pb,I,3,nan,nan,1,Spin-coating,DMSO; GBL,nan,Unknown,FALSE,Unknown,Unknown,7.86,,TRUE,ISOS-D-1,Dark,FALSE,Open circuit,25.0; 25.0,Ambient,40,180,FALSE,0.9,40.65517241,,
2018-01-05,SLG , FTO , NiO-c ,,, Perovskite , PCBM-60 , BCP ,,, Ag,0.09,pin,FALSE,Cs; FA,Pb,I,3,GaAA3,1.55,1,Spin-coating,DMSO; GBL,3; 7,Chlorobenzene,FALSE,Unknown,Unknown,18.24,17.7,TRUE,ISOS-D-1,Dark,FALSE,Open circuit,nan; nan,Air. Desiccator,50,800,FALSE,0.9,168.3044983,,
2015-06-12,SLG , ITO , PEDOT:PSS ,,, Perovskite , PCBM-60 , BCP ,,, Ag,0.0725,pin,FALSE,FA,Pb,I,3,nan,1.48,1,Spin-coating,DMF,1,Unknown,FALSE,Unknown,Unknown,12.56,,TRUE,ISOS-D-1,Dark,FALSE,Open circuit,nan; nan,Air,,0.83,FALSE,0.94,0.179428571,,
2019-04-02,SLG , ITO , Graphene oxide ,,, Perovskite , PCBM-60 , BCP ,,, Ag,0.04,pin,FALSE,MA,Pb,I,3,nan,1.55,1,Spin-coating,DMF,1,Unknown,FALSE,Unknown,Unknown,14.14,,TRUE,ISOS-D-1I,Dark,FALSE,Open circuit,25.0; 25.0,N2,,650,FALSE,0.95,139.3631539,,
2019-04-02,SLG , ITO , PEDOT:PSS ,,, Perovskite , PCBM-60 , BCP ,,, Ag,0.04,pin,FALSE,MA,Pb,I,3,nan,1.55,1,Spin-coating,DMF,1,Unknown,FALSE,Unknown,Unknown,13.38,,TRUE,ISOS-D-1I,Dark,FALSE,Open circuit,25.0; 25.0,N2,,650,FALSE,0.96,140.0483092,,
2019-04-02,SLG , ITO , PEDOT:PSS ,,, Perovskite , PCBM-60 , BCP ,,, Ag,0.04,pin,FALSE,MA,Pb,I,3,nan,1.55,1,Spin-coating,DMF,1,Unknown,FALSE,Unknown,Unknown,13.51,,TRUE,ISOS-D-1I,Dark,FALSE,Open circuit,25.0; 25.0,N2,,650,FALSE,0.97,140.0558214,,
2018-08-25 00:00:00,SLG , ITO , PEDOT:PSS ,,, Perovskite , PCBM-60 ,,,, Ag,0.0919,pin,FALSE,BA; Cs; FA,Pb; Sn,I,7,SnF2,1.27,1,Spin-coating,DMF,1,Toluene,FALSE,Unknown,Unknown,5,,TRUE,ISOS-L-2,Solar simulator,FALSE,Open circuit,65.0; 65.0,Ambient,,10,FALSE,1,2.5,,
2018-06-08 00:00:00,SLG , FTO , SnO2-c ,,, Perovskite , Spiro-MeOTAD ,,,, Ag,0.102,nip,FALSE,MA,Pb,I,3,,1.6,1,Spin-coating,DMF,1,Diethyl ether,FALSE,Unknown,Unknown,17.48,13.72,TRUE,ISOS-D-1I,Dark,FALSE,Open circuit,25.0; 25.0,N2,0,1400,FALSE,1,296.9902913,,
2018-06-08 00:00:00,SLG , FTO , SnO2-c ,,, Perovskite , Spiro-MeOTAD ,,,, Ag,0.102,nip,FALSE,MA,Pb,I,3,,1.6,1,Spin-coating,DMF,1,Diethyl ether,FALSE,Unknown,Unknown,17.48,13.72,TRUE,ISOS-L-1I,White LED,FALSE,Open circuit,25.0; 25.0,N2,0,360,FALSE,1,76.36893204,,
2015-03-09 00:00:00,SLG , FTO , TiO2-c , TiO2-mp ,, Perovskite , Spiro-MeOTAD ,,,, Ag,0.16,nip-mp,FALSE,MA,Pb,I,3,,1.6,1,Spin-coating,DMF,1,Ar,TRUE,SLG,Epoxy,,,TRUE,ISOS-L-1,Xenon,FALSE,Open circuit,55.0; 55.0,Air,80,20,FALSE,1,,,
2018-01-24,SLG , ITO , ZnO,,, Perovskite , Spiro-MeOTAD ,,,, Au,0.0707,pin,FALSE,MA,Pb,I,3,nan,1.6,2,Spin-coating >> CBD,DMF; DMSO >> IPA; H2O,9; 1 >> 95; 5,Unknown,FALSE,Unknown,Unknown,,,TRUE,ISOS-D-1,Dark,FALSE,Open circuit,25.0; 25.0,Air,35,1680,FALSE,1,,,
2016-09-16 00:00:00,SLG , FTO , TiO2-c , TiO2-mp ,, Perovskite , Spiro-MeOTAD ,,,, Ag,0.126,nip-mp,FALSE,MA,Pb,I,3,,1.56,1,Spin-coating,DMF,1,Unknown,FALSE,Unknown,Unknown,2.12,,TRUE,ISOS-D-1I,Dark,FALSE,Open circuit,25.0; 25.0,Unknown,,96,FALSE,1.32,50.88,,
2017-05-02 00:00:00,SLG , FTO , TiO2-c , TiO2-mp ,, Perovskite , Spiro-MeOTAD ,,,, Au,0.1,nip-mp,FALSE,MA,Pb,I,3,Cl,1.55,2,Spin-coating >> Spin-coating,DMF >> IPA,1 >> 1,Unknown,FALSE,Unknown,Unknown,15,14.49,TRUE,ISOS-D-1,Dark,FALSE,Open circuit,25.0; 25.0,Air,,24,FALSE,1.67,5.401350338,,
2017-05-02 00:00:00,SLG , FTO , TiO2-c , TiO2-mp ,, Perovskite , Spiro-MeOTAD ,,,, Au,0.1,nip-mp,FALSE,MA,Pb,I,3,Cl,1.55,2,Spin-coating >> Spin-coating,DMF >> IPA,1 >> 1,Unknown,FALSE,Unknown,Unknown,14.73,,TRUE,ISOS-D-1,Dark,FALSE,Open circuit,25.0; 25.0,Air,,24,FALSE,1.67,5.413782542,,
2016-12-07 00:00:00,SLG , FTO , TiO2-c , TiO2-mp ,, Perovskite , P3HT ,,,, Au,0.03,nip-mp,FALSE,MA,Pb,I,3,,1.6,1,Spin-coating,DMF,1,Unknown,FALSE,Unknown,Unknown,9.29,,TRUE,ISOS-L-1,Light,TRUE,Open circuit,25.0; 25.0,Air,0,168,FALSE,1.83,41.84235925,,
2014-09-24 00:00:00,SLG , FTO , TiO2-c ,,, Perovskite , P3HT ,,,, Ag,0.09,nip,FALSE,MA,Pb,I,3,Cl,1.55,1,Spin-coating,DMF,1,Unknown,FALSE,Unknown,Unknown,5.67,,TRUE,ISOS-D-1,Dark,FALSE,Open circuit,25.0; 25.0,Air,,1200,TRUE,1.94,364.8257373,,
2017-06-15 00:00:00,SLG , ITO , PEDOT:PSS ,,, Perovskite , PCBM-60 ,,,, Ag,0.0225,pin,FALSE,MA,Pb,I,3,Graphene oxide,1.6,1,Spin-coating,DMF,1,Chlorobenzene,FALSE,Unknown,Unknown,14,,TRUE,ISOS-D-1,Dark,FALSE,Open circuit,25.0; 25.0,Air,50,835,FALSE,2,194.8333333,,
2017-06-15 00:00:00,SLG , ITO , PEDOT:PSS ,,, Perovskite , PCBM-60 ,,,, Ag,0.0225,pin,FALSE,MA,Pb,I,3,Graphene oxide,1.6,1,Spin-coating,DMF,1,Chlorobenzene,FALSE,Unknown,Unknown,13.6,,TRUE,ISOS-D-1,Dark,FALSE,Open circuit,25.0; 25.0,Air,50,835,FALSE,2,195.7931034,,
2017-06-15 00:00:00,SLG , ITO , Graphene oxide ,,, Perovskite , PCBM-60 ,,,, Ag,0.0225,pin,FALSE,MA,Pb,I,3,Graphene oxide,1.6,1,Spin-coating,DMF,1,Chlorobenzene,FALSE,Unknown,Unknown,15.2,,TRUE,ISOS-D-1,Dark,FALSE,Open circuit,25.0; 25.0,Air,50,835,FALSE,2,192.3030303,,
2015-12-23 00:00:00,SLG , ITO , PEDOT:PSS ,,, Perovskite , PCBM-60 ,,,, Al,0.09,pin,FALSE,MA,Pb,I,3,,1.6,1,Spin-coating,DMF,1,Chlorobenzene,FALSE,Unknown,Unknown,11.4,,TRUE,ISOS-D-1,Dark,FALSE,Open circuit,25.0; 25.0,Air,45,200,FALSE,2,48.5106383,,
2018-08-07 00:00:00,SLG , FTO , TiO2-c ,,, Perovskite , Spiro-MeOTAD ,,,, Au,0.1,nip,FALSE,Cs,Pb,Br; I,1; 2,,1.9,1,Spin-coating,DMF; DMSO,4; 1,Chlorobenzene,FALSE,Unknown,Unknown,11.36,10.64,TRUE,ISOS-D-1,Dark,FALSE,Open circuit,25.0; 25.0,Air,20,500,FALSE,2,121.3675214,,
2016-08-23,SLG , ITO , PolyTPD ,,, Perovskite , PCBM-60 , C60 , BCP ,, Al,0.1,pin,FALSE,MA,Pb,I,3,nan,1.6,2,Spin-coating >> Spin-coating,DMF >> IPA,1 >> 1,Unknown,FALSE,Unknown,Unknown,12.5,,TRUE,ISOS-D-1,Dark,FALSE,Open circuit,0.0; 0.0,Air,0,50,FALSE,2,11.9047619,,
2017-12-20 00:00:00,SLG , FTO , TiO2-c ,,, Perovskite ,,,,,Carbon-nt,0.1,nip,FALSE,MA,Pb,I,3,,1.6,1,Spin-coating,DMF; DMSO,8.9; 1,Diethyl ether,FALSE,Unknown,Unknown,11.6,5.18,TRUE,ISOS-L-1,Light,FALSE,Open circuit,25.0; 25.0,Air,,400,FALSE,2,96.66666667,,
2013-11-05 00:00:00,SLG , FTO , TiO2-c , TiO2-mp ,, Perovskite , Al2O3 , Spiro-MeOTAD ,,, Au,0.09,nip-mp,FALSE,MA,Pb,I,3,,1.51,1,Spin-coating,GBL,1,Unknown,FALSE,Unknown,Unknown,4.69,,TRUE,ISOS-L-1,Light,FALSE,Open circuit,35.0; 35.0,Air,60,18,FALSE,2.23,6.863414634,,
2018-03-18,SLG , FTO , TiO2-c , TiO2-mp ,, Perovskite ,,,,, Au,,nip-mp,FALSE,MA,Pb,I,3,nan,1.6,2,Spin-coating >> CBD,DMF; DMSO,10; 1,Unknown,FALSE,Unknown,Unknown,4.8,,TRUE,ISOS-L-1,Solar simulator,FALSE,Open circuit,nan; nan,Air,,1080,TRUE,2.5,450.7826087,,
2017-07-17 00:00:00,SLG , ITO , PEDOT:PSS ,,, Perovskite , PCBM-60 ,,,, Ag,0.04,pin,FALSE,MA,Pb,I,3,,1.6,2,Spin-coating >> Spin-coating,DMF; DMSO >> IPA,9; 1 >> 1,Unknown,FALSE,Unknown,Unknown,12.9,12.63,TRUE,ISOS-D-1,Dark,FALSE,Open circuit,25.0; 25.0,Air,,408,FALSE,2.65,102.6965854,,
2018-09-13 00:00:00,SLG , FTO , TiO2-c ,,, Perovskite , P3HT ,,,, Au,0.1,nip,FALSE,Cs,Pb,I,3,,1.73,1,Spin-coating,DMF,1,Unknown,FALSE,Unknown,Unknown,6.29,,TRUE,ISOS-L-1,Light,FALSE,MPPT,27.5; 27.5,Air,17.5,2,TRUE,3,0.764741641,,
2019-07-25 00:00:00,SLG , FTO , TiO2-c ,,, Perovskite , Spiro-MeOTAD ,,,, Au,0.09,nip,FALSE,FA,Pb,I,3,,1.48,1,Spin-coating,DMF; DMSO,4; 1,Chlorobenzene,FALSE,Unknown,Unknown,19.52,14.01,TRUE,ISOS-D-1,Dark,FALSE,Open circuit,30.0; 30.0,Air,20,500,FALSE,3,118.1598063,,
2020-03-12,SLG , FTO , TiO2-c ,,, Perovskite , Spiro-MeOTAD ,,,, Au,0.09,nip,FALSE,Cs; FA; MA,Pb,Br; I,0.65; 2.35,Undoped,1.59,1,Spin-coating,DMF; DMSO,4; 1,Ethyl acetate,FALSE,Unknown,Unknown,18.3,,TRUE,ISOS-L-1,White LED,FALSE,Open circuit,nan; nan,Air,50,75,FALSE,3,17.94117647,,
2016-08-22 00:00:00,SLG , FTO , TiO2-c , TiO2-mp ,, Perovskite , Spiro-MeOTAD ,,,, Au,0.1,nip-mp,FALSE,MA,Pb,I,3,,1.6,2,Spin-coating >> CBD,DMF >> IPA,1 >> 1,Unknown,FALSE,Unknown,Unknown,12.6,,TRUE,ISOS-D-1,Dark,FALSE,Open circuit,25.0; 25.0,Air,10,1000,TRUE,3,262.5,,3
2019-01-02 00:00:00,SLG , ITO , NiO-c ,,, Perovskite , PCBM-60 , BCP ,,, Ag,0.1,pin,FALSE,MA,Pb,I,3,,1.6,1,Doctor blading,DMF; DMSO,4; 1,Toluene,FALSE,Unknown,Unknown,15.79,,TRUE,ISOS-D-1,Dark,FALSE,Open circuit,25.0; 25.0,Air,60,720,FALSE,3,177.7763878,,
2017-01-09 00:00:00,SLG , ITO , PEDOT:PSS ,,, Perovskite , PCBM-60 , LiF ,,, Al,0.0177,pin,FALSE,MA,Pb,I,3,,1.6,1,Spin-coating,Unknown,,Unknown,FALSE,Unknown,Unknown,11.74,,TRUE,ISOS-D-1,Dark,FALSE,Open circuit,23.0; 23.0,Air,50,25,FALSE,3,6.71624714,,
2015-11-04 00:00:00,SLG , FTO , TiO2-c , TiO2-mp ,, Perovskite , Spiro-MeOTAD ,,,, Au,0.05,nip-mp,FALSE,MA,Pb,I,3,,1.6,2,Spin-coating >> CBD,DMF >> IPA,1 >> 1,Unknown,FALSE,Unknown,Unknown,3.73,,TRUE,ISOS-D-1I,Dark,FALSE,Open circuit,25.0; 25.0,Dry air,,360,FALSE,3.28,596.8,,
2013-03-21 00:00:00,SLG , FTO , TiO2-c , TiO2-mp ,, Perovskite , PTAA ,,,, Au,0.096,nip-mp,FALSE,MA,Pb,I,3,,1.582,1,Spin-coating,GBL,1,Unknown,FALSE,Unknown,Unknown,10.27,,TRUE,ISOS-D-1,Dark,FALSE,Open circuit,25.0; 25.0,Air,55,400,FALSE,3.5,121.3589365,,
2020-01-08,SLG , ITO , NiO-c ,,, Perovskite , PCBM-60 ,,,, AgAl,,pin,FALSE,Cs,Pb,Br,3,nan,nan,1,Spin-coating,Hexane; Octane,3; 1,Unknown,FALSE,Unknown,Unknown,4.57,,TRUE,ISOS-D-1,Dark,FALSE,Open circuit,nan; nan,Air,30,960,FALSE,3.8,1139.532468,,
2020-01-08,SLG , FTO , TiO2-c ,,, Perovskite , Spiro-MeOTAD ,,,, Au,,nip,FALSE,Cs,Pb,Br,3,nan,nan,1,Spin-coating,Hexane; Octane,3; 1,Unknown,FALSE,Unknown,Unknown,4.57,,TRUE,ISOS-D-1,Dark,FALSE,Open circuit,nan; nan,Air,30,960,FALSE,3.8,1139.532468,,
2017-11-28 00:00:00,SLG , ITO , PEDOT:PSS ,,, Perovskite , PCBM-60 ,,,, Ag,0.1,pin,FALSE,MA,Pb,I,3,,1.6,2,Spin-coating >> Spin-coating,DMF; DMSO >> IPA,9; 1 >> 1,Unknown,FALSE,Unknown,Unknown,15,,TRUE,ISOS-D-1,Dark,FALSE,Open circuit,25.0; 25.0,Air,32,500,FALSE,4,136.3636364,,
2013-03-21 00:00:00,SLG , FTO , TiO2-c , TiO2-mp ,, Perovskite , PTAA ,,,, Au,0.096,nip-mp,FALSE,MA,Pb,Br; I,0.18; 2.82,,1.604,1,Spin-coating,DMF; GBL,0.94; 0.06,Unknown,FALSE,Unknown,Unknown,10.78,,TRUE,ISOS-D-1,Dark,FALSE,Open circuit,25.0; 25.0,Air,55,400,FALSE,4,127.1976401,,
2016-01-28 00:00:00,SLG , FTO , TiO2-c , TiO2-mp ,, Perovskite , Spiro-MeOTAD ,,,, Au,0.15,nip-mp,FALSE,FA,Pb,I,3,,1.498,2,Spin-coating >> Spray-coating,DMF >> IPA,1 >> 1,Unknown,FALSE,Unknown,Unknown,11,,TRUE,ISOS-D-1,Dark,FALSE,Open circuit,20.0; 20.0,Air,50,100,FALSE,4,31.42857143,,
2018-01-30 00:00:00,SLG , FTO , TiO2-c , TiO2-mp ,, Perovskite , Graphene-QDs ,,,, Carbon,0.1,nip-mp-carbon,FALSE,Cs,Pb,Br,3,Undoped,,2,Spin-coating >> Spin-coating,DMF >> Methanol,1 >> 1,Unknown,FALSE,Unknown,Unknown,9.72,,TRUE,ISOS-D-2I,Dark,FALSE,Open circuit,80.0; 80.0,N2,0,960,FALSE,4,326.2657343,,
2016-02-03 00:00:00,SLG , FTO , TiO2-c ,,, Perovskite , Spiro-MeOTAD ,,,, Au,0.049,nip,FALSE,MA,Pb,I,3,,1.6,1,Spin-coating,DMF,1,Unknown,FALSE,Unknown,Unknown,17.24,,TRUE,ISOS-D-1,Dark,FALSE,Open circuit,25.0; 25.0,Air,55,336,FALSE,4.37,90.01771562,,
2015-11-04 00:00:00,SLG , FTO , TiO2-c , TiO2-mp ,, Perovskite , Titanylphthalocyanine ,,,, Au,0.05,nip-mp,FALSE,MA,Pb,I,3,,1.6,2,Spin-coating >> CBD,DMF >> IPA,1 >> 1,Unknown,FALSE,Unknown,Unknown,5.15,,TRUE,ISOS-D-1I,Dark,FALSE,Open circuit,25.0; 25.0,Dry air,,360,FALSE,4.59,662.1428571,,
2017-06-08 00:00:00,SLG , ITO , PEDOT:PSS ,,, Perovskite , PCBM-60 ,,,, Ag,0.5,pin,FALSE,MA,Pb,I,3,,1.6,1,Spin-coating,DMF,1,Toluene,FALSE,Unknown,Unknown,,8.5,TRUE,ISOS-L-1I,Halogen,FALSE,Open circuit,60.0; 60.0,N2,0,30,FALSE,4.7,13.42105263,,
2017-12-20 00:00:00,SLG , ITO , PEDOT:PSS ,,, Perovskite , BCP; PCBM-60 ,,,, Ag,0.1,pin,FALSE,MA,Pb,I,3,Acetate; Cl,1.6,2,Spin-coating >> Spin-coating,DMF >> IPA,1 >> 1,Unknown,FALSE,Unknown,Unknown,6.83,,TRUE,ISOS-D-1I,Dark,FALSE,Open circuit,25.0; 25.0,Unknown,,480,FALSE,5,101.0526316,,
2016-11-23 00:00:00,SLG , FTO , ZnO,,, Perovskite , P3HT ,,,, Ag,0.045,nip,FALSE,MA,Pb,I,3,,1.6,2,Spin-coating >> CBD,DMF >> IPA,1 >> 1,Unknown,FALSE,Unknown,Unknown,9.27,,TRUE,ISOS-D-1I,Dark,FALSE,Open circuit,25.0; 25.0,N2,0,720,FALSE,5,151.5789474,,
2019-01-09 00:00:00,SLG , ITO , CuI ,,, Perovskite , PCBM-60 ,,,, Ag,0.1,pin,FALSE,Cs; FA; MA,Pb,Br; I,0.51; 2.49,,,1,Spin-coating,DMF; DMSO,4; 1,Diethyl ether,FALSE,Unknown,Unknown,18.41,18.36,TRUE,ISOS-D-1,Dark,FALSE,Open circuit,25.0; 25.0,Air,40,400,FALSE,5,84.21052632,,
2015-04-21 00:00:00,SLG , ITO , PEDOT:PSS ,,, Perovskite , PCBM-60 ,,,, Ag,0.0725,pin,FALSE,MA,Pb,I,3,Cl,1.6,1,Spin-coating,DMF,1,Unknown,FALSE,Unknown,Unknown,,,TRUE,ISOS-D-1,Dark,FALSE,Open circuit,20.0; 20.0,Air,,30,TRUE,5,#DIV/0!,,
2018-07-30,SLG , FTO , TiO2-c ,,, Perovskite , Spiro-MeOTAD ,,,, Ag,0.0625,nip,FALSE,MA,Pb,I,3,nan,nan,2,Spin-coating >> Spin-coating,IPA >> DMF; DMSO,1 >> 3; 7,Unknown,FALSE,Unknown,Unknown,15.35,,TRUE,ISOS-D-1,Indoor light,FALSE,Open circuit,25; 35,Air,40,192,TRUE,5,40.42105263,,
2020-01-15 00:00:00,SLG , FTO , TiO2-c , TiO2-mp ,, Perovskite , Spiro-MeOTAD ,,,, Ag,0.1,nip-mp,FALSE,MA,Pb,I,3,,1.6,1,Spin-coating,DMF; DMSO,6; 4,Chlorobenzene,FALSE,Unknown,Unknown,16.6,16.5,TRUE,ISOS-L-1,Light,FALSE,MPPT,22.0; 22.0,Air,70,40,FALSE,5,8.421052632,,
2016-07-05 00:00:00,SLG , FTO , PEDOT:PSS ,,, Perovskite , PCBM-60 ,,,, Al,0.05,pin,FALSE,BA; MA,Pb,I,13,,1.66,1,Spin-coating,DMF,1,Unknown,FALSE,Unknown,Unknown,,,TRUE,ISOS-D-1,Dark,FALSE,Open circuit,25.0; 25.0,Air,65,65,FALSE,5,#DIV/0!,,
2019-02-14 00:00:00,SLG , ITO , SnO2-np ,,, Perovskite , Spiro-MeOTAD ,,,, Au,0.09,nip,FALSE,MA,Pb,I,3,,1.57,1,Spin-coating,DMF; DMSO,5; 1,Unknown,FALSE,Unknown,Unknown,18.35,,TRUE,ISOS-D-1,Dark,FALSE,Open circuit,25.0; 25.0,Air,65,360,FALSE,5,75.78947368,,
2019-08-14,SLG , ITO , SnO2-np ,,, Perovskite , Spiro-MeOTAD ,,,, Au,0.1,nip,FALSE,MA,Pb,I,3,nan,1.6,1,Spin-coating,DMF; DMSO,8; 1,Diethyl ether,FALSE,Unknown,Unknown,17.3,,TRUE,ISOS-D-1,Dark,FALSE,Open circuit,28.0; 28.0,Air,70,100,FALSE,5,21.05263158,,
2019-02-01 00:00:00,SLG , FTO , TiO2-c ,,, Perovskite , Spiro-MeOTAD ,,,, Au,0.09,nip,FALSE,FA; MA,Pb,I,3,,,1,Spin-coating,DMF; DMSO,4; 1,Chlorobenzene,FALSE,Unknown,Unknown,18.3,16.14,TRUE,ISOS-D-1,Dark,FALSE,Open circuit,25.0; 25.0,Air,40,600,FALSE,5,126.3157895,,
2016-11-21 00:00:00,SLG , ITO , TiO2-c ,,, Perovskite , Spiro-MeOTAD ,,,, Au,0.09,nip,FALSE,MA,Pb,I,3,Cl,1.57,1,Spin-coating,DMF,1,Unknown,FALSE,Unknown,Unknown,15.1,9.9,TRUE,ISOS-D-1,Dark,FALSE,Open circuit,25.0; 25.0,Air,60,1680,FALSE,5,353.6842105,,
2017-10-10 00:00:00,SLG , FTO , TiO2-c , TiO2-mp ,, Perovskite , Spiro-MeOTAD ,,,, Au,0.11,nip-mp,FALSE,MA,Pb,I,3,,1.6,2,Spin-coating >> CBD,DMF; DMSO >> IPA,10; 1 >> 1,Unknown,FALSE,Unknown,Unknown,16.79,,TRUE,ISOS-D-1I,Dark,FALSE,Open circuit,25.0; 25.0,Unknown,,360,FALSE,5,75.78947368,,
2017-05-13 00:00:00,SLG , FTO , TiO2-c , TiO2-mp ,, Perovskite , Spiro-MeOTAD ,,,, Au,0.14,nip-mp,FALSE,MA,Pb,I,3,,1.6,1,Spin-coating,DMF; DMSO,7; 3,Diethyl ether,TRUE,PMMA,Unknown,17.4,,TRUE,ISOS-D-1,Dark,FALSE,Open circuit,25.0; 25.0,Air,95,3,FALSE,5,0.631578947,,
2016-09-29 00:00:00,SLG , ITO , TiO2-c , TiO2-mp ,, Perovskite , Spiro-MeOTAD ,,,, Au,1.05,nip-mp,FALSE,MA,Pb,I,3,,1.6,1,Spin-coating,DMSO,1,Toluene,TRUE,SLG,Kapton tape | Light-curable glue,,,TRUE,ISOS-D-1,Dark,FALSE,Open circuit,45.0; 45.0,Air,95,102,FALSE,5,#DIV/0!,,
2017-12-06 00:00:00,SLG , ITO , ZnO, WPF_6_oxy_F ,, Perovskite , Spiro-MeOTAD ,,,, Au,0.0707,nip,FALSE,MA,Pb,I,3,,1.6,2,Spin-coating >> CBD,DMF >> IPA,1 >> 1,Unknown,FALSE,Unknown,Unknown,17.82,,TRUE,ISOS-D-1,Dark,FALSE,Open circuit,25.0; 25.0,Air,40,792,FALSE,5,166.7368421,,
2019-02-01 00:00:00,SLG , ITO , PEDOT:PSS ,,, Perovskite , PCBM-60 , BCP ,,, Ag,0.08,pin,FALSE,(5-AVA); FA,Sn,I,16,,,1,Spin-coating,DMF; DMSO,3; 1,Toluene,FALSE,Unknown,Unknown,4.19,,TRUE,ISOS-D-1I,Dark,FALSE,Open circuit,25.0; 25.0,N2,0,400,FALSE,5,84.21052632,,
2019-02-05 00:00:00,SLG , ITO , P3CT-N ,,, Perovskite , PCBM-60 , C60 , BCP ,, Cu,0.09,pin,FALSE,MA,Pb,I,3,Undoped,1.6,1,Spin-coating,DMF; DMSO,4; 1,Chlorobenzene,FALSE,Unknown,Unknown,18.26,19.43,TRUE,ISOS-D-2,Dark,FALSE,Open circuit,85.0; 85.0,Air,50,100,TRUE,5,21.05263158,,
2015-03-05 00:00:00,SLG , ITO , PEDOT:PSS ,,, Perovskite , PCBM-60 , LiF ,,, Al,0.04,pin,FALSE,MA,Pb,I,3,"1,8-diiodooctane; Cl",1.6,1,Spin-coating,DMF,1,Unknown,FALSE,Unknown,Unknown,14.69,14.65,TRUE,ISOS-D-1I,Dark,FALSE,Open circuit,25.0; 25.0,N2,0,768,FALSE,5,161.6842105,,
2016-11-30 00:00:00,SLG , FTO , TiO2-c , TiO2-mp ,, Perovskite , Spiro-MeOTAD , Mo ,,, Ag,0.07,nip-mp,FALSE,MA,Pb,I,3,Cl,1.6,1,Spin-coating,DMF; DMSO,10; 1,Diethyl ether,FALSE,Unknown,Unknown,11.57,10.31,TRUE,ISOS-D-1I,Dark,FALSE,Open circuit,25.0; 25.0,N2,0,2880,FALSE,5,606.3157895,,
2018-11-16 00:00:00,SLG , FTO , TiO2-c ,,, Perovskite , PTAA ,,,, Au,0.09028,nip,FALSE,Cs,Pb,I,3,,1.69,1,Spin-coating,DMF; DMSO,9; 1,Unknown,FALSE,Unknown,Unknown,11.5,,TRUE,ISOS-D-1,Dark,FALSE,Open circuit,25.0; 25.0,Air,20,192,FALSE,5.65,40.69952305,,
2016-12-07 00:00:00,SLG , FTO , TiO2-c , TiO2-mp ,, Perovskite , P3HT ,,,, Au,0.03,nip-mp,FALSE,MA,Pb,I,3,,1.6,1,Spin-coating,DMF,1,Unknown,FALSE,Unknown,Unknown,9.04,,TRUE,ISOS-L-1I,Light,FALSE,Open circuit,25.0; 25.0,N2,0,168,FALSE,5.97,35.73327661,,
2017-11-06,SLG , FTO , TiO2-c , PCBSD:GD ,, Perovskite , Spiro-MeOTAD ,,,, Au,0.09,nip,FALSE,MA,Pb,I,3,nan,1.6,1,Spin-coating,GBL; DMSO,7; 3,Chlorobenzene,FALSE,Unknown,Unknown,17.07,,TRUE,ISOS-D-1,Dark,FALSE,Open circuit,25.0; 25.0,Ambient,,200,FALSE,6,42.55319149,,
2018-01-22 00:00:00,SLG , FTO , TiO2-c ,,, Perovskite , Spiro-MeOTAD ,,,, Au,0.0625,nip,FALSE,Cs; FA; MA,Pb,Br; I,0.45; 2.55,,,1,Spin-coating,DMF; DMSO,4; 1,Chlorobenzene,FALSE,Unknown,Unknown,17.11,,TRUE,ISOS-D-1,Dark,FALSE,Open circuit,20.0; 20.0,Air,40,432,FALSE,6,91.91489362,,
2019-06-27 00:00:00,SLG , ITO , SnO2-c , SnO2-c ,, Perovskite , Spiro-MeOTAD ,,,, Au,0.19,nip,FALSE,Cs; FA; MA,Pb,Br; I,0.42; 2.38,,1.61,1,Spin-coating,DMF; DMSO,4; 1,Chlorobenzene,FALSE,Unknown,Unknown,16.34,,TRUE,ISOS-D-1,Dark,FALSE,Open circuit,25.0; 25.0,Air,65,1008,FALSE,6,214.4680851,,6
2017-07-14 00:00:00,SLG , ITO , PEDOT:PSS ,,, Perovskite , PCBM-60 , BCP ,,, Ag,0.1,pin,FALSE,MA,Pb,I,3,,1.59,1,Spin-coating,DMSO; GBL,3; 7,Toluene,FALSE,Unknown,Unknown,8.24,8.05,TRUE,ISOS-L-1,White LED,FALSE,Open circuit,25.0; 25.0,N2; O2,0,10,FALSE,6,2.127659574,,
2017-07-14 00:00:00,SLG , ITO , PEDOT:PSS ,,, Perovskite , PCBM-60 , BCP ,,, Ag,0.1,pin,FALSE,MA,Pb,I,3,,1.59,1,Spin-coating,DMSO; GBL,3; 7,Toluene,FALSE,Unknown,Unknown,8.24,8.05,TRUE,ISOS-L-1,White LED,FALSE,Open circuit,25.0; 25.0,N2; O2,0,10,FALSE,6,2.127659574,,
2014-07-28 00:00:00,SLG , FTO , TiO2-c , TiO2-mp ,, Perovskite , Triazine-Ph-OMeTPA ,,,, Au,0.16,nip-mp,FALSE,MA,Pb,I,3,,1.6,2,Spin-coating >> CBD,DMF >> IPA,1 >> 1,Unknown,FALSE,Unknown,Unknown,10.9,,TRUE,ISOS-L-1,Xenon,FALSE,Open circuit,25.0; 25.0,Air,,250,FALSE,6.08,53.23679727,,
2018-01-22 00:00:00,SLG , FTO , TiO2-c ,,, Perovskite , Spiro-MeOTAD ,,,, Au,0.0625,nip,FALSE,MA,Pb,I,3,,1.6,2,Spin-coating >> Spin-coating,DMF; DMSO >> IPA,1; 1 >> 1,Unknown,FALSE,Unknown,Unknown,13.35,,TRUE,ISOS-D-1,Dark,FALSE,Open circuit,20.0; 20.0,Air,40,360,FALSE,6.3,76.84098186,,
2018-03-25 00:00:00,SLG , FTO , TiO2-c , TiO2-mp ,, Perovskite ,,,,, Au,0.09,nip-mp,FALSE,MA,Pb,I,3,,1.6,1,Spin-coating,DMF,1,Unknown,FALSE,Unknown,Unknown,5.18,,TRUE,ISOS-D-1I,Dark,FALSE,Open circuit,25.0; 25.0,Vacuum,0,2160,FALSE,6.37,461.3905799,,
2016-07-08 00:00:00,SLG , FTO , TiO2-c , TiO2-mp ,, Perovskite , Spiro-MeOTAD ,,,, Au,2,nip-mp,TRUE,MA,Pb,I,3,,1.6,1,Spin-coating,DMF; DMSO,530; 73,Diethyl ether,FALSE,Unknown,Unknown,7.1,,TRUE,ISOS-L-1,Light,FALSE,MPPT,25.0; 25.0,Air,5,8,FALSE,6.5,1.711229947,,
2019-06-04 00:00:00,SLG , ITO , C60 ,,, Perovskite , Spiro-MeOTAD , MoO3 ,,, Ag,0.04,nip,FALSE,MA,Pb,I,3,Cl,1.6,1,Spin-coating,DMF; DMSO,4; 1,Chlorobenzene,FALSE,Unknown,Unknown,,,TRUE,ISOS-D-1,Dark,FALSE,Open circuit,20.0; 20.0,Air,80,144,FALSE,7,#DIV/0!,,
2014-12-23,SLG , FTO , NiO ,,, Perovskite , PCBM-60 ,,,, Al,0.1,pin,FALSE,MA,Pb,I,3,Cl,1.6,1,Spin-coating,DMF,1,Unknown,TRUE,UV glue,Unknown,,,TRUE,ISOS-D-1,Dark,FALSE,Open circuit,20.0; 20.0,Air,70,,FALSE,7,#DIV/0!,,
2019-11-01 00:00:00,SLG , FTO , TiO2-c ,,, Perovskite , CuSCN ,,,, Au,0.15,nip,FALSE,Cs; FA; MA,Pb,Br; I,0.05; 2.95,,,1,Spin-coating,DMF; DMSO,4; 1,Chlorobenzene,FALSE,Unknown,Unknown,15.21,,TRUE,ISOS-D-1,Dark,FALSE,Open circuit,nan; nan,Air,80,168,FALSE,7,36.12903226,,
2016-08-05 00:00:00,SLG , FTO , TiO2-c , Al2O3-mp ,, Perovskite, CuSCN ,,,, Au,0.0625,nip,FALSE,MA,Pb,I,3,Cl,1.6,1,Spin-coating,DMF,1,Unknown,FALSE,Unknown,Unknown,13.3,,TRUE,ISOS-D-2,Dark,FALSE,Open circuit,85.0; 85.0,Air,,1080,FALSE,7,232.2580645,,7
2017-07-19 00:00:00,SLG , FTO , TiO2-c , TiO2-mp ,, Perovskite , Spiro-MeOTAD ,,,, Au,0.175,nip-mp,FALSE,MA,Pb,I,3,,1.6,1,Spin-coating,DMF,1,Unknown,FALSE,Unknown,Unknown,8.28,,TRUE,ISOS-D-1,Dark,FALSE,Open circuit,25.0; 25.0,Air,40,1440,FALSE,7,309.6774194,,
2017-07-18 00:00:00,SLG , FTO , ZnO,,, Perovskite , Spiro-MeOTAD ,,,, Au,0.09,nip,FALSE,MA,Pb,I,3,,1.6,1,Spin-coating,DMF; DMSO,9; 1,Chlorobenzene,FALSE,Unknown,Unknown,14.62,,TRUE,ISOS-L-1,Xenon,FALSE,Open circuit,25.0; 25.0,Air,30,250,FALSE,7.07,53.80393845,,
2018-11-11,SLG , FTO , TiO2-c , TiO2-mp ,, Perovskite , Spiro-MeOTAD ,,,, Ag,0.1,nip-mp,FALSE,MA,Pb,I,3,nan,1.5,2,Spin-coating | Spin-coating,DMSO | IPA,1 | 1,Unknown,FALSE,Unknown,Unknown,13.5,10.59,TRUE,ISOS-D-1,Dark,FALSE,Open circuit,nan; nan,Air,,240,FALSE,8,52.17391304,,
2020-01-15 00:00:00,SLG , FTO , TiO2-c , TiO2-mp ,, Perovskite , TPA-BPFN-TPA ,,,, Ag,0.1,nip-mp,FALSE,MA,Pb,I,3,,1.6,1,Spin-coating,DMF; DMSO,6; 4,Chlorobenzene,FALSE,Unknown,Unknown,17.54,18.4,TRUE,ISOS-L-1I,Light,FALSE,MPPT,22.0; 22.0,Air,70,100,FALSE,8,21.73913043,,
2017-07-21 00:00:00,SLG , ITO , PEDOT:PSS ,,, Perovskite , PCBM-60 ,,,, Al,0.1,pin,FALSE,MA,Pb,I,3,Undoped,1.6,1,Spin-coating,DMF,1,Chlorobenzene,FALSE,Unknown,Unknown,11.19,,TRUE,ISOS-D-1,Dark,FALSE,Open circuit,25.0; 25.0,Air,,1,FALSE,8,0.217391304,,
2016-11-04,SLG , ITO , TiO2-c , PDI2 ,, Perovskite , Spiro-MeOTAD ,,,, Au,0.04,nip,FALSE,MA,Pb,I,3,nan,1.62,1,Spin-coating,DMF,1,Unknown,FALSE,Unknown,Unknown,5.75,,TRUE,ISOS-L-1,Solar simulator,FALSE,Passive resistance,nan; nan,Unknown,,1,TRUE,8,0.217391304,,
2019-01-18 00:00:00,SLG , ITO , TiO2-np ,,, Perovskite , Spiro-MeOTAD ,,,, Au,0.09408,nip,FALSE,MA,Pb,I,3,Cl; Eu(acac)3,1.55,2,Spin-coating >> Spin-coating,DMF; DMSO >> IPA,9; 1 >> 1,Unknown,FALSE,Unknown,Unknown,,,TRUE,ISOS-D-1I,Dark,FALSE,Open circuit,25.0; 25.0,N2,0,8000,FALSE,8,#DIV/0!,,
2019-11-08 00:00:00,SLG , FTO , TiO2-c , TiO2-mp ,, Perovskite , Spiro-MeOTAD ,,,, Au,0.1,nip-mp,FALSE,FA,Pb,I,3,Cl,1.48,2,Spin-coating >> Spin-coating,DMF; DMSO >> IPA,8; 1 >> 1,Unknown,FALSE,Unknown,Unknown,21.45,,TRUE,ISOS-D-1,Dark,FALSE,Open circuit,25.0; 25.0,Air,85,72,FALSE,8,15.65217391,,
2016-12-28,SLG , FTO , TiO2-c , TiO2-mp ,, Perovskite , Spiro-MeOTAD ,,,, Au,,nip-mp,FALSE,MA,Pb,I,3,nan,nan,2,Spin-coating >> Dipp-coating,DMF >> IPA,1 >> 1,Unknown,FALSE,Unknown,Unknown,12.36,,TRUE,ISOS-D-1,Indoor light,FALSE,Open circuit,nan; nan,Air,50,168,TRUE,8,36.52173913,,
2017-07-14 00:00:00,SLG , ITO , PEDOT:PSS ,,, Perovskite , PCBM-60 , BCP ,,, Ag,0.1,pin,FALSE,MA,Pb,I,3,,1.59,1,Spin-coating,DMSO; GBL,3; 7,Toluene,FALSE,Unknown,Unknown,8.24,8.05,TRUE,ISOS-L-1,White LED,FALSE,Open circuit,25.0; 25.0,N2; O2,0,10,FALSE,8,2.173913043,,
2014-12-23,SLG , FTO , NiO ,,, Perovskite , PCBM-60:PS ,,,, Al,0.1,pin,FALSE,MA,Pb,I,3,Cl,1.6,1,Spin-coating,DMF,1,Unknown,TRUE,UV glue,Unknown,,,TRUE,ISOS-D-1,Dark,FALSE,Open circuit,20.0; 20.0,Air,70,,FALSE,8.5,#DIV/0!,,
2017-08-10 00:00:00,SLG , FTO , TiO2-c ,,, Perovskite , Spiro-MeOTAD ,,,, Au,0.04,nip,FALSE,MA,Pb,Br,3,,,1,Spin-coating,DMSO; GBL,1; 1,Toluene,FALSE,Unknown,Unknown,8.9,,TRUE,ISOS-L-2,Light,FALSE,Open circuit,90.0; 90.0,Air,50,720,FALSE,8.5,157.3770492,,
2016-10-06 00:00:00,SLG , FTO , TiO2-c ,,, Perovskite , Spiro-MeOTAD , MoO3 ,,, Al,0.06,nip,FALSE,Cs,Pb,I,3,,,2,Spin-coating >> Dipp-coating,Ocatane >> MeOAc,1 >> 1,Unknown,FALSE,Unknown,Unknown,10.77,,TRUE,ISOS-D-1,Dark,FALSE,Open circuit,25.0; 25.0,Air,,1536,FALSE,8.5,335.7377049,,
2016-07-08 00:00:00,SLG , FTO , TiO2-c ,,, Perovskite , Spiro-MeOTAD ,,,, Au,2,nip,TRUE,FA,Pb,I,3,,1.48,2,Evaporation >> Gas reaction,none >> none,1 >> 1,Unknown,FALSE,Unknown,Unknown,9,,TRUE,ISOS-L-1,Light,FALSE,MPPT,25.0; 25.0,Air,5,30,FALSE,8.8,6.578947368,,
2018-08-25 00:00:00,SLG , ITO , PEDOT:PSS ,,, Perovskite , PCBM-60 ,,,, Ag,0.0919,pin,FALSE,BA; Cs; FA,Pb; Sn,I,10,SnF2,1.25,1,Spin-coating,DMF,1,Toluene,FALSE,Unknown,Unknown,8.5,,TRUE,ISOS-L-2,Solar simulator,FALSE,Open circuit,65.0; 65.0,Ambient,,10,FALSE,9,2.197802198,,
2013-03-21 00:00:00,SLG , FTO , TiO2-c , TiO2-mp ,, Perovskite , PTAA ,,,, Au,0.096,nip-mp,FALSE,MA,Pb,Br; I,0.87; 2.13,,1.72,1,Spin-coating,DMF; GBL,0.71; 0.29,Unknown,FALSE,Unknown,Unknown,9.38,,TRUE,ISOS-D-1,Dark,FALSE,Open circuit,25.0; 25.0,Air,55,400,FALSE,9,87.91208791,,
2018-01-08 00:00:00,SLG , FTO , TiO2-c , ZrO2-mp , TiO2-mp , Perovskite ,,,,, Carbon,0.08,nip-mp-carbon,FALSE,MA,Pb,I,3,,1.6,1,Spin-coating,DMF; DMSO,12.8; 1,Unknown,FALSE,Unknown,Unknown,11,,TRUE,ISOS-D-1,Dark,FALSE,Open circuit,25.0; 25.0,Air,,48,FALSE,9,10.54945055,,
2013-03-21 00:00:00,SLG , FTO , TiO2-c , TiO2-mp ,, Perovskite , PTAA ,,,, Au,0.096,nip-mp,FALSE,MA,Pb,Br; I,0.6; 2.4,,1.674,1,Spin-coating,DMF; GBL,0.8; 0.2,Unknown,FALSE,Unknown,Unknown,10.3,,TRUE,ISOS-D-1,Dark,FALSE,Open circuit,25.0; 25.0,Air,55,400,FALSE,9.5,88.39779006,,
2014-08-05 00:00:00,SLG , FTO , TiO2-c , TiO2-mp ,, Perovskite , OMeTPA-TPA ,,,, Au,0.16,nip-mp,FALSE,MA,Pb,I,3,,1.6,2,Spin-coating >> CBD,DMF >> IPA,1 >> 1,Unknown,FALSE,Unknown,Unknown,12.31,,TRUE,ISOS-L-1,Xenon,FALSE,Open circuit,20.0; 20.0,Air,,550,FALSE,9.54,121.6007075,,
2016-03-11 00:00:00,SLG , FTO , TiO2-c ,,, Perovskite , Spiro-MeOTAD ,,,, Ag,0.09,nip,FALSE,MA,Pb,I,3,,1.6,2,Spin-coating >> CBD,DMF >> IPA,1 >> 1,Unknown,FALSE,Unknown,Unknown,13.6,13.8,TRUE,ISOS-D-1,Dark,FALSE,Open circuit,25.0; 25.0,Air,30,168,FALSE,9.6,37.16814159,,
2015-08-17 00:00:00,SLG , FTO , TiO2-c , TiO2-mp ,, Perovskite , Spiro-MeOTAD ,,,, Au,0.16,nip-mp,FALSE,MA,Pb,I,3,Undoped,1.6,1,Spin-coating,DMF; GBL,6; 4,Unknown,FALSE,Unknown,Unknown,7.78,,TRUE,ISOS-D-1,Dark,FALSE,Open circuit,25.0; 25.0,Air,55,1000,TRUE,9.9,221.9755827,,9.9
2016-10-14 00:00:00,SLG , FTO , TiO2-c ,,, Perovskite , Spiro-MeOTAD ,,,, Au,0.16,nip,FALSE,MA,Pb,I,3,,1.6,1,Spin-coating,DMF,1,Gas,FALSE,Unknown,Unknown,12.25,,TRUE,ISOS-L-1,Xenon,FALSE,Open circuit,25.0; 25.0,Air,55,550,FALSE,9.99,122.2086435,,
2017-10-09 00:00:00,SLG , ITO , PEDOT:PSS ,,, Perovskite , P(NDI2OD-T2) ,,,, Ag,0.12,pin,FALSE,MA,Pb,I,3,,1.6,3,Spin-coating >> Spin-coating >> Spin-coating,DMF >> IPA >> DMF; IPA,1 >> 1 >> 70; 1000,Unknown,FALSE,Unknown,Unknown,,,TRUE,ISOS-D-1,Dark,FALSE,Open circuit,30.0; 30.0,Air,65,80,FALSE,10,#DIV/0!,,
2014-11-18 00:00:00,SLG , ITO ,,,, Perovskite , P3HT ,,,, Ag,0.072,nip,FALSE,MA,Pb,I,3,,1.6,2,Spin-coating >> Spin-coating,DMF >> IPA,1 >> 1,Unknown,FALSE,Unknown,Unknown,11.7,,TRUE,ISOS-D-1I,Dark,FALSE,Open circuit,25.0; 25.0,Unknown,,1440,FALSE,10,320,,
2015-05-29 00:00:00,SLG , FTO , CrOx ,,, Perovskite , PCBM-60 ,,,, Ag,0.09,pin,FALSE,MA,Pb,I,3,,1.6,2,Spin-coating >> CBD,DMF >> IPA,1 >> 1,Unknown,FALSE,Unknown,Unknown,9.27,,TRUE,ISOS-D-1,Dark,FALSE,Open circuit,20.0; 20.0,Air,25,144,FALSE,10,32,,
2018-08-20 00:00:00,SLG , FTO , NiO-c ,,, Perovskite , PCBM-60 ,,,, Ag,0.06,pin,FALSE,MA,Pb,I,3,,1.6,1,Spin-coating,DMF,1,Chlorobenzene,FALSE,Unknown,Unknown,14.9,,TRUE,ISOS-D-1,Dark,FALSE,Open circuit,25.0; 25.0,Air,60,550,FALSE,10,122.2222222,,
2017-03-25 00:00:00,SLG , FTO , PEDOT:PSS ,,, Perovskite , PCBM-60 ,,,, Ag,0.07,pin,FALSE,MA,Pb,I,3,,1.6,1,Spin-coating,DMF; DMSO,9; 1,Ethyl ether,FALSE,Unknown,Unknown,,,TRUE,ISOS-D-1,Dark,FALSE,Open circuit,30.0; 30.0,Air,60,240,FALSE,10,#DIV/0!,,
2016-08-18 00:00:00,SLG , ITO , PEDOT:PSS ,,, Perovskite , PCBM-60 ,,,, Ag,0.12,pin,FALSE,MA,Pb,I,3,,1.6,2,Spin-coating >> Spin-coating,DMF >> IPA,1 >> 1,Unknown,TRUE,Al2O3 | PET,Unknown,,,TRUE,ISOS-D-2,Dark,FALSE,Open circuit,65.0; 65.0,Ambient,,1000,FALSE,10,#DIV/0!,,10
2015-06-25 00:00:00,SLG , FTO , TiO2-c ,,, Perovskite , Spiro-MeOTAD ,,,, Ag,0.07,nip,FALSE,MA,Pb,I,3,Cl,1.6,1,Spin-coating,DMF,1,Unknown,FALSE,Unknown,Unknown,3.6,,TRUE,ISOS-D-1I,Dark,FALSE,Open circuit,25.0; 25.0,N2,0,168,FALSE,10,37.33333333,,
2014-05-06 00:00:00,SLG , ITO , PEDOT:PSS ,,, Perovskite , PCBM-60 ,,,, Al,1.3,pin,FALSE,Cs; MA,Pb,I,3,,1.54,1,Spin-coating,DMF; GBL,97; 3,Unknown,FALSE,Unknown,Unknown,7.68,,TRUE,ISOS-D-1,Dark,FALSE,Open circuit,20.0; 20.0,Air,11,42,FALSE,10,9.333333333,5,
2017-08-23 00:00:00,SLG , ITO , PEDOT:PSS ,,, Perovskite , PCBM-70 ,,,, Al,0.06,pin,FALSE,MA,Pb,I,3,,1.6,1,Spin-coating,DMF,1,Toluene,TRUE,SLG,UV-curable epoxy,14.8,,TRUE,ISOS-D-1,Dark,FALSE,Open circuit,25.0; 25.0,Air,20,240,FALSE,10,53.33333333,,
2019-10-10 00:00:00,SLG , ITO , SnO2-np ,,, Perovskite , P3HT ,,,, Au,0.1,nip,FALSE,Cs,Pb,Br; I,1; 2,,,1,Spin-coating,DMF; DMSO,1; 9,Unknown,FALSE,Unknown,Unknown,10.12,8.98,TRUE,ISOS-D-2,Dark,FALSE,Open circuit,80.0; 80.0,Air,65,120,FALSE,10,26.66666667,,
2017-03-17 00:00:00,SLG , FTO , TiO2-c , TiO2-mp ,, Perovskite , P3HT ,,,, Au,0.15,nip-mp,FALSE,MA,Pb,Br; I,0.75; 2.25,,1.67,1,Spin-coating,DMSO; GBL,7; 3,Toluene,FALSE,Unknown,Unknown,4.11,,TRUE,ISOS-L-1,White LED,FALSE,Open circuit,35.0; 35.0,Dry air,,5,FALSE,10,1.111111111,,
2019-03-27 00:00:00,SLG , FTO , TiO2-c , TiO2-mp ,, Perovskite , P3HT ,,,, Au,0.0935,nip-mp,FALSE,FA; MA,Pb,Br; I,0.15; 2.85,Cl,,1,Spin-coating,DMF; DMSO,8; 1,Diethyl ether,TRUE,Face-sealing adhesive sheets,Unknown,,,TRUE,ISOS-L-1,Solar simulator,FALSE,MPPT,25.0; 25.0,Air,,100,TRUE,10,#DIV/0!,,
2016-10-19 00:00:00,SLG , FTO , TiO2-c , TiO2-mp ,, Perovskite , PTAA ,,,, Au,0.16,nip-mp,FALSE,FA; MA,Pb,Br; I,0.46; 2.54,RbI,,1,Spin-coating,DMF; DMSO,4; 1,Chlorobenzene,FALSE,Unknown,Unknown,18.8,17.03,TRUE,ISOS-L-1,Light,FALSE,Open circuit,25.0; 25.0,Air,45,12,FALSE,10,2.666666667,,
2019-03-19 00:00:00,SLG , FTO , TiO2-c , TiO2-mp ,, Perovskite , PTAA ,,,, Au,0.1,nip-mp,FALSE,MA,Sn,I,3,SnF2,,2,Spin-coating >> Recrystallization,DMF >> none,1 >> 1,Unknown,FALSE,Unknown,Unknown,7.13,,TRUE,ISOS-L-1,Solar simulator,FALSE,Open circuit,25.0; 25.0,Ambient,,1,FALSE,10,0.222222222,,
2019-09-17,SLG , FTO , TiO2-c , TiO2-mp ,, Perovskite , PTAA ,,,, Au,0.09,nip-mp,FALSE,FA,Pb,I,3,nan,1.48,1,Spin-coating,DMF; DMSO,4; 1,Toluene,FALSE,Unknown,Unknown,17.21,,TRUE,ISOS-D-1,Dark,FALSE,Open circuit,nan; nan,Air,40,500,FALSE,10,111.1111111,,
2018-07-02 00:00:00,SLG , ITO , TiO2-c , C60 ,, Perovskite , Spiro-MeOTAD ,,,, Au,0.08,nip,FALSE,MA,Pb,I,3,,1.56,1,Spin-coating,DMF; DMSO,9; 1,Toluene,FALSE,Unknown,Unknown,15.29,12.77,TRUE,ISOS-L-1,Xenon,FALSE,MPPT,25.0; 25.0,Air,50,15,FALSE,10,3.333333333,,
2019-09-27 00:00:00,SLG , FTO , TiO2-c , PCBM-60 ,, Perovskite , Spiro-MeOTAD ,,,, Au,0.06,nip,FALSE,Cs,Pb,Br; I,1; 2,,,1,Spin-coating,DMF; DMSO,4; 1,Chlorobenzene,FALSE,Unknown,Unknown,13.7,,TRUE,ISOS-D-1,Dark,FALSE,Open circuit,25.0; 25.0,Air,25,1200,FALSE,10,266.6666667,,
2017-08-25 00:00:00,SLG , FTO ,,,, Perovskite , Spiro-MeOTAD ,,,, Au,0.105,nip,FALSE,MA,Pb,I,3,,1.6,1,Spin-coating,DMF; DMSO,100; 7.2,Diethyl ether,FALSE,Unknown,Unknown,16.94,,TRUE,ISOS-D-1,Dark,FALSE,Open circuit,25.0; 25.0,Air,30,4,FALSE,10,0.888888889,,
2019-06-14 00:00:00,SLG , FTO , SnO2-np ,,, Perovskite , Spiro-MeOTAD ,,,, Au,0.1,nip,FALSE,FA,Pb,I,3,,1.48,1,Spin-coating,DMF; DMSO,8; 1,Chlorobenzene,FALSE,Unknown,Unknown,15.16,13.23,TRUE,ISOS-D-1,Dark,FALSE,Open circuit,25.0; 25.0,Air,20,400,FALSE,10,88.88888889,,
2019-12-31 00:00:00,SLG , ITO , SnO2-np ,,, Perovskite , Spiro-MeOTAD ,,,, Au,0.15,nip,FALSE,MA,Pb,I,3,,1.6,1,Spin-coating,DMF; DMSO,4; 1,Chlorobenzene,FALSE,Unknown,Unknown,18.52,16.45,TRUE,ISOS_L_1,Solar simulator,FALSE,Open circuit,40.0; 40.0,Air,70,70,FALSE,10,15.55555556,,
2019-02-01 00:00:00,SLG , FTO , TiO2-c ,,, Perovskite , Spiro-MeOTAD ,,,, Au,0.09,nip,FALSE,FA; MA,Pb,I,3,,,1,Spin-coating,DMF; DMSO,4; 1,Chlorobenzene,FALSE,Unknown,Unknown,18.3,16.14,TRUE,ISOS-L-1,Xenon,FALSE,Open circuit,25.0; 25.0,Air,40,50,FALSE,10,11.11111111,,
2019-02-01 00:00:00,SLG , FTO , TiO2-c ,,, Perovskite , Spiro-MeOTAD ,,,, Au,0.09,nip,FALSE,FA; MA,Pb,I,3,NbF5,,1,Spin-coating,DMF; DMSO,4; 1,Chlorobenzene,FALSE,Unknown,Unknown,20.56,19.25,TRUE,ISOS-L-1,Xenon,FALSE,Open circuit,25.0; 25.0,Air,40,250,FALSE,10,55.55555556,,
2016-09-12 00:00:00,SLG , FTO , TiO2-c ,,, Perovskite , Spiro-MeOTAD ,,,, Au,0.04,nip,FALSE,MA,Pb,I,3,Ethyl cellulose; Cl,1.6,1,Spin-coating,DMF,1,Unknown,FALSE,Unknown,Unknown,14.08,,TRUE,ISOS-D-1,Light,FALSE,Open circuit,25.0; 25.0,Air,60,120,FALSE,10,26.66666667,,
2019-10-30 00:00:00,SLG , FTO , TiO2-c ,,, Perovskite , Spiro-MeOTAD ,,,, Au,0.15,nip,FALSE,MA,Pb,I,3,,1.6,1,Spin-coating,DMF; DMSO,7; 3,Toluene,TRUE,PMMA,Unknown,10.1,,TRUE,ISOS-D-1,Dark,FALSE,Open circuit,25.0; 25.0,Ambient,,196,FALSE,10,43.55555556,,
2018-09-24 00:00:00,SLG , FTO , TiO2-c ,,, Perovskite , Spiro-MeOTAD ,,,, Au,0.13,pin,FALSE,FA; MA,Pb,Br; I,0.39; 2.61,,,1,Spin-coating,DMF; DMSO,4; 1,Toluene,FALSE,Unknown,Unknown,18.32,18.22,TRUE,ISOS-D-1,Dark,FALSE,Open circuit,25.0; 25.0,Air,40,4.2,FALSE,10,0.933333333,,
2018-12-21 00:00:00,SLG , FTO , TiO2-c ,,, Perovskite , Spiro-MeOTAD ,,,, Au,0.066,nip,FALSE,MA; PA,Pb,I,13,,1.63,1,Spin-coating,DMSO; GBL,3; 7,Unknown,FALSE,Unknown,Unknown,8.8,,TRUE,ISOS_D_3,Dark,FALSE,Open circuit,85.0; 85.0,Air,85,168,FALSE,10,37.33333333,,
2018-11-01 00:00:00,SLG , FTO , TiO2-c ,,, Perovskite , Spiro-MeOTAD ,,,, Au,0.09,nip,FALSE,FA,Pb,I,3,,1.48,1,Spin-coating,DMF; DMSO; GBL,6; 7; 7,Chlorobenzene,FALSE,Unknown,Unknown,18.6,,TRUE,ISOS-D-1,Dark,FALSE,Open circuit,25.0; 25.0,Air,40,1440,FALSE,10,320,,
2019-01-18 00:00:00,SLG , ITO , TiO2-np ,,, Perovskite , Spiro-MeOTAD ,,,, Au,0.09408,nip,FALSE,MA,Pb,I,3,Cl,1.55,2,Spin-coating >> Spin-coating,DMF; DMSO >> IPA,9; 1 >> 1,Unknown,FALSE,Unknown,Unknown,,,TRUE,ISOS-D-1I,Dark,FALSE,Open circuit,25.0; 25.0,N2,0,8000,FALSE,10,#DIV/0!,,
2016-02-29 00:00:00,SLG , FTO , ZnO-np ,,, Perovskite , Spiro-MeOTAD ,,,, Au,0.15,pin,FALSE,MA,Pb,I,3,,1.6,2,Spin-coating >> CBD,DMF >> Ethanol,1 >> 1,Unknown,FALSE,Unknown,Unknown,7.5,,TRUE,ISOS-D-1,Dark,FALSE,Open circuit,25.0; 25.0,Ambient,,720,FALSE,10,160,,
2017-04-29 00:00:00,SLG , FTO , TiO2-c , TiO2-mp ,, Perovskite , Spiro-MeOTAD ,,,, Au,0.16,nip-mp,FALSE,MA,Pb,I,3,,1.6,1,Spin-coating,DMF; DMSO,4; 1,Chlorobenzene,FALSE,Unknown,Unknown,15.5,14.9,TRUE,ISOS-D-1,Dark,FALSE,Open circuit,25.0; 25.0,Air,55,720,FALSE,10,160,,
2018-04-17 00:00:00,SLG , FTO , TiO2-c , TiO2-mp ,, Perovskite , Spiro-MeOTAD ,,,, Au,0.09,nip-mp,FALSE,FA; MA,Pb,Br; I,0.45; 2.55,,,1,Spin-coating,DMF; DMSO,4; 1,Chlorobenzene,FALSE,Unknown,Unknown,16.44,14.83,TRUE,ISOS-D-1,Dark,FALSE,Open circuit,25.0; 25.0,Air,85,700,FALSE,10,155.5555556,,
2019-12-16 00:00:00,SLG , FTO , TiO2-c , TiO2-mp ,, Perovskite , Spiro-MeOTAD ,,,, Au,0.1,nip-mp,FALSE,MA,Pb,I,3,,1.6,2,Spin-coating >> Spin-coating,DMF >> IPA,1 >> 1,Unknown,FALSE,Unknown,Unknown,18.61,18.61,TRUE,ISOS-D-2I,Dark,FALSE,Open circuit,85.0; 85.0,N2,0,100,FALSE,10,22.22222222,,
2018-03-19 00:00:00,SLG , FTO , TiO2-c , TiO2-mp ,, Perovskite , Spiro-MeOTAD ,,,, Au,0.16,nip-mp,FALSE,MA,Pb,I,3,,1.6,1,Spin-coating,DMF; DMSO,9; 1,Diethyl ether,FALSE,Unknown,Unknown,11.8,,TRUE,ISOS-D-1,Dark,FALSE,Open circuit,24.0; 24.0,Air,85,24,FALSE,10,5.333333333,,
2017-11-03 00:00:00,SLG , FTO , TiO2-c , TiO2-mp ,, Perovskite , Spiro-MeOTAD ,,,, Au,0.1,nip-mp,FALSE,MA,Pb,I,3,,1.6,1,Spin-coating,Unknown,,Unknown,FALSE,Unknown,Unknown,,,TRUE,ISOS-D-1,Dark,FALSE,Open circuit,25.0; 25.0,Air,65,96,FALSE,10,#DIV/0!,,
2018-11-21 00:00:00,SLG , FTO , TiO2-c , TiO2-mp ,, Perovskite , Spiro-MeOTAD ,,,, Au,0.1,nip-mp,FALSE,MA,Pb,I,3,ZnPc,1.6,2,Spin-coating >> Spin-coating,DMF >> IPA,1 >> 1,Diethyl ether,FALSE,Unknown,Unknown,19.56,18.52,TRUE,ISOS-D-2,Dark,FALSE,Open circuit,85.0; 85.0,Air,45,200,FALSE,10,44.44444444,,
2016-07-26 00:00:00,SLG , FTO , TiO2-c , TiO2-mp ,, Perovskite , Spiro-MeOTAD ,,,, Au,0.16,nip-mp,FALSE,Cs; FA; MA,Pb,Br; I,0.45; 2.55,,,1,Spin-coating,DMF; DMSO,4; 1,Chlorobenzene,FALSE,Unknown,Unknown,19.11,,TRUE,ISOS-L-2I,Xenon,FALSE,Open circuit,85.0; 85.0,N2,0,115,FALSE,10,25.55555556,,
2017-02-21 00:00:00,SLG , FTO , TiO2-c , TiO2-mp ,, Perovskite , Spiro-MeOTAD ,,,, Au,0.09,nip-mp,FALSE,FA; MA,Pb,Br; I,0.45; 2.55,,,1,Spin-coating,DMF; DMSO,4; 1,Chlorobenzene,FALSE,Unknown,Unknown,13.51,,TRUE,ISOS-D-1,Dark,FALSE,Open circuit,25.0; 25.0,Air,65,120,TRUE,10,26.66666667,,
2016-11-07 00:00:00,SLG , FTO , TiO2-c , TiO2-mp ,, Perovskite , Spiro-MeOTAD ,,,, Au,0.06,nip-mp,FALSE,MA,Pb,I,3,,1.6,2,Spin-coating >> Gas reaction,DMF >> none,1 >> 1,Unknown,TRUE,Unknown,Unknown,17.2,,TRUE,ISOS-D-1I,Dark,FALSE,Open circuit,25.0; 25.0,N2,0,2000,FALSE,10,444.4444444,,
2016-02-22 00:00:00,SLG , FTO , TiO2-c , TiO2-mp ,, Perovskite , Spiro-MeOTAD ,,,, Au,0.1,nip-mp,FALSE,MA,Pb,I,3,,1.5,2,Spin-coating >> CBD,DMF >> IPA,1 >> 1,Unknown,TRUE,SLG,Thermoplastic,11.06,,TRUE,ISOS-L-2,Solar simulator,FALSE,Open circuit,65.0; 65.0,Ambient,,140,FALSE,10,31.11111111,,
2019-11-08 00:00:00,SLG , FTO , TiO2-c , TiO2-mp ,, Perovskite , Spiro-MeOTAD ,,,, Au,0.16,nip-mp,FALSE,Cs; FA; MA,Pb,Br; I,0.45; 2.55,,,1,Spin-coating,DMF; DMSO,4; 1,Chlorobenzene,FALSE,Unknown,Unknown,19.1,,TRUE,ISOS-L-1I,Light,FALSE,MPPT,25.0; 25.0,N2,0,1000,FALSE,10,222.2222222,,10
2019-01-30,SLG , FTO , TiO2-c , TiO2-mp ,, Perovskite , Spiro-MeOTAD ,,,, Au,0.1,nip-mp,FALSE,MA,Pb,I,3,nan,1.6,1,Spin-coating,DMSO; GBL,3; 7,Toluene,FALSE,Unknown,Unknown,18.7,,TRUE,ISOS-L-1,Xenon,FALSE,MPPT,nan; nan,Air,21,6,FALSE,10,1.333333333,,
2017-05-08 00:00:00,PEN , ITO , TiO2-c , TiO2-mp ,, Perovskite , Spiro-MeOTAD ,,,, Au,0.1,nip-mp,FALSE,MA,Pb,I,3,,1.6,2,Spin-coating >> Spin-coating,DMF; DMSO >> IPA,nan; nan >> 1,Unknown,FALSE,Unknown,Unknown,14.5,,TRUE,ISOS-D-1,Dark,FALSE,Open circuit,25.0; 25.0,Air,25,1000,FALSE,10,222.2222222,,10
2017-01-20 00:00:00,SLG , FTO , TiO2-c , TiO2-nanofibers ,, Perovskite , Spiro-MeOTAD ,,,, Au,0.081,nip,FALSE,MA,Pb,I,3,,1.6,1,Spin-coating,DMSO,1,Chlorobenzene,FALSE,Unknown,Unknown,8.21,,TRUE,ISOS-D-1,Dark,FALSE,Open circuit,25.0; 25.0,Air,60,288,FALSE,10,64,,
2018-08-07 00:00:00,SLG , ITO , PEDOT:PSS ,,, Perovskite , PCBM-70 , AZO ,,, Al,0.1,pin,FALSE,MA,Pb,I,3,,1.6,1,Spin-coating,DMSO; GBL,3; 7,Toluene,TRUE,Epoxy,SLG,10.64,,TRUE,ISOS-D-2I,Dark,FALSE,Open circuit,60.0; 60.0,N2,0,200,FALSE,10,44.44444444,,
2016-02-16 00:00:00,SLG , ITO , PEDOT:PSS ,,, Perovskite , PCBM-60 , AZO-np ,,, Al ,0.12,pin,FALSE,MA,Pb,I,3,HPA,1.6,1,Spin-coating,DMF,1,Unknown,FALSE,Unknown,Unknown,13.5,,TRUE,ISOS-L-1,Sulfur plasma,FALSE,MPPT,35.0; 35.0,Ambient,,10,FALSE,10,2.222222222,,
2018-03-14 00:00:00,SLG , ITO , PEDOT:PSS ,,, Perovskite , C60 , BCP ,,, Ag ,0.1,pin,FALSE,FA; MA,Sn,I,3,SnF2,1.4,1,Spin-coating,DMF; DMSO,1; 8,Toluene,FALSE,Unknown,Unknown,3.31,,TRUE,ISOS-D-1,Dark,FALSE,Open circuit,25.0; 25.0,Air,,1,FALSE,10,0.222222222,,
2018-04-17 00:00:00,SLG , ITO , PEDOT:PSS ,,, Perovskite , C60 , BCP ,,, Ag,0.1,pin,FALSE,BA; MA,Pb,I,13,,,1,Spin-coating,DMF,1,Unknown,FALSE,Unknown,Unknown,10.3,11,TRUE,ISOS-D-3,Dark,FALSE,Open circuit,70.0; 70.0,Air,85,30,FALSE,10,6.666666667,,
