Repository: Bashayer199/data

File: data.csv (part 14 of 48)
2019-07-09,SLG , ITO , PEDOT:PSS ,,, Perovskite , F2 , BCP , Mg ,, Ag,0.16,pin,FALSE,MA,Pb,I,3,nan,1.6,1,Spin-coating,DMF; NMP,85; 15,Toluene,FALSE,Unknown,Unknown,12.3,8.6,TRUE,ISOS-D-1,Dark,FALSE,Open circuit,nan; nan,Air,35,800,FALSE,10,177.7777778,,
2018-02-26 00:00:00,SLG , FTO , NiMgLiO ,,, Perovskite , PCBM-60 , BCP ,,, Ag,0.09,pin,FALSE,MA,Pb,I,3,,1.6,1,Spin-coating,DMF; DMSO,4; 1,Diethyl ether,FALSE,Unknown,Unknown,18.26,18.13,TRUE,ISOS-L-1,White LED,TRUE,MPPT,25.0; 25.0,Air,30,200,FALSE,10,44.44444444,,
2018-03-01 00:00:00,SLG , ITO , PEDOT:PSS ,,, Perovskite , PCBM-60 , BCP ,,, Ag,0.1,pin,FALSE,MA,Pb,I,3,,1.6,1,Spin-coating,DMF,1,Toluene,FALSE,Unknown,Unknown,11.3,,TRUE,ISOS-D-1,Dark,FALSE,Open circuit,25.0; 25.0,Air,40,168,FALSE,10,37.33333333,,
2020-04-21,SLG , ITO , PTAA ,,, Perovskite , PCBM-60 , BCP ,,, Ag,0.04,pin,FALSE,MA,Pb,I,3,Undoped,nan,1,Spin-coating,DMSO; GBL,3; 7,Chlorobenzene,FALSE,Unknown,Unknown,13.82,,TRUE,ISOS-D-1,Dark,FALSE,Open circuit,25; 25,Air,50,768,FALSE,10,170.6666667,,
2017-09-13 00:00:00,SLG , ITO , PEDOT:PSS ,,, Perovskite , PCBM-70 , C60 , BCP ,, Al,0.1,pin,FALSE,MA,Sb,I,9,HI,1.95,1,Spin-coating,DMF,1,Unknown,FALSE,Unknown,Unknown,2.04,,TRUE,ISOS-D-1I,Dark,FALSE,Open circuit,25.0; 25.0,N2,0,720,FALSE,10,160,,
2016-02-05 00:00:00,SLG , FTO , TiO2-c , TiO2-mp , Al2O3-mp , Perovskite ,,,,, Carbon,0.09,nip-mp-carbon,FALSE,MA,Pb,I,3,,1.6,1,Drop-infiltration,NMP,1,Diethyl ether,FALSE,Unknown,Unknown,,,TRUE,ISOS-L-1,Xenon,FALSE,Open circuit,25.0; 25.0,Dry air,,1000,FALSE,10,#DIV/0!,,10
2019-05-07 00:00:00,SLG , FTO , TiO2-c ,,, Perovskite ,,,,, Carbon,0.1,nip,FALSE,MA,Pb,I,3,,1.6,2,Spray-coating >> Spray-coating,DMF >> IPA,1 >> 1,Unknown,FALSE,Unknown,Unknown,9.58,,TRUE,ISOS-D-1,Dark,FALSE,Open circuit,25.0; 25.0,Air,50,144,FALSE,10,32,,
2018-02-02 00:00:00,SLG , ITO , Spiro-MeOTAD ,,, Perovskite , PCBM-60 , LiF ,,, Ag,0.059,pin,FALSE,FA; MA,Pb,Br; I,0.45; 2.55,,1.6,1,Spin-coating,Unknown,,Chlorobenzene,FALSE,Unknown,Unknown,16.42,,TRUE,ISOS-D-1,Dark,FALSE,Open circuit,25.0; 25.0,Air,,168,FALSE,10,37.33333333,,
2020-05-08,SLG , ITO , PEDOT:PSS ,,, Perovskite , PCBM-60 , Mg ,,, Ag,0.16,pin,FALSE,MA,Pb,I,3,Undoped,1.59,1,Spin-coating,DMF; NMP,6; 1,Toluene,FALSE,Unknown,Unknown,9.3,,TRUE,ISOS-L-1I,Metal halide,FALSE,Open circuit,45; 45,N2,,400,FALSE,10,88.88888889,,
2017-06-09 00:00:00,SLG , ITO , SnO2-c , C60 ,, Perovskite , Spiro-MeOTAD , MoO3 ,,, Ag,0.102,nip,FALSE,MA,Pb,I,3,,1.5,1,Spin-coating,DMF; DMSO,4; 1,Chlorobenzene,FALSE,Unknown,Unknown,16.15,,TRUE,ISOS-D-1,Dark,FALSE,Open circuit,25.0; 25.0,Ambient,,720,FALSE,10,160,,
2017-02-27 00:00:00,SLG , FTO , ZnO,,, Perovskite , Spiro-MeOTAD , MoOx ,,, Al,0.1,nip,FALSE,MA,Pb,I,3,,1.6,2,Spin-coating >> Spin-coating,DMF >> IPA,1 >> 1,Unknown,FALSE,Unknown,Unknown,9.5,,TRUE,ISOS-L-2,Xenon,FALSE,Open circuit,85.0; 85.0,Air,65,48,FALSE,10,10.66666667,,
2016-12-15 00:00:00,SLG , ITO , PEDOT:PSS ,,, Perovskite , PCBM-60 , PFN ,,, Ag,0.04,pin,FALSE,MA,Pb,I,3,Cl,1.6,1,Spin-coating,DMF,1,Unknown,FALSE,Unknown,Unknown,11.3,11.27,TRUE,ISOS-L-2,Solar simulator,FALSE,Open circuit,25.0; 25.0,Air,50,50,FALSE,10,11.11111111,,
2017-02-16 00:00:00,SLG , FTO , NiO-c ,,, Perovskite , PCBM-60 , PN4N ,,, Ag,0.1,pin,FALSE,MA,Pb,I,3,,1.6,1,Spin-coating,DMF,1,Toluene,FALSE,Unknown,Unknown,4.64,,TRUE,ISOS-D-1I,Dark,FALSE,Open circuit,25.0; 25.0,N2,0,240,FALSE,10,53.33333333,,
2017-02-16 00:00:00,SLG , FTO , NiO-c ,,, Perovskite , PCBM-60 , PN4N ,,, Ag,0.1,pin,FALSE,MA,Pb,I,3,,1.6,1,Spin-coating,DMF,1,Toluene,FALSE,Unknown,Unknown,4.64,,TRUE,ISOS-D-1,Dark,FALSE,Open circuit,25.0; 25.0,Air,45,72,FALSE,10,16,,
2015-07-03 00:00:00,SLG , ITO , PEDOT:PSS ,,, Perovskite , PCBM-60 , ZnO-c ,,, Ag-nw,0.04,pin,FALSE,MA,Pb,I,3,,1.6,2,Spin-coating >> Spin-coating,DMF >> IPA,1 >> 1,Unknown,TRUE,Al2O3 | PET,Unknown,10.15,,TRUE,ISOS-D-1,Dark,FALSE,Open circuit,30.0; 30.0,Air,65,240,FALSE,10,53.33333333,,
2020-03-30,PET , ITO , PEDOT:PSS ,,, Perovskite , PCBM-60 , ZnO-np ,,, Ag,,pin,FALSE,FA; MA,Pb,Br; I,0.6; 2.4,Undoped,1.61,1,Spin-coating,DMF; DMSO,7; 3,Unknown,FALSE,Unknown,Unknown,15.1,,TRUE,Bending test,Dark,FALSE,Open circuit,25; 25,Unknown,,,FALSE,10,0,,
2018-12-14 00:00:00,SLG , ITO , PEDOT:PSS ,,, Perovskite , PCBM-60 , ZnO-np ,,, Ag,0.1,pin,FALSE,FA; MA,Pb,Br; I,0.6; 2.4,Undoped,,1,Spin-coating,DMF; DMSO,7; 3,Chlorobenzene,FALSE,Unknown,Unknown,16.7,16.9,TRUE,ISOS-L-1,Light,FALSE,Open circuit,25.0; 25.0,Air,60,65,FALSE,10,14.44444444,,
2019-11-03 00:00:00,SLG , FTO , TiO2-c , TiO2-mp ,, Perovskite , Spiro-MeOTAD ,,,, Au,0.1757,nip-mp,FALSE,MA,Pb,I,3,,1.57,1,Spin-coating,DMF; DMSO,1; 4,Ethyl acetate,FALSE,Unknown,Unknown,10.07,,TRUE,ISOS-L-1,Light,FALSE,Open circuit,25.0; 25.0,Air,70,300,FALSE,10.07,66.71855888,,
2014-07-28 00:00:00,SLG , FTO , TiO2-c , TiO2-mp ,, Perovskite , Triazine-Th-OMeTPA ,,,, Au,0.16,nip-mp,FALSE,MA,Pb,I,3,,1.6,2,Spin-coating >> CBD,DMF >> IPA,1 >> 1,Unknown,FALSE,Unknown,Unknown,12.51,,TRUE,ISOS-L-1,Xenon,FALSE,Open circuit,25.0; 25.0,Air,,250,FALSE,10.1,55.61735261,,
2019-06-13 00:00:00,SLG , FTO , TiO2-c , TiO2-mp ,, Perovskite ,,,,, Carbon,0.08,nip-mp-carbon,FALSE,MA,Pb,I,3,ZnAc2,1.6,1,Spin-coating,DMF; DMSO,9; 1,Chlorobenzene,FALSE,Unknown,Unknown,11.34,,TRUE,ISOS-D-1,Dark,FALSE,Open circuit,25.0; 25.0,Air,35,1900,FALSE,10.2,423.1625835,,100
2018-02-16 00:00:00,SLG , FTO , NiO-c ,,, Perovskite , PCBM-60 ,,,, Au,0.1,pin,FALSE,MA,Pb,I,3,,1.56,1,Spin-coating,DMF; DMSO,9; 1,Chlorobenzene,FALSE,Unknown,Unknown,14.36,,TRUE,ISOS-D-1,Dark,FALSE,Open circuit,25.0; 25.0,Air,45,144,FALSE,10.25,32.08913649,,
2016-10-28 00:00:00,SLG , FTO , SnO2-c , SnO2-mp ,, Perovskite , Spiro-MeOTAD ,,,, Au,0.15,nip,FALSE,Cs; FA; MA,Pb,Br; I,0.51; 2.49,,,1,Spin-coating,DMF; DMSO,4; 1,Chlorobenzene,FALSE,Unknown,Unknown,,,TRUE,ISOS-L-1I,Xenon,FALSE,MPPT,25.0; 25.0,N2,0,10,FALSE,10.4,#DIV/0!,,
2020-04-14,SLG , ITO , PTAA , PFN ,, Perovskite , PCBM-60 , BCP ,,, Al,,pin,FALSE,MA,Pb,I,3,nan,1.59,1,Spin-coating,DMF; DMSO,8.9; 1.1,Diethyl ether,FALSE,Unknown,Unknown,18.5,18.5,TRUE,ISOS-L-1,White LED,FALSE,MPPT,nan; nan,Air,45,20,FALSE,10.8,4.484304933,,
2014-08-05 00:00:00,SLG , FTO , TiO2-c , TiO2-mp ,, Perovskite , Spiro-MeOTAD ,,,, Au,0.16,nip-mp,FALSE,MA,Pb,I,3,,1.6,2,Spin-coating >> CBD,DMF >> IPA,1 >> 1,Unknown,FALSE,Unknown,Unknown,14.68,,TRUE,ISOS-L-1,Xenon,FALSE,Open circuit,20.0; 20.0,Air,,550,FALSE,10.82,123.3460417,,
2017-03-27 00:00:00,SLG , ITO , PEDOT:PSS ,,, Perovskite , PCBM-60 ,,,, Ag,0.05725,pin,FALSE,MA,Pb,I,3,,1.6,1,Spin-coating,DMF,1,Unknown,FALSE,Unknown,Unknown,11.08,,TRUE,ISOS-D-1,Dark,FALSE,Open circuit,25.0; 25.0,Air,30,300,FALSE,11,67.41573034,,
2019-02-14 00:00:00,SLG , ITO , SnO2-np ,,, Perovskite , Spiro-MeOTAD ,,,, Au,0.09,nip,FALSE,MA,Pb,I,3,,1.57,1,Spin-coating,DMF; DMSO,5; 1,Unknown,FALSE,Unknown,Unknown,18.35,,TRUE,ISOS-L-2,Xenon,FALSE,Open circuit,60.0; 60.0,Air,65,10,FALSE,11,2.247191011,,
2019-02-27 00:00:00,SLG , FTO , TiO2-c ,,, Perovskite , Spiro-MeOTAD ,,,, Au,0.05,nip,FALSE,Cs; FA; MA,Pb,Br; I,0.51; 2.49,,,1,Spin-coating,DMF; DMSO,4; 1,Chlorobenzene,FALSE,Unknown,Unknown,16.3,5.5,TRUE,ISOS-D-1,Dark,FALSE,Open circuit,25.0; 25.0,Air,,360,FALSE,11,80.8988764,,
2020-04-14,SLG , ITO , PTAA , PFN ,, Perovskite , PCBM-60 , BCP ,,, Ag,,pin,FALSE,MA,Pb,I,3,nan,1.59,1,Spin-coating,DMF; DMSO,8.9; 1.1,Diethyl ether,FALSE,Unknown,Unknown,18.8,18.8,TRUE,ISOS-L-1,White LED,FALSE,MPPT,nan; nan,Air,45,60,FALSE,11,13.48314607,,
2018-11-30 00:00:00,SLG , ITO , PEDOT:PSS ,,, Perovskite , C60 , BCP ,,, Ag,0.09,pin,FALSE,Cs; FA,Sn,I,3,,,1,Spin-coating,DMSO,1,Chlorobenzene,FALSE,Unknown,Unknown,3.73,,TRUE,ISOS-D-1I,Dark,FALSE,Open circuit,25.0; 25.0,N2,0,2000,FALSE,11.1,449.943757,,
2017-02-15 00:00:00,SLG , ITO , TiO2-np ,,, Perovskite , Spiro-MeOTAD ,,,, Au,0.16,nip,FALSE,MA,Pb,I,3,Undoped,1.6,1,Spin-coating,DMF,1,Unknown,FALSE,Unknown,Unknown,10.2,,TRUE,ISOS-D-1I,Dark,FALSE,Open circuit,20.0; 20.0,N2,0,312,FALSE,11.33,70.37329424,,
2014-08-05 00:00:00,SLG , FTO , TiO2-c , TiO2-mp ,, Perovskite , OMeTPA-FA ,,,, Au,0.16,nip-mp,FALSE,MA,Pb,I,3,,1.6,2,Spin-coating >> CBD,DMF >> IPA,1 >> 1,Unknown,FALSE,Unknown,Unknown,13.63,,TRUE,ISOS-L-1,Xenon,FALSE,Open circuit,20.0; 20.0,Air,,550,FALSE,11.64,124.4907198,,
2018-02-16 00:00:00,SLG , FTO , NiO-c ,,, Perovskite , CdS-np ,,,, Au,0.1,pin,FALSE,MA,Pb,I,3,,1.56,1,Spin-coating,DMF; DMSO,9; 1,Chlorobenzene,FALSE,Unknown,Unknown,13.36,,TRUE,ISOS-D-1,Dark,FALSE,Open circuit,25.0; 25.0,Air,45,144,FALSE,11.75,32.63456091,,
2019-06-06 00:00:00,SLG , FTO , SnO2-c ,,, Perovskite , Spiro-MeOTAD ,,,, Ag,0.1,nip,FALSE,Cs; FA; MA,Pb,Br; I,0.48; 2.52,,,1,Unknown,Unknown,,Unknown,FALSE,Unknown,Unknown,19.33,,TRUE,ISOS-D-1,Dark,FALSE,Open circuit,25.0; 25.0,Air,75,600,FALSE,12,136.3636364,,
2018-05-29 00:00:00,SLG , FTO , TiO2-c ,,, Perovskite , Spiro-MeOTAD ,,,, Au,0.13,nip,FALSE,Cs,Pb,I,3,Cl,1.6,1,Spin-coating,DMF,1,Unknown,FALSE,Unknown,Unknown,14.7,,TRUE,ISOS-L-1I,Metal halide,FALSE,MPPT,25.0; 25.0,Unknown,,100,FALSE,12,22.72727273,,
2017-08-03,SLG , FTO , TiO2-c ,,, Perovskite , Spiro-MeOTAD ,,,, Au,0.09,nip,FALSE,MA,Pb,I,3,Cl,1.605,2,Co-evaporation >> Diffusion-gas reaction,none >> none,1 >> 1,Unknown,FALSE,Unknown,Unknown,15.84,,TRUE,ISOS-L-1,Xenon,FALSE,Open circuit,nan; nan,Ambient,,36,FALSE,12,8.181818182,,
2017-11-10,SLG , ITO , PEDOT:PSS ,,, Perovskite , C60 , BCP ,,, Ag,0.0485,pin,FALSE,MA,Pb,I,3,Cl,1.6,1,Spin-coating,DMF; DMSO,3; 1,Vacuum,TRUE,UV-cured epoxy; Cavity glass,Unknown,,,TRUE,ISOS-L-1,Sulfur plasma,FALSE,MPPT,65.0; 65.0,Air,45,800,TRUE,12,#DIV/0!,,
2019-06-13 00:00:00,SLG , FTO , TiO2-c , TiO2-mp ,, Perovskite ,,,,, Carbon,0.08,nip-mp-carbon,FALSE,MA,Pb,I,3,NH4Ac,1.6,1,Spin-coating,DMF; DMSO,9; 1,Chlorobenzene,FALSE,Unknown,Unknown,13.15,,TRUE,ISOS-D-1,Dark,FALSE,Open circuit,25.0; 25.0,Air,35,1900,FALSE,12.3,433.295325,,100
2019-12-02 00:00:00,SLG , FTO , TiO2-c , TiO2-mp ,, Perovskite , Spiro-MeOTAD ,,,, Ag,0.65,nip-mp,FALSE,IM; MA,Pb,I,3,,,1,Spin-coating,DMF; DMSO,4; 1,Chlorobenzene,FALSE,Unknown,Unknown,7,,TRUE,ISOS-D-1,Dark,FALSE,Open circuit,25.0; 25.0,Air,50,48,FALSE,12.5,10.97142857,,
2017-11-06,SLG , FTO , TiO2-c , PCBSD:GD ,, Perovskite , Spiro-MeOTAD ,,,, Au,0.09,nip,FALSE,MA,Pb,I,3,nan,1.6,1,Spin-coating,GBL; DMSO,7; 3,Chlorobenzene,FALSE,Unknown,Unknown,19.86,,TRUE,ISOS-D-1,Dark,FALSE,Open circuit,25.0; 25.0,Ambient,,500,FALSE,12.5,114.2857143,,
2014-09-26 00:00:00,SLG , ITO , Cs2CO3 ,,, Perovskite , Spiro-MeOTAD ,,,, Au,0.085,nip,FALSE,MA,Pb,I,3,,1.6,2,Spin-coating >> CBD,DMF >> IPA,1 >> 1,Unknown,FALSE,Unknown,Unknown,,,TRUE,ISOS-L-1,Xenon,TRUE,Open circuit,20.0; 20.0,Air,20,300,TRUE,12.5,#DIV/0!,,
2016-01-28 00:00:00,SLG , FTO , TiO2-c , TiO2-mp ,, Perovskite , Spiro-MeOTAD ,,,, Au,0.15,nip-mp,FALSE,FA,Pb,I,3,,1.498,2,Spin-coating >> Air brush spray,DMF >> IPA,1 >> 1,IPA,FALSE,Unknown,Unknown,11,,TRUE,ISOS-D-1,Dark,FALSE,Open circuit,20.0; 20.0,Air,50,100,FALSE,12.5,22.85714286,,
2014-07-28 00:00:00,SLG , FTO , TiO2-c , TiO2-mp ,, Perovskite , Spiro-MeOTAD ,,,, Au,0.16,nip-mp,FALSE,MA,Pb,I,3,,1.6,2,Spin-coating >> CBD,DMF >> IPA,1 >> 1,Unknown,FALSE,Unknown,Unknown,13.45,,TRUE,ISOS-L-1,Xenon,FALSE,Open circuit,25.0; 25.0,Air,,250,FALSE,12.5,57.14285714,,
2019-05-06 00:00:00,SLG , FTO , TiO2-c , TiO2-mp ,, Perovskite , Spiro-MeOTAD ,,,, Au,0.09,nip-mp,FALSE,Cs,Pb,I,3,Ca,1.75,1,Spin-coating,DMSO,1,Unknown,FALSE,Unknown,Unknown,9.2,9.17,TRUE,ISOS-D-1,Dark,FALSE,Open circuit,25.0; 25.0,Air,40,6,FALSE,12.6,1.372997712,,
2016-10-14 00:00:00,SLG , FTO , TiO2-c ,,, Perovskite , Spiro-MeOTAD ,,,, Au,0.16,nip,FALSE,MA,Pb,I,3,,1.6,1,Spin-coating,DMF,1,Gas,FALSE,Unknown,Unknown,15.06,,TRUE,ISOS-L-1,Xenon,FALSE,Open circuit,25.0; 25.0,Air,55,550,FALSE,12.66,125.9445844,,
2019-08-12 00:00:00,SLG , ITO , PTAA ,,, Perovskite , PCBM-60 , ZnO-np , AZO ,, Ni,0.1,pin,FALSE,FA; MA,Pb,Br; I,0.3; 2.7,,,3,Evaporation >> Spin-coating >> Spin-coating,none >> IPA >> IPA,1 >> 1 >> 1,Unknown,FALSE,Unknown,Unknown,,,TRUE,ISOS-L-2I,Solar simulator,FALSE,MPPT,60.0; 60.0,N2,0,1000,FALSE,12.7,#DIV/0!,,93.4
2019-10-30 00:00:00,SLG , ITO , CuSCN ,,, Perovskite , PCBM-60 ,,,, Ag,0.048,pin,FALSE,FA,Sn,I,3,,,1,Spin-coating,DMF; DMSO,4; 1,Chlorobenzene,FALSE,Unknown,Unknown,2.34,,TRUE,ISOS-L-1,Light,FALSE,Open circuit,25.0; 25.0,Air,20,500,FALSE,13,114.9425287,,
2018-10-17 00:00:00,SLG , FTO , NiO-c ,,, Perovskite , PCBM-60 ,,,, Ag,0.01,pin,FALSE,MA,Pb,I,3,,1.6,1,Spin-coating,DMF; DMSO,4; 1,Chlorobenzene,FALSE,Unknown,Unknown,14.41,,TRUE,ISOS-D-1,Dark,FALSE,Open circuit,25.0; 25.0,Air,60,500,FALSE,13,114.9425287,,
2019-02-04 00:00:00,SLG , FTO , TiO2-c , TiO2-mp ,, Perovskite , Spiro-MeOTAD ,,,, Ag,0.1,nip-mp,FALSE,MA,Pb,I,3,,1.6,1,Spin-coating,DMF; DMSO,3; 2,Chlorobenzene,FALSE,Unknown,Unknown,14.8,15.2,TRUE,ISOS-D-1,Dark,FALSE,Open circuit,35.0; 35.0,Air,75,725,FALSE,13,166.6666667,,
2016-01-06 00:00:00,SLG , FTO , TiO2-c ,,, Perovskite , Spiro-MeOTAD ,,,, Au,0.09,nip,FALSE,MA,Pb,I,3,Cl; PEG,1.6,1,Spin-coating,DMF,1,Unknown,FALSE,Unknown,Unknown,15,,TRUE,ISOS-L-2,Solar simulator,FALSE,Open circuit,25.0; 25.0,Air,70,56,FALSE,13,12.87356322,,
2018-05-29 00:00:00,SLG , FTO , TiO2-c ,,, Perovskite , Spiro-MeOTAD ,,,, Au,0.13,nip,FALSE,MA,Pb,I,3,Cl,1.6,1,Spin-coating,DMF,1,Unknown,FALSE,Unknown,Unknown,11.5,,TRUE,ISOS-L-1I,Metal halide,FALSE,MPPT,25.0; 25.0,Unknown,,100,FALSE,13,22.98850575,,
2016-10-28 00:00:00,SLG , FTO , TiO2-c , TiO2-mp ,, Perovskite , Spiro-MeOTAD ,,,, Au,0.15,nip-mp,FALSE,Cs; FA; MA,Pb,Br; I,0.51; 2.49,,,1,Spin-coating,DMF; DMSO,4; 1,Chlorobenzene,FALSE,Unknown,Unknown,,,TRUE,ISOS-L-1I,Xenon,FALSE,MPPT,25.0; 25.0,N2,0,10,FALSE,13,#DIV/0!,,
2017-11-10,SLG , ITO , PEDOT:PSS ,,, Perovskite , C60 , BCP ,,, Ag,0.0485,pin,FALSE,MA,Pb,I,3,Cl,1.6,1,Spin-coating,DMF; DMSO; H2O,3; 1; 1,Vacuum,FALSE,Unknown,Unknown,19.8,20.1,TRUE,ISOS-L-1,Sulfur plasma,FALSE,MPPT,65.0; 65.0,Air,0.45,24,FALSE,13,5.517241379,,
2019-05-18 00:00:00,SLG , FTO , TiO2-c , TiO2-mp ,, Perovskite , Spiro-MeOTAD , MoO3 ,,, Ag,0.1,nip-mp,FALSE,MA,Pb,I,3,,1.6,1,Spin-coating,DMF; DMSO,3; 1,Chlorobenzene,FALSE,Unknown,Unknown,16.8,,TRUE,ISOS-D-1I,Dark,FALSE,Open circuit,25.0; 25.0,N2,0,648,FALSE,13.3,149.4809689,,
2018-08-10,SLG , FTO , NiO-c ,,, Perovskite , PCBM-60 , BCP ,,, Ag,1.02,pin,FALSE,MA,Pb,I,3,nan,1.55,1,Spin-coating,DMF; DMSO,nan,Ether,FALSE,Unknown,Unknown,,,TRUE,ISOS-D-1I,Dark,FALSE,Open circuit,nan; nan,N2,0,240,FALSE,13.4,#DIV/0!,,
2019-02-15 00:00:00,SLG , FTO , TiO2-nw ,,, Perovskite , Spiro-MeOTAD ,,,, Au,0.12,nip,FALSE,MA,Pb,I,3,,1.6,1,Spin-coating,DMF,1,Unknown,FALSE,Unknown,Unknown,8.2,,TRUE,ISOS-D-1,Dark,FALSE,Open circuit,25.0; 25.0,Air,,720,FALSE,13.41,166.3009585,,
2019-09-27 00:00:00,SLG , FTO , TiO2-c ,,, Perovskite , Spiro-MeOTAD ,,,, Au,0.12,nip,FALSE,Cs,Pb,I,3,,,1,Spray-coating,Hexane,1,Unknown,FALSE,Unknown,Unknown,9.29,,TRUE,ISOS-D-1,Dark,FALSE,Open circuit,25.0; 25.0,Air,20,720,FALSE,13.7,166.8597914,,
2016-07-08 00:00:00,SLG , FTO , TiO2-c , TiO2-mp ,, Perovskite , Spiro-MeOTAD ,,,, Au,1,nip-mp,FALSE,MA,Pb,I,3,,1.6,1,Spin-coating,DMF; DMSO,530; 73,Diethyl ether,FALSE,Unknown,Unknown,14.6,,TRUE,ISOS-L-1,Light,FALSE,MPPT,25.0; 25.0,Air,5,38,FALSE,13.7,8.806488992,,
2017-01-09 00:00:00,SLG , ITO , PEDOT:PSS ,,, Perovskite , PCBM-60 , AZO-np ,,, Ag,0.0177,pin,FALSE,MA,Pb,I,3,,1.6,1,Spin-coating,Unknown,,Unknown,FALSE,Unknown,Unknown,10.27,,TRUE,ISOS-D-1,Dark,FALSE,Open circuit,23.0; 23.0,Air,50,48,FALSE,13.8,11.13689095,,
2018-06-01 00:00:00,SLG , FTO , SnO2-c ,,, Perovskite , Spiro-MeOTAD ,,,, Au,0.0314,nip,FALSE,Cs; FA; MA,Pb,Br; I,0.51; 2.49,,,1,Spin-coating,DMF; DMSO,4; 1,Chlorobenzene,FALSE,Unknown,Unknown,20.3,19,TRUE,ISOS-L-1,Solar simulator,FALSE,MPPT,20.0; 20.0,Air,,2,FALSE,14,0.465116279,,
2018-05-29 00:00:00,SLG , FTO , TiO2-c ,,, Perovskite , Spiro-MeOTAD ,,,, Au,0.13,nip,FALSE,Cs,Pb,I,3,Cl,1.6,1,Spin-coating,DMF,1,Unknown,FALSE,Unknown,Unknown,12,,TRUE,ISOS-L-1I,Metal halide,FALSE,MPPT,25.0; 25.0,Unknown,,100,FALSE,14,23.25581395,,
2017-06-29 00:00:00,SLG , FTO , TiO2-c , TiO2-mp ,, Perovskite , Spiro-MeOTAD ,,,, Au,0.075,nip-mp,FALSE,MA,Pb,I,3,,1.6,1,Spin-coating,DMF; DMSO,9; 1,Unknown,TRUE,Cover glass-QDs,NOA 88,15.45,,TRUE,ISOS_D_3,Dark,FALSE,Open circuit,85.0; 85.0,Air,85,48,FALSE,14,11.1627907,,
2018-03-14 00:00:00,SLG , FTO , TiO2-c , SnO2-c ,, Perovskite , CuPc ,,,, Carbon,0.071,nip,FALSE,Cs; FA; MA,Pb,Br; I,0.51; 2.49,,,1,Spin-coating,DMF; DMSO,4; 1,Chlorobenzene,FALSE,Unknown,Unknown,15.39,,TRUE,ISOS-D-1,Dark,FALSE,Open circuit,25.0; 25.0,Air,30,1200,FALSE,14,279.0697674,,100
2015-05-07 00:00:00,SLG , ITO , PEDOT:PSS ,,, Perovskite , PCBM-60 , ZnO ,,, Al,0.04,pin,FALSE,MA,Pb,I,3,Cl,1.6,1,Spin-coating,DMF,1,Unknown,FALSE,Unknown,Unknown,16.8,,TRUE,ISOS-D-1,Dark,FALSE,Open circuit,25.0; 25.0,Air,50,1440,FALSE,14.05,335.078534,3933,
2020-03-09,SLG , ITO , SnO2-np ,,, Perovskite , Spiro-MeOTAD ,,,, Au,,nip,FALSE,FA; MA,Pb,I,3,nan,1.55,2,Spin-coating >> Spin-coating,DMF; DMSO >> IPA,4; 1 >> 1,Unknown,TRUE,Unknown,Unknown,20.9,19.9,TRUE,ISOS-L-1,solar simulator,FALSE,Open circuit,40; 40,Unknown,30,504,FALSE,14.1,117.3457509,,
2019-06-25 00:00:00,SLG , ITO , NiO-c ,,, Perovskite , C60 , BCP ,,, Au,0.105,pin,FALSE,MA,Pb,I,3,,1.6,1,Co-evaporation,none,1,Unknown,FALSE,Unknown,Unknown,16.8,,TRUE,ISOS-L-1I,Light,FALSE,Open circuit,nan; nan,N2,0,6,FALSE,14.3,1.400233372,,
2017-12-22 00:00:00,SLG , ITO , PEDOT:PSS ,,, Perovskite , PCBM-60 , Bphen ,,, Ag,0.0625,pin,FALSE,MA,Pb,I,3,Cl,1.6,1,Spin-coating,DMF,1,Unknown,FALSE,Unknown,Unknown,11.17,,TRUE,ISOS-L-1,Solar simulator,FALSE,Open circuit,25.0; 25.0,Air,,72,FALSE,14.64,16.86972821,,
2017-02-10 00:00:00,SLG , ITO , PEDOT:PSS ,,, Perovskite , PCBM-60 ,,,, Ag,0.1,pin,FALSE,FA,Pb,Br,3,HBr,,1,Spin-coating,DMF,1,Unknown,FALSE,Unknown,Unknown,6.17,,TRUE,ISOS-L-1,Light,FALSE,MPPT,25.0; 25.0,Air,70,2,TRUE,15,0.470588235,,
2018-10-08 00:00:00,SLG , FTO , TiO2-c , D35 ,, Perovskite , Spiro-MeOTAD ,,,, Ag,0.12,nip,FALSE,MA,Pb,I,3,Acetate; HPA,1.6,1,Spin-coating,DMF,1,Unknown,FALSE,Unknown,Unknown,17.04,,TRUE,ISOS-D-1,Dark,FALSE,Open circuit,25.0; 25.0,Air,10,1920,FALSE,15,451.7647059,,
2019-12-02 00:00:00,SLG , FTO , TiO2-c , TiO2-mp ,, Perovskite , Spiro-MeOTAD ,,,, Ag,0.65,nip-mp,FALSE,MA,Pb,I,3,,1.6,1,Spin-coating,DMF,1,Chlorobenzene,FALSE,Unknown,Unknown,13,,TRUE,ISOS-D-1,Dark,FALSE,Open circuit,25.0; 25.0,Air,50,48,FALSE,15,11.29411765,,
2015-11-30 00:00:00,SLG , FTO , TiO2-c , TiO2-mp ,, Perovskite ,,,,, Au,0.16,nip-mp,FALSE,MA,Pb,I,3,,1.6,1,Spin-coating,GBL,1,Unknown,FALSE,Unknown,Unknown,3.45,,TRUE,ISOS-D-1,Dark,FALSE,Open circuit,25.0; 25.0,Air,,720,FALSE,15,169.4117647,,
2019-10-10 00:00:00,SLG , ITO , SnO2-np ,,, Perovskite , P3HT ,,,, Au,0.1,nip,FALSE,Cs,Pb,Br; I,1; 2,,,1,Spin-coating,DMF; DMSO,1; 9,Unknown,FALSE,Unknown,Unknown,10.12,8.98,TRUE,ISOS-D-1,Dark,FALSE,Open circuit,25.0; 25.0,Air,65,2,FALSE,15,0.470588235,,
2015-04-24,SLG , FTO , TiO2-c , TiO2-mp , HOOC-Ph-SH , Perovskite , Spiro-MeOTAD ,,,, Au,0.12,nip-mp,FALSE,MA,Pb,I,3,nan,1.6,2,Spin-coating >> CBD,DMF >> IPA,1 >> 1,Unknown,FALSE,Unknown,Unknown,14.11,,TRUE,ISOS-D-1,Dark,FALSE,Open circuit,nan; nan,Air,45,250,FALSE,15,58.82352941,,
2015-04-24,SLG , FTO , TiO2-c , TiO2-mp , HOOC-Ph-SH , Perovskite , Spiro-MeOTAD ,,,, Au,0.12,nip-mp,FALSE,MA,Pb,I,3,nan,1.6,2,Spin-coating >> CBD,DMF >> IPA,1 >> 1,Unknown,FALSE,Unknown,Unknown,14.11,,TRUE,ISOS-L-1,Xenon,FALSE,Open circuit,nan; nan,Ambient,,250,FALSE,15,58.82352941,,
2016-08-05 00:00:00,SLG , FTO , TiO2-c , Al2O3-mp ,, Perovskite , Spiro-MeOTAD ,,,, Au,0.0625,nip,FALSE,MA,Pb,I,3,Cl,1.6,1,Spin-coating,DMF,1,Unknown,FALSE,Unknown,Unknown,14.3,,TRUE,ISOS-D-2,Dark,FALSE,Open circuit,85.0; 85.0,Air,,1080,FALSE,15,254.1176471,,15
2017-12-22 00:00:00,SLG , ITO , ZnO, Hexamethylenetetramine ,, Perovskite , Spiro-MeOTAD ,,,, Au,0.09,nip,FALSE,MA,Pb,I,3,HMTA,1.6,1,Spin-coating,DMF,1,Chlorobenzene,FALSE,Unknown,Unknown,17.87,16.94,TRUE,ISOS-D-1,Dark,FALSE,Open circuit,25.0; 25.0,Air,55,700,FALSE,15,164.7058824,,
2018-11-02 00:00:00,SLG , ITO , SnO2-np ,,, Perovskite , Spiro-MeOTAD ,,,, Au,0.1,nip,FALSE,Cs; FA; MA,Pb,Br; I,0.45; 2.55,,,1,Spin-coating,DMF; DMSO,4; 1,Chlorobenzene,FALSE,Unknown,Unknown,19.2,18.6,TRUE,ISOS-D-1,Dark,FALSE,Open circuit,35.0; 35.0,Air,60,600,FALSE,15,141.1764706,,
2016-01-06 00:00:00,SLG , FTO , TiO2-c ,,, Perovskite , Spiro-MeOTAD ,,,, Au,0.09,nip,FALSE,MA,Pb,I,3,Cl,1.6,1,Spin-coating,DMF,1,Unknown,FALSE,Unknown,Unknown,13,,TRUE,ISOS-L-2,Solar simulator,FALSE,Open circuit,25.0; 25.0,Air,70,10,FALSE,15,2.352941176,,
2019-02-18 00:00:00,SLG , FTO , TiO2-c ,,, Perovskite , Spiro-MeOTAD ,,,, Au,0.1,nip,FALSE,MA,Pb,I,3,,1.6,1,Spin-coating,DMF; DMSO,3; 7,Toluene,FALSE,Unknown,Unknown,17.46,15.29,TRUE,ISOS-D-1,Dark,FALSE,Open circuit,25.0; 25.0,Air,,1560,FALSE,15,367.0588235,,
2019-08-01 00:00:00,SLG , ITO , TiO2-c ,,, Perovskite , Spiro-MeOTAD ,,,, Au,0.1,nip,FALSE,MA,Pb,I,3,"Benzene_1,4_diboronic acid; Cl",1.6,1,Spin-coating,DMSO,1,Unknown,FALSE,Unknown,Unknown,17,,TRUE,ISOS-L-1,Light,FALSE,Open circuit,25.0; 25.0,Air,15,50,FALSE,15,11.76470588,,
2019-08-01 00:00:00,SLG , ITO , TiO2-c ,,, Perovskite , Spiro-MeOTAD ,,,, Au,0.1,nip,FALSE,MA,Pb,I,3,3-Aminophenyl Boronic acrid; Cl,1.6,1,Spin-coating,DMSO,1,Unknown,FALSE,Unknown,Unknown,16.5,,TRUE,ISOS-L-1,Light,FALSE,Open circuit,25.0; 25.0,Air,15,50,FALSE,15,11.76470588,,
2019-08-01 00:00:00,SLG , ITO , TiO2-c ,,, Perovskite , Spiro-MeOTAD ,,,, Au,0.1,nip,FALSE,MA,Pb,I,3,4-Aminophenyl Boronic acrid; Cl,1.6,1,Spin-coating,DMSO,1,Unknown,FALSE,Unknown,Unknown,12.5,,TRUE,ISOS-L-1,Light,FALSE,Open circuit,25.0; 25.0,Air,15,50,FALSE,15,11.76470588,,
2018-04-17 00:00:00,SLG , FTO , TiO2-c , TiO2-mp ,, Perovskite , Spiro-MeOTAD ,,,, Au,0.09,nip-mp,FALSE,FA,Pb,I,3,,1.48,1,Spin-coating,DMF,1,Chlorobenzene,FALSE,Unknown,Unknown,18.07,16.13,TRUE,ISOS-D-1,Dark,FALSE,Open circuit,25.0; 25.0,Air,80,500,FALSE,15,117.6470588,,
2016-02-05 00:00:00,SLG , FTO , TiO2-c , TiO2-mp ,, Perovskite , Spiro-MeOTAD ,,,, Au,0.1,nip-mp,FALSE,MA,Pb,I,3,,1.6,2,Spin-coating >> Gas reaction,DMF >> none,1 >> 1,Unknown,FALSE,Unknown,Unknown,9.66,,TRUE,ISOS-L-1I,White LED,FALSE,MPPT,25.0; 25.0,Unknown,,60,TRUE,15,14.11764706,,
2017-07-17 00:00:00,SLG , FTO , TiO2-c , TiO2-mp ,, Perovskite , Spiro-MeOTAD ,,,, Au,0.16,nip-mp,FALSE,FA; MA,Pb,Br; I,0.45; 2.55,,,1,Spin-coating,DMF; DMSO,4; 1,Trifluorotoluene,FALSE,Unknown,Unknown,19.2,18.4,TRUE,ISOS-L-1I,Light,TRUE,MPPT,25.0; 25.0,Ar,0,1300,FALSE,15,305.8823529,,
2019-11-14 00:00:00,SLG , ITO , PEDOT:PSS ,,, Perovskite , PCBM-70 , AZO ,,, Al,0.1,pin,FALSE,MA,Pb,I,3,,1.65,1,Spin-coating,DMSO; GBL,3; 7,Toluene,FALSE,Unknown,Unknown,10.13,,TRUE,ISOS-D-2I,Dark,FALSE,Open circuit,60.0; 60.0,N2,0,300,FALSE,15,70.58823529,,
2016-10-19 00:00:00,SLG , ITO , NiO-c ,,, Perovskite , PCBM-60 , bis-C60 ,,, Ag,0.0314,pin,FALSE,MA,Pb,I,3,,1.6,1,Spin-coating,DMF; DMSO,7; 3,Unknown,FALSE,Unknown,Unknown,15.67,,TRUE,ISOS-D-1,Dark,FALSE,Open circuit,25.0; 25.0,Air,60,528,FALSE,15,124.2352941,,
2016-03-31 00:00:00,SLG , ITO , PEDOT:PSS ,,, Perovskite , C60 , Bphen ,,, Ag,0.079,pin,FALSE,MA,Pb,I,3,Cl,1.6,1,Spin-coating,DMF,1,Unknown,FALSE,Unknown,Unknown,8.92,,TRUE,ISOS-D-1,Dark,FALSE,Open circuit,24.0; 24.0,Air,20,400,FALSE,15,94.11764706,,
2016-05-17,SLG , ITO , PEDOT:PSS ,,, Perovskite , PCBM-60 , Bphen ,,, Ag,0.0725,pin,FALSE,MA,Pb,I,3,Cl,1.6,1,Spin-coating,DMF,1,Unknown,FALSE,Unknown,Unknown,12.61,,TRUE,ISOS-D-1,Dark,FALSE,Open circuit,nan; nan,Ambient,,350,FALSE,15,82.35294118,,
2016-11-28 00:00:00,SLG , FTO , TiO2-c , TiO2-mp , Al2O3-mp , Perovskite ,,,,, Carbon,0.09,nip-mp-carbon,FALSE,MA,Pb,I,3,,1.6,1,Drop-infiltration,NMP,1,Unknown,FALSE,Unknown,Unknown,,,TRUE,ISOS-L-1,Light,FALSE,Open circuit,25.0; 25.0,Air,50,200,FALSE,15,#DIV/0!,,
2019-12-02 00:00:00,SLG , FTO , TiO2-c , TiO2-mp ,, Perovskite , NiO-mp , Al2O3-mp ,,, Carbon,0.1,nip-mp-carbon,FALSE,Cs,Pb; Sn,Br; I,1; 2,,,1,Spin-coating,DMF; DMSO,4; 1,Unknown,FALSE,Unknown,Unknown,4.98,4.34,TRUE,ISOS-D-1I,Dark,FALSE,Open circuit,25.0; 25.0,N2,0,1440,FALSE,15,338.8235294,,
2017-07-18 00:00:00,SLG , FTO , ZnO, Al2O3-c ,, Perovskite , Spiro-MeOTAD ,,,, Au,0.09,nip,FALSE,MA,Pb,I,3,,1.6,1,Spin-coating,DMF; DMSO,9; 1,Chlorobenzene,FALSE,Unknown,Unknown,17.17,16.93,TRUE,ISOS-L-1,Xenon,FALSE,Open circuit,25.0; 25.0,Air,30,250,FALSE,15.03,58.84429799,,
2019-12-18 00:00:00,SLG , ITO ,,,, Perovskite , PCBM-60 , BCP ,,, Ag,1.02,pin,FALSE,MA,Pb,I,3,,1.6,1,Spin-coating,DMF; DMSO,4; 1,Toluene,FALSE,Unknown,Unknown,8.93,,TRUE,ISOS-L-1,Light,FALSE,Open circuit,25.0; 25.0,Air,30,120,FALSE,15.59,28.43265016,,
2019-12-27 00:00:00,SLG , ITO , NiO-np ,,, Perovskite , PCBM-60 , C60,,, Ag-nw,0.09,pin,FALSE,FA; MA,Pb,Br; I,0.45; 2.55,,,1,Spin-coating,DMF; DMSO,4; 1,Chlorobenzene,FALSE,Unknown,Unknown,8.51,,TRUE,ISOS-D-1I,Dark,FALSE,Open circuit,25.0; 25.0,N2,0,861.6,FALSE,15.6,204.1706161,,
2016-10-28 00:00:00,SLG , FTO , SnO2-c ,,, Perovskite , Spiro-MeOTAD ,,,, Au,0.15,nip,FALSE,Cs; FA; MA,Pb,Br; I,0.51; 2.49,,,1,Spin-coating,DMF; DMSO,4; 1,Chlorobenzene,FALSE,Unknown,Unknown,,,TRUE,ISOS-L-1I,Xenon,FALSE,MPPT,25.0; 25.0,N2,0,10,FALSE,15.6,#DIV/0!,,
2018-07-09 00:00:00,SLG , FTO , TiO2-c , TiO2-mp , PbSe , Perovskite , Spiro-MeOTAD ,,,, Ag,0.12,nip-mp,FALSE,MA,Pb,I,3,,1.6,2,Spin-coating >> Recrystallization,NMP,1,Diethyl ether,FALSE,Unknown,Unknown,1.04,8.59,TRUE,ISOS-D-1,Dark,FALSE,Open circuit,25.0; 25.0,Air,,624,FALSE,16,148.5714286,,
2019-02-28 00:00:00,SLG , FTO ,,,, Perovskite , Spiro-MeOTAD ,,,, Ag,0.1,nip,FALSE,MA,Pb,I,3,,1.6,1,Spin-coating,DMF; DMSO,4; 1,Chlorobenzene,FALSE,Unknown,Unknown,14.18,12.74,TRUE,ISOS-D-1,Dark,FALSE,Open circuit,25.0; 25.0,Air,60,300,FALSE,16,71.42857143,,
2015-01-07 00:00:00,PET , ITO , TiO2-c ,,, Perovskite , Spiro-MeOTAD ,,,, Ag,0.12,nip,FALSE,MA,Pb,I,3,Cl,1.6,1,Spin-coating,DMF,1,Unknown,FALSE,Unknown,Unknown,0.7,,TRUE,ISOS-D-1I,Dark,FALSE,Open circuit,25.0; 25.0,Dry air,,168,FALSE,16,40,,
2016-02-05 00:00:00,SLG , FTO , TiO2-c , TiO2-mp , Li-GO , Perovskite , Spiro-MeOTAD ,,,, Au,0.1,nip-mp,FALSE,MA,Pb,I,3,,1.6,2,Spin-coating >> Gas reaction,DMF >> none,1 >> 1,Unknown,FALSE,Unknown,Unknown,11.8,,TRUE,ISOS-L-1I,White LED,FALSE,MPPT,25.0; 25.0,Unknown,,60,TRUE,16,14.28571429,,
2015-08-25 00:00:00,SLG , FTO , SnO2-c ,,, Perovskite , Spiro-MeOTAD ,,,, Au,0.16,nip,FALSE,FA; MA,Pb,Br; I,0.45; 2.55,,1.56,1,Spin-coating,DMF; DMSO,4; 1,Chlorobenzene,FALSE,Unknown,Unknown,16.44,,TRUE,ISOS-D-1,Dark,FALSE,Open circuit,25.0; 25.0,Air,0,600,FALSE,16,142.8571429,,
2019-10-18 00:00:00,SLG , FTO , SnO2-c ,,, Perovskite , Spiro-MeOTAD ,,,, Au,0.1,nip,FALSE,MA,Pb,I,3,,1.6,1,Spin-coating,Unknown,,Unknown,FALSE,Unknown,Unknown,,,TRUE,ISOS-D-2I,Dark,FALSE,Open circuit,85.0; 85.0,N2,0,25,FALSE,16,#DIV/0!,,
2019-10-30 00:00:00,SLG , FTO , TiO2-c ,,, Perovskite , Spiro-MeOTAD ,,,, Au,0.15,nip,FALSE,MA,Pb,I,3,,1.6,1,Spin-coating,DMF; DMSO,7; 3,Toluene,FALSE,Unknown,Unknown,14.5,,TRUE,ISOS-D-1,Dark,FALSE,Open circuit,25.0; 25.0,Ambient,,196,FALSE,16,46.66666667,,
2020-01-20 00:00:00,SLG , FTO , TiO2-c ,,, Perovskite , Spiro-MeOTAD ,,,, Au,0.09,nip,FALSE,Cs; FA; MA,Pb,Br; I,0.15; 2.85,,,1,Spin-coating,DMF; DMSO,1; 1,Vacuum,FALSE,Unknown,Unknown,20.02,18.53,TRUE,ISOS-L-1,Light,FALSE,Open circuit,nan; nan,Air,30,96,FALSE,16,22.85714286,,
2017-02-10 00:00:00,SLG , FTO , TiO2-c , TiO2-mp ,, Perovskite , Spiro-MeOTAD ,,,, Au,0.125,nip-mp,FALSE,MA,Pb,I,3,,1.6,1,Spin-coating,DMF; DMSO,1000; 71,Diethyl ether,TRUE,"Epoxy (3124L(MS), Three Bond)",Unknown,14.62,,TRUE,ISOS-D-2I,Dark,FALSE,Open circuit,85.0; 85.0,Unknown,,320,FALSE,16,76.19047619,,
2018-07-24 00:00:00,SLG , ITO , m-MTDATA ,,, Perovskite , C60 , BCP ,,, Ag,0.044,pin,FALSE,MA,Pb,I,3,,1.6,1,Spin-coating,DMF,1,Unknown,FALSE,Unknown,Unknown,17.73,,TRUE,ISOS-D-1,Dark,FALSE,Open circuit,25.0; 25.0,Air,30,720,FALSE,16,171.4285714,,
2019-01-24 00:00:00,SLG , ITO , PEDOT:PSS ,,, Perovskite , C60 , BCP ,,, Ag,0.1,pin,FALSE,MA,Pb,I,3,Acetate; Cl,1.6,1,Spin-coating,DMF,1,Unknown,FALSE,Unknown,Unknown,11.9,,TRUE,ISOS-D-1,Dark,FALSE,Open circuit,25.0; 25.0,Air,70,500,FALSE,16,119.047619,,
2020-02-05,SLG , FTO , TiO2-c , TiO2-mp ,, Perovskite , (CH3)3SPbI3 , Spiro-MeOTAD ,,, Au,0.1,nip-mp,FALSE,Cs; FA; MA,Pb,Br; I,0.51; 2.49,nan,1.63,2,Spin-coating >> Spin-coating,DMF; DMSO >> IPA,4; 1 >> 1,Chlorobenzene,FALSE,Unknown,Unknown,15.34,,TRUE,ISOS-L-1,Solar simulator,FALSE,Open circuit,50; 50,Unknown,,4,FALSE,16.3,0.955794504,,
2017-01-24 00:00:00,SLG , FTO , CdS ,,, Perovskite , Spiro-MeOTAD ,,,, Ag,0.09,nip,FALSE,MA,Pb,I,3,,1.55,2,Spin-coating >> CBD,DMF >> IPA,1 >> 1,Unknown,FALSE,Unknown,Unknown,1.26,,TRUE,ISOS-D-1,Dark,FALSE,Open circuit,25.0; 25.0,Air,15,360,FALSE,16.67,86.40345614,,
2018-12-26 00:00:00,SLG , ITO , NiO-np ,,, Perovskite , PCBM-60 , BCP ,,, Ag,0.096,pin,FALSE,MA,Pb,I,3,Carbon-QDs,1.6,1,Spin-coating,DMF,1,Unknown,FALSE,Unknown,Unknown,18.24,,TRUE,ISOS-D-1,Dark,FALSE,Open circuit,25.0; 25.0,Air,80,48,FALSE,16.7,11.52460984,,
2019-10-09 00:00:00,SLG , FTO , TiO2-c , PCBM-60 ,, Perovskite , Spiro-MeOTAD ,,,, Au,0.1,nip,FALSE,Cs; FA; MA,Pb,Br; I,0.51; 2.49,,,1,Spin-coating,DMF; DMSO,4; 1,Chlorobenzene,FALSE,Unknown,Unknown,18.2,,TRUE,ISOS-D-1,Dark,FALSE,Open circuit,25.0; 25.0,Air,70,168,FALSE,16.9,40.433213,,
2016-02-15 00:00:00,SLG , FTO , TiO2-c , TiO2-mp ,, Perovskite , Spiro-MeOTAD ,,,, Ag,0.16,nip-mp,FALSE,MA,Pb,I,3,,1.5,2,Spin-coating >> CBD,DMF >> IPA,1 >> 1,Unknown,FALSE,Unknown,Unknown,12.34,10.99,TRUE,ISOS-D-1,Dark,FALSE,Open circuit,28.0; 28.0,Air,40,172,FALSE,17,41.44578313,,
2019-06-26 00:00:00,SLG , ITO , CuCrO2 ,,, Perovskite , Zr(acac)4 ,,,, Ag,0.1,pin,FALSE,Cs; FA; MA,Pb,Br; I,0.45; 2.55,,,1,Spin-coating,DMF; DMSO,8; 2,Chlorobenzene,FALSE,Unknown,Unknown,18.37,18.1,TRUE,ISOS-L-1I,Light,FALSE,Open circuit,25.0; 25.0,Unknown,,800,FALSE,17,192.7710843,,
2018-12-04 00:00:00,SLG , FTO , TiO2-c , TiO2-mp ,, Perovskite ," N3,N3,N9,N9_tetrakis(4_methoxyphenyl)xantheno[2,1,9,8_klmna]xanthene_3,9_diamine ",,,, Au,0.16,nip-mp,FALSE,Cs; FA; MA,Pb,Br; I,0.51; 2.49,,,1,Spin-coating,DMF; DMSO,4; 1,Chlorobenzene,FALSE,Unknown,Unknown,19.8,,TRUE,ISOS-L-1I,White LED,FALSE,MPPT,40.0; 40.0,N2,0,1000,TRUE,17,240.9638554,,17
2016-01-06 00:00:00,SLG , FTO , TiO2-c ,,, Perovskite , Spiro-MeOTAD ,,,, Au,0.09,nip,FALSE,MA,Pb,I,3,Cl; PEG,1.6,1,Spin-coating,DMF,1,Unknown,FALSE,Unknown,Unknown,17.2,,TRUE,ISOS-L-2,Solar simulator,FALSE,Open circuit,25.0; 25.0,Air,70,82,FALSE,17,19.75903614,,
2017-06-29 00:00:00,SLG , FTO , TiO2-c , TiO2-mp ,, Perovskite , Spiro-MeOTAD ,,,, Au,0.075,nip-mp,FALSE,MA,Pb,I,3,,1.6,1,Spin-coating,DMF; DMSO,9; 1,Unknown,FALSE,Unknown,Unknown,15.45,,TRUE,ISOS-D-2I,Dark,FALSE,Open circuit,85.0; 85.0,Ar,0,48,FALSE,17,11.56626506,,
2019-06-05,SLG , FTO , TiO2-c , TiO2-mp , SnO2-c , Perovskite , Spiro-MeOTAD ,,,, Au,0.1,nip-mp,FALSE,Cs; FA; MA,Pb,Br; I,0.35; 2.65,nan,nan,1,Spin-coating,Unknown,nan,Unknown,FALSE,Unknown,Unknown,,19.22,TRUE,ISOS-D-1,Dark,FALSE,Open circuit,25.0; 25.0,Air,50,700,FALSE,17,#DIV/0!,,
2019-10-23 00:00:00,SLG , ITO , NiO-c ,,, Perovskite , PCBM-60 , BCP ,,, Ag,0.01,pin,FALSE,MA,Pb,I,3,,1.6,1,Spin-coating,DMF; DMSO,4; 1,Toluene,FALSE,Unknown,Unknown,17.16,,TRUE,ISOS-D-1I,Dark,FALSE,Open circuit,25.0; 25.0,Unknown,,1000,FALSE,17,240.9638554,,17
2018-12-12 00:00:00,SLG , ITO , C60 ,,, Perovskite , Spiro-MeOTAD ,,,, Au,0.05,nip,FALSE,MA,Pb,I,3,,1.6,1,Spin-coating,DMF; DMSO,4; 1,Diethyl ether,FALSE,Unknown,Unknown,19.45,19.26,TRUE,ISOS-L-1,Xenon,FALSE,MPPT,25.0; 25.0,Air,40,1200,TRUE,17.1,289.5054282,,17
2018-10-23 00:00:00,SLG , FTO , TiO2-c , TiO2-mp ,, Perovskite , CuSCN ,,,, Carbon,0.16,nip-mp,FALSE,MA,Pb,I,3,,1.6,1,Spin-coating,DMF; DMSO,9; 1,Chlorobenzene,TRUE,SLG,UV-glue,12.41,11.34,TRUE,ISOS-L-1,White LED,FALSE,Short circuit,25.0; 25.0,Air,75,25,FALSE,17.5,6.060606061,,
2017-02-04 00:00:00,SLG , FTO , TiO2-c ,,, Perovskite , Spiro-MeOTAD ,,,, Au,0.1,nip,FALSE,MA,Pb,I,3,,1.6,2,Spin-coating >> Gas reaction,DMF >> none,1 >> 1,Unknown,FALSE,Unknown,Unknown,18.9,22.7,TRUE,ISOS-D-1,Dark,FALSE,Open circuit,25.0; 25.0,Air,65,700,FALSE,17.6,169.9029126,,
2019-12-10 00:00:00,SLG , FTO , TiO2-c ,,, Perovskite , Spiro-MeOTAD ,,,, Au,0.09,nip,FALSE,Cs; FA,Pb,Br; I,0.3; 2.7,,,1,Spin-coating,DMF; DMSO,4; 1,Anisole,FALSE,Unknown,Unknown,21.07,20.07,TRUE,ISOS-D-1,Dark,FALSE,Open circuit,25.0; 25.0,Air,70,1000,FALSE,17.64,242.8363283,,99.89
2019-04-19 00:00:00,SLG , ITO , CuInS2 ,,, Perovskite , PCBM-60 ,,,, Ag,0.04,pin,FALSE,MA,Pb,I,3,,1.6,1,Spin-coating,DMF; DMSO,9; 1,Ethyl ether,FALSE,Unknown,Unknown,10.1,11.4,TRUE,ISOS-D-1I,Dark,FALSE,Open circuit,25.0; 25.0,N2,0,195,FALSE,18,47.56097561,,
2017-12-11 00:00:00,SLG , ITO , NiO-np ,,, Perovskite , PCBM-60 ,,,, Ag,0.1,pin,FALSE,MA,Pb,I,3,,1.6,1,Spin-coating,DMF,1,IPA,FALSE,Unknown,Unknown,15.1,15.1,TRUE,ISOS-D-1I,Dark,FALSE,Open circuit,25.0; 25.0,N2,0,200,FALSE,18,48.7804878,,
2019-12-02 00:00:00,SLG , FTO , TiO2-c , TiO2-mp ,, Perovskite , Spiro-MeOTAD ,,,, Ag,0.65,nip-mp,FALSE,IM; MA,Pb,I,3,,,1,Spin-coating,DMF; DMSO,4; 1,Chlorobenzene,FALSE,Unknown,Unknown,11,,TRUE,ISOS-D-1,Dark,FALSE,Open circuit,25.0; 25.0,Air,50,48,FALSE,18,11.70731707,,
2017-09-22 00:00:00,SLG , FTO , TiO2-c ,,, Perovskite , Spiro-MeOTAD ,,,, AgAl,0.1,nip,FALSE,MA,Pb,I,3,,1.6,1,Spin-coating,DMSO,1,Diethyl ether,FALSE,Unknown,Unknown,15.53,12.96,TRUE,ISOS-D-1,Dark,FALSE,Open circuit,25.0; 25.0,Air,30,840,FALSE,18,204.8780488,,
2019-06-05,SLG , FTO , TiO2-c , TiO2-mp , SnO2-c , Perovskite , HTM3 ,,,, Au,0.1,nip-mp,FALSE,Cs; FA; MA,Pb,Br; I,0.35; 2.65,nan,nan,1,Spin-coating,Unknown,nan,Unknown,FALSE,Unknown,Unknown,,18.62,TRUE,ISOS-D-1,Dark,FALSE,Open circuit,25.0; 25.0,Air,50,700,FALSE,18,#DIV/0!,,
2017/11/10 00:00:00,SLG , FTO , TiO2-c ,,, Perovskite , Spiro-MeOTAD ,,,, Au,0.1,nip,FALSE,Cs; MA,Pb,I,3,HCl,nan,1,Spin-coating,DMF,1,Chlorobenzene,FALSE,Unknown,Unknown,7.58,,TRUE,ISOS-D-1,Dark,FALSE,Open circuit,25.0; 25.0,Air,,500,FALSE,18,121.9512195,,
2020-08-20,SLG , FTO , TiO2-c ,,, Perovskite , Spiro-MeOTAD ,,,, Au,0.08,nip,FALSE,Cs,Ag; Bi,Br,6,Undoped,2.39,1,Spin-coating,DMSO,1,Unknown,FALSE,Unknown,Unknown,1.38,,TRUE,ISOS-D-1,Dark,FALSE,Open circuit,nan; nan,Air,68,1632,FALSE,18,398.0487805,,
2019-11-08 00:00:00,SLG , FTO , TiO2-c , TiO2-mp ,, Perovskite , Spiro-MeOTAD ,,,, Au,0.1,nip-mp,FALSE,FA,Pb,I,3,Cl,1.48,2,Spin-coating >> Spin-coating,DMF; DMSO >> IPA,8; 1 >> 1,Unknown,FALSE,Unknown,Unknown,21.45,,TRUE,ISOS-D-2,Dark,FALSE,Open circuit,150.0; 150.0,Air,25,16,FALSE,18,3.902439024,,
2020-01-13 00:00:00,SLG , FTO , TiO2-c , TiO2-nw ,, Perovskite , Spiro-MeOTAD ,,,, Au,0.1,nip,FALSE,Cs; FA; MA,Pb,Br; I,0.51; 2.49,,,1,Spin-coating,DMF; DMSO,4; 1,Chlorobenzene,FALSE,Unknown,Unknown,16.38,,TRUE,ISOS-D-1,Dark,FALSE,Open circuit,25.0; 25.0,Air,11.3,2184,FALSE,18,532.6829268,,30
2015-06-25 00:00:00,SLG , FTO , TiO2-c ,,, Perovskite , Spiro-MeOTAD , MoO3 ,,, Ag,0.12,nip,FALSE,MA,Pb,I,3,,1.65,2,Spin-coating >> CBD,DMF >> IPA,1 >> 1,Unknown,FALSE,Unknown,Unknown,9.4,,TRUE,ISOS-D-1,Dark,FALSE,Open circuit,25.0; 25.0,Air,80,500,FALSE,18,121.9512195,,
2019-12-31 00:00:00,SLG , ITO , SnO2-np ,,, Perovskite , Spiro-MeOTAD ,,,, Au,0.15,nip,FALSE,MA,Pb,I,3,,1.6,1,Spin-coating,DMF; DMSO,4; 1,Chlorobenzene,FALSE,Unknown,Unknown,18.52,16.45,TRUE,ISOS-D-1,Dark,FALSE,Open circuit,40.0; 40.0,Air,70,1000,FALSE,18.2,244.4987775,,18.2
2019-01-31 00:00:00,SLG , ITO , SnO2-c ,,, Perovskite , Spiro-MeOTAD ,,,, Ag,0.1,nip,FALSE,MA,Pb,I,3,,1.6,1,Spin-coating,DMF; DMSO,26; 4,Diethyl ether,FALSE,Unknown,Unknown,16.97,,TRUE,ISOS-D-1,Dark,FALSE,Open circuit,25.0; 25.0,Air,70,50,FALSE,18.26,12.23391241,,
2019-06-26 00:00:00,SLG , ITO , CuCrO2 ,,, Perovskite , Zr(acac)4 ,,,, Ag,0.1,pin,FALSE,Cs; FA; MA,Pb,Br; I,0.45; 2.55,,,1,Spin-coating,DMF; DMSO,8; 2,Chlorobenzene,FALSE,Unknown,Unknown,20.54,20.05,TRUE,ISOS-L-1I,Light,FALSE,Open circuit,25.0; 25.0,Unknown,,800,FALSE,19,197.5308642,,
2016-12-30 00:00:00,SLG , FTO , SnO2-c ,,, Perovskite , CuPc ,,,, Au,0.11,nip,FALSE,MA,Pb,I,3,Undoped,1.6,2,Spin-coating >> CBD,DMF >> IPA,1 >> 1,Unknown,FALSE,Unknown,Unknown,9.1,,TRUE,ISOS-D-1,Dark,FALSE,Open circuit,25.0; 25.0,Air,70,240,FALSE,19,59.25925926,,
2020-03-12,SLG , FTO , TiO2-c ,,, Perovskite , Spiro-MeOTAD ,,,, Au,0.09,nip,FALSE,Cs; FA; MA,Pb,Br; I,0.65; 2.35,Undoped,1.59,1,Spin-coating,DMF; DMSO,4; 1,Ethyl acetate,FALSE,Unknown,Unknown,18.3,,TRUE,ISOS-D-2,Dark,FALSE,Open circuit,85; 85,Air,85,21,FALSE,19,5.185185185,,
2018-06-22 00:00:00,SLG , FTO , ZnO-np ,,, Perovskite , Spiro-MeOTAD ,,,, Au,0.03,nip,FALSE,MA,Pb,I,3,,1.6,1,Spin-coating,DMF; DMSO,8.94; 1,Diethyl ether,FALSE,Unknown,Unknown,3.12,,TRUE,ISOS-D-1,Dark,FALSE,Open circuit,20.0; 20.0,Air,20,672,FALSE,19,165.9259259,,
2017-01-09 00:00:00,SLG , ITO , PEDOT:PSS ,,, Perovskite , PCBM-60 , AZO-np ,,, Ag,0.0177,pin,FALSE,MA,Pb,I,3,,1.6,1,Spin-coating,Unknown,,Unknown,FALSE,Unknown,Unknown,9.88,,TRUE,ISOS-D-2I,Dark,FALSE,Open circuit,60.0; 60.0,N2,0,360,FALSE,19,88.88888889,,
2017-04-11 00:00:00,PEN , ITO , PEDOT:PSS ,,, Perovskite , C60 , BCP ,,, Ag,0.09,pin,FALSE,FA,Sn,I,3,,1.4,2,Spin-coating >> Evaporation,Water >> none,1 >> 1,Unknown,FALSE,Unknown,Unknown,3.12,,TRUE,ISOS-D-1,Dark,FALSE,Open circuit,25.0; 25.0,Air,30,24,FALSE,19.2,5.940594059,,
2019-12-10 00:00:00,SLG , FTO , TiO2-c ,,, Perovskite , PbS-QDs , Spiro-MeOTAD ,,, Au,0.09,nip,FALSE,Cs; FA,Pb,Br; I,0.3; 2.7,,,1,Spin-coating,DMF; DMSO,4; 1,Anisole,FALSE,Unknown,Unknown,19.35,17.21,TRUE,ISOS-D-1,Dark,FALSE,Open circuit,25.0; 25.0,Air,70,1000,FALSE,19.49,248.4163458,,103.5
2017-06-13 00:00:00,SLG , FTO , TiO2-c , TiO2-mp ,, Perovskite , P3HT ,,,, Ag,0.1,nip-mp,FALSE,MA,Pb,I,3,Cl,1.57,1,Spin-coating,DMF,1,Unknown,FALSE,Unknown,Unknown,5.2,,TRUE,ISOS-D-1,Dark,FALSE,Open circuit,26.0; 26.0,Air,40,240,FALSE,20,60,,
2018-08-20 00:00:00,SLG , FTO , NiO-c ,,, Perovskite , PCBM-60 ,,,, Ag,0.06,pin,FALSE,MA,Pb,I,3,,1.6,1,Spin-coating,DMF,1,Chlorobenzene,FALSE,Unknown,Unknown,14.9,,TRUE,ISOS-D-2,Dark,FALSE,Open circuit,60.0; 60.0,Air,35,550,FALSE,20,137.5,,
2018-11-30 00:00:00,SLG , ITO , NiO-np ,,, Perovskite , PCBM-60 ,,,, Ag,0.04,pin,FALSE,FA,Sn,I,3,,,1,Spin-coating,DMF; DMSO,9; 1,Chlorobenzene,FALSE,Unknown,Unknown,3.53,,TRUE,ISOS-D-1,Dark,FALSE,Open circuit,25.0; 25.0,Air,20,50,FALSE,20,12.5,,
2018-11-28 00:00:00,SLG , ITO , P3HT ,,, Perovskite , PCBM-60 ,,,, Ag,0.09,pin,FALSE,MA,Pb,I,3,,1.6,1,Spin-coating,DMF; DMSO,4; 1,Diethyl ether,FALSE,Unknown,Unknown,16.65,,TRUE,ISOS-L-1,Light,FALSE,MPPT,25.0; 25.0,Air,50,54,FALSE,20,13.5,,
2017-09-14 00:00:00,SLG , FTO , PEDOT:PSS ,,, Perovskite , PCBM-60 ,,,, Ag,0.09,pin,FALSE,MA,Pb,I,3,,1.6,2,Spin-coating >> Spin-coating,DMF; DMSO >> IPA,5; 1 >> 1,Unknown,FALSE,Unknown,Unknown,13.6,,TRUE,ISOS-L-1,Light,FALSE,Open circuit,25.0; 25.0,Air,45,50,FALSE,20,12.5,5,
2019-01-09 00:00:00,SLG , ITO , PEDOT:PSS ,,, Perovskite , PCBM-60 ,,,, Ag,0.1,pin,FALSE,Cs; FA; MA,Pb,Br; I,0.51; 2.49,,,1,Spin-coating,DMF; DMSO,4; 1,Diethyl ether,FALSE,Unknown,Unknown,16.89,,TRUE,ISOS-D-1,Dark,FALSE,Open circuit,25.0; 25.0,Air,40,200,FALSE,20,50,,
2015-04-21 00:00:00,SLG , ITO , PEDOT:PSS ,,, Perovskite , PCBM-60 ,,,, Ag,0.0725,pin,FALSE,MA,Pb,I,3,Cl,1.6,1,Spin-coating,DMF,1,Unknown,FALSE,Unknown,Unknown,,,TRUE,ISOS-L-1,Light,FALSE,Open circuit,20.0; 20.0,Air,,80,TRUE,20,#DIV/0!,,
2019-06-01,SLG , ITO , PEDOT:PSS ,,, Perovskite , PCBM-60 ,,,, Ag,0.1,pin,FALSE,MA,Pb,I,3,nan,1.6,1,Spin-coating,DMF; DMSO,9; 1,Chlorobenzene,FALSE,Unknown,Unknown,10.21,10.21,TRUE,ISOS-D-1,Dark,FALSE,Open circuit,30.0; 30.0,Air,30,720,FALSE,20,180,,
2019-05-28,SLG , ITO , PEDOT:PSS ,,, Perovskite , PCBM-60 ,,,, Ag,0.04,pin,FALSE,MA,Pb,Br; I,0.21; 2.79,nan,nan,1,Spin-coating,DMF; DMSO,4; 1,Chlorobenzene,FALSE,Unknown,Unknown,19.45,,TRUE,ISOS-D-1,Dark,FALSE,Open circuit,25.0; 25.0,Ambient,,50,FALSE,20,12.5,,
2019-03-30 00:00:00,SLG , ITO , SnO2-np ,,, Perovskite , Spiro-MeOTAD ,,,, Ag,0.075,nip,FALSE,Cs,Pb,Br; I,1; 2,,,1,Spin-coating,DMSO,1,Unknown,FALSE,Unknown,Unknown,11.2,,TRUE,ISOS-D-2,Dark,FALSE,Open circuit,85.0; 85.0,Air,40,3.5,FALSE,20,0.875,,
