Repository: Bashayer199/data

File: data.csv (part 15 of 48)
2016-08-08 00:00:00,SLG , FTO , TiO2-c , C60 ,, Perovskite , Spiro-MeOTAD ,,,, Ag,0.112,nip,FALSE,MA,Pb,I,3,,1.5,1,Spin-coating,DMSO; GBL,3; 7,Toluene,FALSE,Unknown,Unknown,15.73,14.97,TRUE,ISOS-D-1,Dark,FALSE,Open circuit,25.0; 25.0,Air,50,240,FALSE,20,60,,
2016-11-10 00:00:00,SLG , ITO , PEIE , CDIN ,, Perovskite , Spiro-MeOTAD ,,,, Ag,0.112,nip,FALSE,MA,Pb,I,3,,1.6,1,Spin-coating,DMSO; GBL,3; 7,Toluene,FALSE,Unknown,Unknown,17.12,16.92,TRUE,ISOS-D-1,Dark,FALSE,Open circuit,25.0; 25.0,Air,45,600,FALSE,20,150,,
2015-02-06 00:00:00,SLG , ITO ,,,, Perovskite , Spiro-MeOTAD ,,,, Ag,0.1,nip,FALSE,MA,Pb,I,3,,1.6,2,Spin-coating >> CBD,DMF >> IPA,1 >> 1,Unknown,FALSE,Unknown,Unknown,8.3,,TRUE,ISOS-D-1,Dark,FALSE,Open circuit,25.0; 25.0,Ambient,,480,FALSE,20,120,,
2019-09-16 00:00:00,SLG , ITO , Ti3C2Tx ,,, Perovskite , Spiro-MeOTAD ,,,, Ag,0.04,nip,FALSE,MA,Pb,I,3,,1.6,1,Spin-coating,DMF; DMSO,4; 1,Chlorobenzene,FALSE,Unknown,Unknown,5,2.48,TRUE,ISOS-D-1,Dark,FALSE,Open circuit,25.0; 25.0,Air,20,800,FALSE,20,200,,
2019-08-13 00:00:00,SLG , FTO , TiO2-c ,,, Perovskite , Spiro-MeOTAD ,,,, Ag,0.09,nip,FALSE,Cs,Pb,Br,3,,,1,Co-evaporation,Unknown,,Unknown,FALSE,Unknown,Unknown,,,TRUE,ISOS-D-2,Dark,FALSE,Open circuit,100.0; 100.0,Air,,80,FALSE,20,#DIV/0!,,90
2019-10-04 00:00:00,SLG , FTO , TiO2-c ,,, Perovskite , Spiro-MeOTAD ,,,, Ag,0.08,nip,FALSE,MA,Pb,I,3,Hydrophosphoric acid; PbAc2,1.6,1,Spin-coating,DMF,1,Unknown,FALSE,Unknown,Unknown,13.8,,TRUE,ISOS-D-1,Dark,FALSE,Open circuit,25.0; 25.0,Air,10,1200,FALSE,20,300,,
2018-04-06 00:00:00,SLG , FTO , TiO2-c ,,, Perovskite , Spiro-MeOTAD ,,,, Ag,0.09,nip,FALSE,FA,Pb,I,3,,1.48,2,Evaporation >> Gas reaction,none >> none,1 >> 1,Unknown,FALSE,Unknown,Unknown,11.69,,TRUE,ISOS-D-1,Dark,FALSE,Open circuit,25.0; 25.0,Air,,1500,FALSE,20,375,,
2017-04-10,SLG , ITO , ZnO,,, Perovskite , Spiro-MeOTAD ,,,, Ag,0.45,nip,FALSE,FA; MA,Pb,I,3,nan,nan,1,Spin-coating,DMF,1,N2,TRUE,Unknown,Unknown,15.07,,TRUE,ISOS-D-1I,Dark,FALSE,Open circuit,25.0; 25.0,N2,0,500,FALSE,20,125,,
2014-05-06 00:00:00,SLG , ITO , PEDOT:PSS ,,, Perovskite , PCBM-60 ,,,, Al,1.3,pin,FALSE,MA,Pb,I,3,,1.52,1,Spin-coating,DMF; GBL,97; 3,Unknown,FALSE,Unknown,Unknown,5.51,,TRUE,ISOS-D-1,Dark,FALSE,Open circuit,20.0; 20.0,Air,11,42,FALSE,20,10.5,7,
2019-10-30 00:00:00,SLG , FTO , ZnO,,, Perovskite , Co-Porphyrin ,,,, Au,0.1,nip,FALSE,Cs; FA; MA,Pb,Br; I,0.51; 2.49,,,1,Spin-coating,DMF; DMSO,4; 1,Diethyl ether,FALSE,Unknown,Unknown,18.83,17.31,TRUE,ISOS-D-2I,Dark,FALSE,Open circuit,85.0; 85.0,N2,0,250,FALSE,20,62.5,,
2017-06-30 00:00:00,SLG , ITO , TiO2-c , TiO2-mp ,, Perovskite , P3HT ,,,, Au,0.025,nip-mp,FALSE,MA,Pb,I,3,Cl,1.6,1,Spin-coating,DMF,1,Unknown,TRUE,Polystyrene microgel particles,Unknown,,,TRUE,ISOS-D-1,Dark,FALSE,Open circuit,20.0; 20.0,Air,40,1920,TRUE,20,#DIV/0!,,50
2016-06-15 00:00:00,SLG , FTO , TiO2-c ,,, Perovskite , pBBTa_BDT2 ,,,, Au,0.09,nip,FALSE,MA,Pb,I,3,,1.6,1,Spin-coating,DMF,1,Unknown,TRUE,SLG,Unknown,,,TRUE,ISOS_D_3,Dark,FALSE,Open circuit,85.0; 85.0,Air,65,500,FALSE,20,#DIV/0!,,
2018-11-06 00:00:00,SLG , FTO , TiO2-c ,,, Perovskite , PbS-QDs ,,,, Au,0.04,nip,FALSE,MA,Pb,I,3,,1.6,1,Spin-coating,DMSO; GBL,3; 7,Toluene,FALSE,Unknown,Unknown,11.32,,TRUE,ISOS-L-1,Xenon,FALSE,Open circuit,25.0; 25.0,Air,40,240,FALSE,20,60,,
2019-06-27 00:00:00,SLG , FTO , TiO2-c ,,, Perovskite , PTAA ,,,, Au,0.09,nip,FALSE,FA; MA,Pb,Br; I,0.15; 2.85,Rb,1.51,1,Spin-coating,DMF; DMSO,4; 1,Trifluorotoluene,FALSE,Unknown,Unknown,17.03,15.94,TRUE,ISOS-D-2,Dark,FALSE,Open circuit,80.0; 80.0,Air,30,200,FALSE,20,50,,
2019-10-18 00:00:00,SLG , FTO , TiO2-c , TiO2-mp ,, Perovskite , PTAA ,,,, Au,0.0916,nip-mp,FALSE,Cs; FA; MA,Pb,Br; I,0.51; 2.49,Rb,,2,Spin-coating >> Spin-coating,Acetonitrile; DMF;  DMSO >> IPA,86; 700; 114 >> 1,Antisolvent,FALSE,Unknown,Unknown,18.2,,TRUE,ISOS-L-1,Light,FALSE,Open circuit,25.0; 25.0,Ambient,,600,FALSE,20,150,,
2018-01-19 00:00:00,SLG , FTO , ZnO-np , MgO-EA , TiO2-mp , Perovskite , Spiro-MeOTAD ,,,, Au,0.11,nip-mp,FALSE,Cs; FA; MA,Pb,Br; I,0.51; 2.49,,,1,Spin-coating,DMF; DMSO,1; 4,Ethyl acetate,FALSE,Unknown,Unknown,21.08,20.91,TRUE,ISOS-D-1,Dark,FALSE,Open circuit,25.0; 25.0,Air,70,550,FALSE,20,137.5,,
2018-01-19 00:00:00,SLG , FTO , ZnO-np , MgO-EA , TiO2-mp , Perovskite , Spiro-MeOTAD ,,,, Au,0.11,nip-mp,FALSE,MA,Pb,I,3,,1.6,1,Spin-coating,DMF; DMSO,1; 4,Ethyl acetate,FALSE,Unknown,Unknown,20.05,19.82,TRUE,ISOS-D-1,Dark,FALSE,Open circuit,25.0; 25.0,Air,70,550,FALSE,20,137.5,,
2019-10-21 00:00:00,SLG , ITO , SnO2-c , PCBM-60 ,, Perovskite , Spiro-MeOTAD ,,,, Au,0.08,nip,FALSE,Cs; FA; MA,Pb,Br; I,0.45; 2.55,Cl,1.64,2,Spin-coating >> Spin-coating,DMF; DMSO >> IPA,4; 1 >> 1,Chlorobenzene,FALSE,Unknown,Unknown,20.2,,TRUE,ISOS-L-1,Light,FALSE,Open circuit,50.0; 50.0,Air,60,2500,FALSE,20,625,,
2019-09-27 00:00:00,SLG , FTO , TiO2-c , PCBM-60 ,, Perovskite , Spiro-MeOTAD ,,,, Au,0.06,nip,FALSE,Cs | BA; Cs,Pb | Pb,Br; I | Br; I,1; 2 | 1; 6,,,1,Spin-coating,DMF; DMSO,4; 1,Chlorobenzene; DMSO,FALSE,Unknown,Unknown,13.9,,TRUE,ISOS-D-1,Dark,FALSE,Open circuit,25.0; 25.0,Air,25,1200,FALSE,20,300,,
2019-08-07 00:00:00,SLG , FTO , SnO2-c ,,, Perovskite , Spiro-MeOTAD ,,,, Au,0.125,nip,FALSE,FA; MA,Pb,Br; I,0.1; 2.9,Cl,1.56,2,Spin-coating >> Spin-coating,DMF; DMSO >> IPA,9; 1 >> 1,Unknown,FALSE,Unknown,Unknown,17.96,,TRUE,ISOS-L-1I,Light,FALSE,Open circuit,25.0; 25.0,N2,0,260,FALSE,20,65,,
2018-04-15 00:00:00,SLG , FTO , SnO2-c ,,, Perovskite , Spiro-MeOTAD ,,,, Au,0.11,nip,FALSE,MA,Pb,I,3,,1.6,2,Spin-coating >> Spin-coating,DMF; DMSO >> IPA,9; 1 >> 1,Unknown,FALSE,Unknown,Unknown,17.5,,TRUE,ISOS-D-1,Dark,FALSE,Open circuit,25.0; 25.0,Air,75,150,TRUE,20,37.5,,
2019-06-24 00:00:00,SLG , ITO , SnO2-c ,,, Perovskite , Spiro-MeOTAD ,,,, Au,0.08567,nip,FALSE,MA,Pb,I,3,,1.6,1,Spin-coating,DMF; DMSO,9; 1,Diethyl ether,FALSE,Unknown,Unknown,19.82,,TRUE,ISOS-L-1,Light,FALSE,Open circuit,25.0; 25.0,Air,60,2,FALSE,20,0.5,,
2018-11-07 00:00:00,SLG , ITO , SnO2-c ,,, Perovskite , Spiro-MeOTAD ,,,, Au,0.1,nip,FALSE,MA,Pb,I,3,CH3NH2,1.6,1,Spin-coating,DMF; DMSO,9; 1,Ethyl ether,FALSE,Unknown,Unknown,11.02,8.51,TRUE,ISOS-D-1,Dark,FALSE,Open circuit,25.0; 25.0,Air,,1000,FALSE,20,250,,20
2019-05-01 00:00:00,SLG , ITO , SnO2-c ,,, Perovskite , Spiro-MeOTAD ,,,, Au,0.0588,nip,FALSE,FA; MA,Pb,Br; I,0.03; 2.97,Cl,,2,Spin-coating >> Spin-coating,DMF; DMSO >> IPA,9.5; 0.5 >> 1,Unknown,FALSE,Unknown,Unknown,16.7,16,TRUE,ISOS-L-1I,Light,FALSE,Open circuit,25.0; 25.0,N2,0,500,FALSE,20,125,,
2019-07-26 00:00:00,SLG , FTO , TiO2-c ,,, Perovskite , Spiro-MeOTAD ,,,, Au,0.1,pin,FALSE,MA,Pb,I,3,,1.6,1,Spin-coating,DMF; DMSO,7; 3,Chlorobenzene,FALSE,Unknown,Unknown,17.94,,TRUE,ISOS-D-1,Dark,FALSE,Open circuit,25.0; 25.0,Air,40,1000,FALSE,20,250,,20
2018-11-13 00:00:00,SLG , FTO , TiO2-c ,,, Perovskite , Spiro-MeOTAD ,,,, Au,0.075,nip,FALSE,MA,Pb,I,3,,1.6,2,Spin-coating >> Spin-coating,DMF >> IPA,1 >> 1,Unknown,FALSE,Unknown,Unknown,16.89,15.06,TRUE,ISOS-D-1,Dark,FALSE,Open circuit,25.0; 25.0,Air,20,240,FALSE,20,60,,
2017-07-14 00:00:00,SLG , FTO , TiO2-c ,,, Perovskite , Spiro-MeOTAD ,,,, Au,0.16,nip,FALSE,FA,Pb,Br,3,,,1,Spin-coating,DMF,1,Unknown,TRUE,Cover glass-QDs,UV-curable epoxy,4.9,,TRUE,ISOS-L-1,Light,FALSE,Open circuit,25.0; 25.0,Air,20,120,FALSE,20,30,,
2017-12-26 00:00:00,SLG , FTO , TiO2-c ,,, Perovskite , Spiro-MeOTAD ,,,, Au,0.066,nip,FALSE,MA,Pb,I,3,,1.6,1,Spin-coating,DMF; DMSO,7; 3,Chlorobenzene,FALSE,Unknown,Unknown,17.37,,TRUE,ISOS-D-1,Dark,FALSE,Open circuit,25.0; 25.0,Air,20,2600,FALSE,20,650,,
2017-12-26 00:00:00,SLG , FTO , TiO2-c ,,, Perovskite , Spiro-MeOTAD ,,,, Au,0.066,nip,FALSE,MA,Pb,I,3,,1.6,1,Spin-coating,DMF; DMSO,7; 3,Chlorobenzene,FALSE,Unknown,Unknown,17.37,,TRUE,ISOS-D-1,Dark,FALSE,Open circuit,25.0; 25.0,Air,55,1400,FALSE,20,350,,
2017-12-26 00:00:00,SLG , FTO , TiO2-c ,,, Perovskite , Spiro-MeOTAD ,,,, Au,0.066,nip,FALSE,MA,Pb,I,3,Benzoquinone,1.6,1,Spin-coating,DMF; DMSO,7; 3,Chlorobenzene,FALSE,Unknown,Unknown,18.01,,TRUE,ISOS-D-1,Dark,FALSE,Open circuit,25.0; 25.0,Air,55,1400,FALSE,20,350,,
2017-08-15 00:00:00,SLG , FTO , TiO2-c ,,, Perovskite , Spiro-MeOTAD ,,,, Au,0.1,nip,FALSE,MA,Pb,I,3,,1.6,1,Spin-coating,DMF,1,N2,FALSE,Unknown,Unknown,,,TRUE,ISOS-D-1,Dark,FALSE,Open circuit,20.0; 20.0,Air,70,240,FALSE,20,#DIV/0!,,
2016-01-04 00:00:00,SLG , FTO , TiO2-c ,,, Perovskite , Spiro-MeOTAD ,,,, Au,0.1,nip,FALSE,MA,Pb,I,3,,1.6,2,Spin-coating >> CBD,none >> IPA,1 >> 1,Unknown,FALSE,Unknown,Unknown,17.76,,TRUE,ISOS-L-1,Light,FALSE,Open circuit,25.0; 25.0,Air,55,2.5,FALSE,20,0.625,,
2017-01-30 00:00:00,SLG , FTO , TiO2-c ,,, Perovskite , Spiro-MeOTAD ,,,, Au,0.15,nip,FALSE,FA,,I,3,,,1,Spin-coating,DMF,1,Unknown,FALSE,Unknown,Unknown,13.5,5.5,TRUE,ISOS-D-1,Dark,FALSE,Open circuit,25.0; 25.0,Air,35,48,FALSE,20,12,,
2019-03-04 00:00:00,SLG , ITO , TiO2-c ,,, Perovskite , Spiro-MeOTAD ,,,, Au,0.1,nip,FALSE,Cs; FA,Pb,I,3,,,1,Spin-coating,DMF; DMSO,7; 3,Toluene,FALSE,Unknown,Unknown,,,TRUE,ISOS-L-1,Light,FALSE,Passive resistance,25.0; 25.0,Ambient,,12,FALSE,20,#DIV/0!,,
2018-12-03 00:00:00,SLG , FTO , ZnO-np ,,, Perovskite , Spiro-MeOTAD ,,,, Au,0.16,nip,FALSE,FA; MA,Pb,Br; I,0.3; 2.7,,,2,Spin-coating >> CBD,DMF >> IPA,1 >> 1,Unknown,FALSE,Unknown,Unknown,13.82,12.93,TRUE,ISOS-L-1I,White LED,FALSE,Open circuit,25.0; 25.0,N2,0,175,FALSE,20,43.75,,
2014-07-31 00:00:00,SLG , ITO , PEIE , TiO2-c ,, Perovskite , Spiro-MeOTAD ,,,, Au,0.1,nip,FALSE,MA,Pb,I,3,Cl,1.6,1,Spin-coating,DMF,1,Unknown,FALSE,Unknown,Unknown,19.3,,TRUE,ISOS-D-1,Dark,FALSE,Open circuit,nan; nan,Air,,144,FALSE,20,36,,
2019-10-14 00:00:00,SLG , FTO , TiO2-c , TiO2-mp ,, Perovskite , Spiro-MeOTAD ,,,, Au,0.06,nip-mp,FALSE,MA,Pb,I,3,,1.58,1,Spin-coating,DMF,1,Chlorobenzene,FALSE,Unknown,Unknown,16.3,,TRUE,ISOS-D-2,Dark,FALSE,Open circuit,85.0; 85.0,Air,10,360,FALSE,20,90,,
2018-01-05 00:00:00,SLG , FTO , TiO2-c , TiO2-mp ,, Perovskite , Spiro-MeOTAD ,,,, Au,0.0759,nip-mp,FALSE,BA; MA,Pb,I,121,,,1,Spin-coating,DMSO; GBL,1; 1,Toluene,FALSE,Unknown,Unknown,11.89,,TRUE,ISOS-L-2,Light,FALSE,Open circuit,55.0; 55.0,Air,45,200,FALSE,20,50,,
2018-01-05 00:00:00,SLG , FTO , TiO2-c , TiO2-mp ,, Perovskite , Spiro-MeOTAD ,,,, Au,0.0759,nip-mp,FALSE,(CHMA); Cs; MA,Pb,I,121,,,1,Spin-coating,DMSO; GBL,1; 1,Toluene,FALSE,Unknown,Unknown,12.58,,TRUE,ISOS-L-2,Light,FALSE,Open circuit,55.0; 55.0,Air,45,200,FALSE,20,50,,
2019-12-16 00:00:00,SLG , FTO , TiO2-c , TiO2-mp ,, Perovskite , Spiro-MeOTAD ,,,, Au,0.1,nip-mp,FALSE,MA,Pb,I,3,,1.6,2,Spin-coating >> Spin-coating,DMF >> IPA,1 >> 1,Unknown,FALSE,Unknown,Unknown,18.61,18.61,TRUE,ISOS-D-1,Dark,FALSE,Open circuit,25.0; 25.0,Air,65,350,FALSE,20,87.5,,
2019-11-08 00:00:00,SLG , FTO , TiO2-c , TiO2-mp ,, Perovskite , Spiro-MeOTAD ,,,, Au,0.1,nip-mp,FALSE,FA; MA,Pb,Br; I,0.51; 2.49,Cl,,2,Spin-coating >> Spin-coating,DMF; DMSO >> IPA,8; 1 >> 1,Unknown,FALSE,Unknown,Unknown,20.8,,TRUE,ISOS-D-2,Dark,FALSE,Open circuit,150.0; 150.0,Air,25,16,FALSE,20,4,,
2018-08-29 00:00:00,SLG , FTO , TiO2-c , TiO2-mp ,, Perovskite , Spiro-MeOTAD ,,,, Au,0.1,nip-mp,FALSE,MA,Pb,I,3,,1.57,2,Spin-coating >> CBD,DMF >> IPA,1 >> 1,Unknown,FALSE,Unknown,Unknown,18.61,,TRUE,ISOS-D-1,Dark,FALSE,Open circuit,25.0; 25.0,Air,70,60,FALSE,20,15,,
2018-08-29 00:00:00,SLG , FTO , TiO2-c , TiO2-mp ,, Perovskite , Spiro-MeOTAD ,,,, Au,0.1,nip-mp,FALSE,MA,Pb,I,3,,1.57,2,Spin-coating >> CBD,DMF >> IPA,1 >> 1,Unknown,FALSE,Unknown,Unknown,18.61,,TRUE,ISOS-D-2I,Dark,FALSE,Open circuit,85.0; 85.0,N2,0,20,FALSE,20,5,,
2017-08-09 00:00:00,SLG , FTO , TiO2-c , TiO2-mp ,, Perovskite , Spiro-MeOTAD ,,,, Au,0.04,nip-mp,FALSE,FA,Pb,I,3,,1.45,2,Spin-coating >> Spin-coating,DMF >> IPA,1 >> 1,Unknown,FALSE,Unknown,Unknown,13.72,11.28,TRUE,ISOS-D-1I,Dark,FALSE,Open circuit,25.0; 25.0,N2,0,1000,FALSE,20,250,,20
2018-10-29 00:00:00,SLG , FTO , TiO2-c , TiO2-mp ,, Perovskite , Spiro-MeOTAD ,,,, Au,0.09,nip-mp,FALSE,Cs; FA,Pb,Br; I,0.3; 2.7,,1.62,1,Spin-coating,DMF; DMSO,4; 1,Chlorobenzene,FALSE,Unknown,Unknown,19.02,,TRUE,ISOS-D-2,Dark,FALSE,Open circuit,85.0; 85.0,Air,10,400,FALSE,20,100,,
2018-10-26 00:00:00,SLG , FTO , TiO2-c , TiO2-mp ,, Perovskite , Spiro-MeOTAD ,,,, Au,0.16,nip-mp,FALSE,Cs,Pb,Br; I,1; 2,,,1,Spin-coating,DMF; DMSO,4; 1,Unknown,FALSE,Unknown,Unknown,10.21,,TRUE,ISOS-L-1I,White LED,FALSE,MPPT,25.0; 25.0,N2,0,350,FALSE,20,87.5,,
2019-03-02 00:00:00,SLG , FTO , TiO2-c , TiO2-mp ,, Perovskite , Spiro-MeOTAD ,,,, Au,0.09,nip-mp,FALSE,FA; MA,Pb,Br; I,0.45; 2.55,,,1,Spin-coating,DMF; DMSO,4; 1,Chlorobenzene,FALSE,Unknown,Unknown,16.96,15.31,TRUE,ISOS-D-1,Dark,FALSE,Open circuit,25.0; 25.0,Air,50,1600,FALSE,20,400,,
2015-11-06 00:00:00,SLG , FTO , TiO2-c , TiO2-mp ,, Perovskite , Spiro-MeOTAD ,,,, Au,0.1,nip-mp,FALSE,MA,Pb,I,3,,1.6,1,Spin-coating,DMF,1,Unknown,FALSE,Unknown,Unknown,12.34,10.99,TRUE,ISOS-D-1,Dark,FALSE,Open circuit,25.0; 25.0,Ambient,,172,FALSE,20,43,,
2018-01-31 00:00:00,SLG , FTO , TiO2-c , TiO2-mp ,, Perovskite , Spiro-MeOTAD ,,,, Au,0.12,nip-mp,FALSE,Cs,Pb,Br,3,,2.39,2,Spin-coating >> CBD,DMF >> IPA,1 >> 1,Unknown,FALSE,Unknown,Unknown,2.97,,TRUE,ISOS-D-1I,Dark,FALSE,Open circuit,25.0; 25.0,N2,0,144,FALSE,20,36,,
2019-03-20 00:00:00,SLG , FTO , TiO2-c , TiO2-mp ,, Perovskite , Spiro-MeOTAD ,,,, Au,0.1,nip-mp,FALSE,Cs; FA; MA,Pb,Br; I,0.48; 2.52,,1.58,1,Spin-coating,DMF; DMSO,4; 1,Chlorobenzene,FALSE,Unknown,Unknown,16.83,,TRUE,ISOS-D-1,Dark,FALSE,Open circuit,25.0; 25.0,Air,,600,FALSE,20,150,,
2018-09-21 00:00:00,SLG , FTO , TiO2-c , TiO2-mp ,, Perovskite , Spiro-MeOTAD ,,,, Au,0.09,nip-mp,FALSE,FA; MA,Pb,Br; I,0.45; 2.55,Undoped,,1,Spin-coating,DMF; DMSO,4; 1,Chlorobenzene,FALSE,Unknown,Unknown,16.45,,TRUE,ISOS-D-1,Dark,FALSE,Open circuit,25.0; 25.0,Air,70,1000,FALSE,20,250,,20
2017-12-01 00:00:00,SLG , FTO , TiO2-c , TiO2-mp ,, Perovskite , Spiro-MeOTAD ,,,, Au,0.09,nip-mp,FALSE,FA; MA,Pb,Br; I,0.45; 2.55,,,1,Spin-coating,DMF; DMSO,4; 1,Chlorobenzene,TRUE,Unknown,Unknown,,,TRUE,ISOS-D-2,Dark,FALSE,Open circuit,85.0; 85.0,Air,,300,FALSE,20,#DIV/0!,,
2017-12-01 00:00:00,SLG , FTO , TiO2-c , TiO2-mp ,, Perovskite , Spiro-MeOTAD ,,,, Au,0.09,nip-mp,FALSE,Cs; FA; MA,Pb,Br; I,0.45; 2.55,,,1,Spin-coating,DMF; DMSO,4; 1,Chlorobenzene,TRUE,Unknown,Unknown,,,TRUE,ISOS-D-2,Dark,FALSE,Open circuit,85.0; 85.0,Air,,600,FALSE,20,#DIV/0!,,
2015-08-18 00:00:00,SLG , FTO , TiO2-c , TiO2-mp ,, Perovskite , Spiro-MeOTAD ,,,, Au,0.1,nip-mp,FALSE,MA,Pb,I,3,,1.6,2,Spin-coating >> CBD,DMF >> IPA,1 >> 1,Unknown,FALSE,Unknown,Unknown,,,TRUE,ISOS-D-1,Dark,FALSE,Open circuit,25.0; 25.0,Air,45,320,FALSE,20,#DIV/0!,,
2020-02-21,SLG , FTO , TiO2-c , TiO2-mp ,, Perovskite , Spiro-MeOTAD ,,,, Au,0.09,nip-mp,FALSE,MA,Pb; Sr,I,3,nan,nan,2,Spin-coating >> Spin-coating,DMSO; Acetonitrile >> IPA,7; 3 >> 1,Unknown,FALSE,Unknown,Unknown,,,TRUE,ISOS-D-1,Dark,FALSE,Open circuit,15; 25,Air,20,216,FALSE,20,#DIV/0!,,
2019-08-21 00:00:00,SLG , FTO , TiO2-c , TiO2-mp ,, Perovskite , TBC-2 ,,,, Au,0.1,nip-mp,FALSE,Cs; FA; MA,Pb,Br; I,0.45; 2.55,,,1,Spin-coating,DMF; DMSO,9; 1,Chlorobenzene,FALSE,Unknown,Unknown,11.4,,TRUE,ISOS-D-1I,Dark,FALSE,Open circuit,25.0; 25.0,N2,0,720,FALSE,20,180,,
2019-07-15 00:00:00,SLG , ITO , PEDOT:PSS ,,, Perovskite , C60 , BCP ,,, Ag,0.1,pin,FALSE,MA,Pb,I,3,,1.6,1,Spin-coating,DMF; DMSO,4; 1,Toluene,FALSE,Unknown,Unknown,15.28,,TRUE,ISOS-L-1,Light,FALSE,Open circuit,25.0; 25.0,Air,40,1,FALSE,20,0.25,,
2018-04-06 00:00:00,SLG , ITO , PEDOT:PSS ,,, Perovskite , C60 , BCP ,,, Ag,0.09,pin,FALSE,MA,Pb,I,3,,1.6,1,Spin-coating,DMF,1,Chlorobenzene,FALSE,Unknown,Unknown,,,TRUE,ISOS-D-1,Dark,FALSE,Open circuit,25.0; 25.0,Air,45,48,FALSE,20,#DIV/0!,,
2019-12-30 00:00:00,SLG , ITO , PEDOT:PSS ,,, Perovskite , C60 , BCP ,,, Ag,0.1,pin,FALSE,FA,Sn,I,3,SnF2,,1,Spin-coating,DMF; DMSO,7; 3,Anisole; Toluene,FALSE,Unknown,Unknown,4.96,,TRUE,ISOS-D-1I,Dark,FALSE,Open circuit,25.0; 25.0,N2,0,480,FALSE,20,120,,
2019-05-24 00:00:00,SLG , ITO , PTAA ,,, Perovskite , C60 , BCP ,,, Cu,0.1,pin,FALSE,MA,Pb,I,3,,1.6,1,Spin-coating,DMF; DMSO,9; 1,Toluene,TRUE,Unknown,Unknown,18.3,,TRUE,ISOS-L-1,Xenon,FALSE,Open circuit,25.0; 25.0,Air,70,30,FALSE,20,7.5,,
2018-03-01 00:00:00,SLG , FTO , NiO-c ,,, Perovskite , PCBM-60 , BCP ,,, Ag,0.09,pin,FALSE,MA,Pb,I,3,,1.6,1,Spin-coating,DMF; DMSO,4; 1,Chlorobenzene,FALSE,Unknown,Unknown,21.02,,TRUE,ISOS-D-1,Dark,FALSE,Open circuit,15.0; 15.0,Air,10,792,FALSE,20,198,,
2019-04-09 00:00:00,SLG , FTO , PEDOT:PSS ,,, Perovskite , PCBM-60 , BCP ,,, Ag,0.1,pin,FALSE,MA,Pb,I,3,,1.52,1,Spin-coating,DMF,1,Unknown,FALSE,Unknown,Unknown,16.1,,TRUE,ISOS-D-1I,Dark,FALSE,Open circuit,25.0; 25.0,Dry air,,480,FALSE,20,120,,
2018-08-06 00:00:00,SLG , FTO , PEDOT:PSS ,,, Perovskite , PCBM-60 , BCP ,,, Ag,0.06,pin,FALSE,MA,Pb,I,3,,1.6,1,Spin-coating,DMF; DMSO,9; 1,Chlorobenzene,FALSE,Unknown,Unknown,14.8,,TRUE,ISOS-D-1,Dark,FALSE,Open circuit,26.0; 26.0,Air,48,220,FALSE,20,55,,
2019-07-23 00:00:00,SLG , ITO , PEDOT:PSS ,,, Perovskite , PCBM-60 , BCP ,,, Ag,0.06,pin,FALSE,MA,Pb,I,3,,1.6,1,Spin-coating,DMF; DMSO,9; 1,Toluene,FALSE,Unknown,Unknown,8.62,8.23,TRUE,ISOS-D-1,Dark,FALSE,Open circuit,25.0; 25.0,Air,50,300,FALSE,20,75,,
2019-02-22 00:00:00,SLG , FTO , PTAA ,,, Perovskite , PCBM-60 , BCP ,,, Ag,0.1,pin,FALSE,Cs; FA; MA,Pb,Br; I,0.45; 2.55,,,1,Spin-coating,DMF,1,Unknown,FALSE,Unknown,Unknown,14.22,,TRUE,ISOS-D-1,Dark,FALSE,Open circuit,25.0; 25.0,Air,40,200,FALSE,20,50,,
2018-06-25 00:00:00,SLG , ITO , PEDOT:PSS ,,, Perovskite , PCBM-60 , Bphen ,,, Ag,0.18,pin,FALSE,MA,Pb,I,3,,1.6,1,Spin-coating,Unknown,,Chlorobenzene,FALSE,Unknown,Unknown,12.4,11.92,TRUE,ISOS-L-1I,Light,FALSE,Open circuit,25.0; 25.0,N2,0,1000,FALSE,20,250,,20
2017-03-25 00:00:00,SLG , ITO , PEDOT:PSS ,,, Perovskite , PCBM-60 , Bphen ,,, Ag,0.0725,pin,FALSE,MA,Pb,I,3,Cl,1.55,1,Spin-coating,DMF,1,Unknown,FALSE,Unknown,Unknown,13.28,,TRUE,ISOS-D-1,Dark,FALSE,Open circuit,25.0; 25.0,Ambient,,280,FALSE,20,70,,
2019-02-05 00:00:00,SLG , ITO , P3CT-N ,,, Perovskite , PCBM-60 , C60 , BCP ,, Cu,0.09,pin,FALSE,MA,Pb,I,3,Undoped,1.6,1,Spin-coating,DMF; DMSO,4; 1,Chlorobenzene,FALSE,Unknown,Unknown,18.26,19.43,TRUE,ISOS-D-1,Dark,FALSE,Open circuit,25.0; 25.0,Air,50,500,FALSE,20,125,,
2017-08-08 00:00:00,SLG , ITO ,,,, Perovskite , PCBM-60 , C60 , BCP ,, Ag,0.06,pin,FALSE,MA,Pb,I,3,,1.5,1,Spin-coating,DMF; DMSO,4; 1,Chlorobenzene,FALSE,Unknown,Unknown,9.11,11.57,TRUE,ISOS-D-1,Dark,FALSE,Open circuit,25.0; 25.0,Air,40,216,FALSE,20,54,,
2018-09-03 00:00:00,SLG , FTO , TiO2-c ,,, Perovskite ,,,,, Carbon,0.1,nip,FALSE,MA,Pb,I,3,,1.6,1,Spin-coating,DMF; DMSO,9; 1,Diethyl ether,FALSE,Unknown,Unknown,12.06,10.12,TRUE,ISOS-D-1,Dark,FALSE,Open circuit,25.0; 25.0,Air,50,480,FALSE,20,120,,
2018-04-03 00:00:00,SLG , FTO , TiO2-c ,,, Perovskite ,,,,, Carbon,0.1,nip,FALSE,MA,Pb,I,3,,1.6,1,Spin-coating,DMF; DMSO,1000; 71,Diethyl ether,FALSE,Unknown,Unknown,12.06,10.12,TRUE,ISOS-D-1,Dark,FALSE,Open circuit,25.0; 25.0,Air,50,480,FALSE,20,120,,
2019-11-03,SLG , FTO , TiO2-c ,,, Perovskite ,,,,, Carbon,0.09,nip,FALSE,Cs,Pb,Br,3,nan,2.31,2,Spin-coating >> Spin-coating,DMF; DMSO >> H2O; Methanol,9; 1 >> 1; 5,Unknown,FALSE,Unknown,Unknown,5.33,4.06,TRUE,ISOS-D-1,Dark,FALSE,Open circuit,20; 20,Air,85,100,FALSE,20,25,,
2018-10-23 00:00:00,SLG , FTO , TiO2-c , TiO2-mp ,, Perovskite ,,,,, Carbon,0.16,nip-mp-carbon,FALSE,MA,Pb,I,3,,1.6,1,Spin-coating,DMF; DMSO,9; 1,Chlorobenzene,TRUE,SLG,UV-glue,18.79,9.55,TRUE,ISOS-L-1,White LED,FALSE,Short circuit,25.0; 25.0,Air,75,25,FALSE,20,6.25,,
2020-01-13,SLG , FTO , TiO2-c , TiO2-mp ,, Perovskite ,,,,, Carbon,0.09,nip-mp-carbon,FALSE,Cs,Pb,Br; I,1; 2,nan,1.906,1,Spin-coating,DMF; DMSO,7; 3,Unknown,FALSE,Unknown,Unknown,5.92,,TRUE,ISOS-L-1,,FALSE,Open circuit,nan; nan,Unknown,15,50,FALSE,20,12.5,,
2016-11-11 00:00:00,PET , ITO , PEDOT:PSS ,,, Perovskite , PCBM-60 ,,,, Cu,0.075,pin,FALSE,MA,Pb,I,3,,1.6,1,Spin-coating,DMF,1,Chlorobenzene,TRUE,PET,Unknown,11,,TRUE,ISOS-D-1,Dark,FALSE,Open circuit,25.0; 25.0,Air,50,240,FALSE,20,60,,
2015-08-12 00:00:00,SLG , ITO , PEDOT:PSS ,,, Perovskite , PCBM-60 , LiF ,,, Al,0.4,pin,FALSE,MA,Pb,I,3,Cl,1.6,1,Spin-coating,DMF,1,Unknown,FALSE,Unknown,Unknown,13.53,13.54,TRUE,ISOS-D-1I,Dark,FALSE,Open circuit,25.0; 25.0,N2,0,1680,FALSE,20,420,,
2020-05-08,SLG , ITO , NiO-c , PTAA ,, Perovskite , PCBM-60 , Mg ,,, Ag,0.16,pin,FALSE,MA,Pb,I,3,Undoped,1.59,1,Spin-coating,DMF; NMP,6; 1,Toluene,FALSE,Unknown,Unknown,10.7,,TRUE,ISOS-L-1I,Metal halide,FALSE,Open circuit,45; 45,N2,,400,FALSE,20,100,,
2018-03-15 00:00:00,SLG , FTO , TiO2-c ,,, Perovskite , Spiro-MeOTAD , MnOx ,,, Au,0.09,nip,FALSE,MA,Pb,I,3,,1.6,1,Spin-coating,DMSO; GBL,3; 7,Chlorobenzene,FALSE,Unknown,Unknown,17.38,15.07,TRUE,ISOS-L-1,Light,FALSE,Open circuit,25.0; 25.0,Air,50,312,FALSE,20,78,,
2016-05-09 00:00:00,SLG , FTO , TiO2-c ,,, Perovskite , Spiro-MeOTAD , MoO3 , MoO3,, Au ,0.06,nip,FALSE,MA,Pb,I,3,Cl,1.6,1,Spin-coating,DMF,1,Unknown,FALSE,Unknown,Unknown,8.25,,TRUE,ISOS-L-1I,Light,FALSE,Open circuit,25.0; 25.0,Unknown,,5,FALSE,20,1.25,,
2016-12-20 00:00:00,SLG , FTO , NiO-c ,,, Perovskite , PCBM-60 , PEI ,,, Ag,0.09,pin,FALSE,MA,Pb,I,3,,1.6,1,Spin-coating,Unknown,,Hot substrate,FALSE,Unknown,Unknown,15.5,,TRUE,ISOS-L-2,Xenon,FALSE,Open circuit,85.0; 85.0,Air,65,40,FALSE,20,10,,
2018-06-23 00:00:00,SLG , FTO , NiO-c ,,, Perovskite , FA-PDI2 , TiO2-c ,,, Ag,0.1,pin,FALSE,MA,Pb,I,3,Cl,1.6,1,Spin-coating,DMF; DMSO,4; 1,Chlorobenzene,FALSE,Unknown,Unknown,13.5,12.6,TRUE,ISOS-D-1,Dark,FALSE,Open circuit,25.0; 25.0,Air,20,360,FALSE,20,90,,
2018-02-09 00:00:00,SLG , ITO , P3CT ,,, Perovskite , PCBM-60 , ZnO-np ,,, Al,0.06,pin,FALSE,MA,Pb,I,3,,1.6,1,Spin-coating,DMF; DMSO,4; 1,Chlorobenzene,FALSE,Unknown,Unknown,16.59,,TRUE,ISOS-D-1I,Dark,FALSE,Open circuit,25.0; 25.0,N2,0,360,FALSE,20,90,,
2018-09-25 00:00:00,SLG , ITO , NiO-np ,,, Perovskite , PCBM-60 , Zr(acac)4 ,,, Au,0.04,pin,FALSE,MA,Pb,I,3,,1.6,1,Spin-coating,DMF; DMSO; GBL,2; 1; 1,Toluene,TRUE,Cover glass,Epoxy,,,TRUE,ISOS-L-1,White LED,FALSE,Open circuit,25.0; 25.0,Air,30,1000,FALSE,20,#DIV/0!,,20
2017-04-11 00:00:00,SLG , ITO , PEDOT:PSS ,,, Perovskite , C60 , BCP ,,, Ag,0.09,pin,FALSE,FA,Sn,I,3,,1.4,2,Spin-coating >> Evaporation,Water >> none,1 >> 1,Unknown,FALSE,Unknown,Unknown,3.98,,TRUE,ISOS-D-1,Dark,FALSE,Open circuit,25.0; 25.0,Air,30,24,FALSE,20.472,6.0356101,,
2014-07-31 00:00:00,SLG , FTO , TiO2-c ,,, Perovskite , DR3TBDTT ,,,, Au,0.0314,nip,FALSE,MA,Pb,I,3,Cl,1.5,2,Spin-coating >> CBD,DMF >> IPA,1 >> 1,Unknown,FALSE,Unknown,Unknown,3.8,,TRUE,ISOS-L-1,Light,FALSE,Open circuit,25.0; 25.0,Air,50,96,FALSE,20.5,24.1509434,,
2019-03-06 00:00:00,SLG , FTO , TiO2-c , TiO2-mp ,, Perovskite , Spiro-MeOTAD ,,,, Au,0.1,nip-mp,FALSE,FA; MA,Pb,Br; I,0.15; 2.85,,,1,Spin-coating,DMF; DMSO,4; 1,Chlorobenzene,FALSE,Unknown,Unknown,20.82,,TRUE,ISOS-D-2,Dark,FALSE,Open circuit,100.0; 100.0,Air,,94,FALSE,20.81,23.74037126,,79
2019-03-06 00:00:00,SLG , FTO , TiO2-c , TiO2-mp ,, Perovskite , Spiro-MeOTAD ,,,, Au,0.1,nip-mp,FALSE,FA; MA,Pb,Br; I,0.15; 2.85,,,1,Spin-coating,DMF; DMSO,4; 1,Chlorobenzene,FALSE,Unknown,Unknown,20.75,,TRUE,ISOS-D-2,Dark,FALSE,Open circuit,100.0; 100.0,Air,,94,FALSE,20.84,23.74936837,,85
2019-09-16 00:00:00,SLG , ITO , NiO-c ,,, Perovskite , PCBM-60 , BCP ,,, Au,0.01,pin,FALSE,MA,Pb,I,3,,1.6,1,Spin-coating,DMF; DMSO,4; 1,Toluene,FALSE,Unknown,Unknown,13.93,,TRUE,ISOS-D-2,Dark,FALSE,Open circuit,85.0; 85.0,Ambient,,70,FALSE,21,17.72151899,,
2017-07-14 00:00:00,SLG , ITO , PEDOT:PSS ,,, Perovskite , PCBM-60 , BCP ,,, Ag,0.1,pin,FALSE,MA,Pb,I,3,HPA,1.59,1,Spin-coating,DMF,1,Unknown,FALSE,Unknown,Unknown,13.68,13.41,TRUE,ISOS-L-1,White LED,FALSE,Open circuit,25.0; 25.0,N2; O2,0,10,FALSE,21,2.53164557,,
2016-07-14 00:00:00,SLG , ITO , PEDOT:PSS ,,, Perovskite , PCBM-60 , BCP ,,, Au,0.1,pin,FALSE,MA,Pb,I,3,,1.6,2,Spin-coating >> Spin-coating,DMF >> IPA,1 >> 1,Unknown,FALSE,Unknown,Unknown,12.76,,TRUE,ISOS-D-1I,Dark,FALSE,Open circuit,25.0; 25.0,N2,0,500,FALSE,21,126.5822785,,
2019-11-04 00:00:00,SLG , FTO , TiO2-c , TiO2-mp ,, Perovskite ,,,,, Carbon,0.09,nip-mp-carbon,FALSE,Cs,Pb,I,3,,1.73,2,Spin-coating >> CBD,DMF; DMSO >> Methanol,4; 1 >> 1,Unknown,FALSE,Unknown,Unknown,4.12,,TRUE,ISOS-D-1I,Dark,FALSE,Open circuit,25.0; 25.0,Unknown,,168,FALSE,21,42.53164557,,
2019-11-20 00:00:00,SLG , FTO , TiO2-c , ZrO2-mp , TiO2-mp , Perovskite ,,,,, Carbon,0.1,nip-mp-carbon,FALSE,MA,Pb,I,3,,1.6,1,Drop-infiltration,DMF,1,Unknown,FALSE,Unknown,Unknown,9.09,,TRUE,ISOS-D-1,Dark,FALSE,Open circuit,25.0; 25.0,Air,55,3500,FALSE,21,886.0759494,,
2019-07-02 00:00:00,SLG , FTO , TiO2-c ,,, Perovskite , Spiro-MeOTAD , MoO3 ,,, Ag,0.1,nip,FALSE,MA,Pb,I,3,,1.6,1,Spin-coating,DMSO; GBL,3; 7,Chlorobenzene,FALSE,Unknown,Unknown,18.06,,TRUE,ISOS-D-1,Dark,FALSE,Open circuit,25.0; 25.0,Air,,1000,FALSE,21,253.164557,,21
2019-04-15,SLG , FTO , TiO2-c , SnO2-c ,, Perovskite , Spiro-MeOTAD ,,,, Au,0.16,nip,FALSE,FA; MA,Pb,Br; I,0.451; 2.55,MACl; PbBr2,nan,2,Spin-coating | Spin-coating,DMF; DMSO | IPA,4; 1 | 1,Unknown,FALSE,Unknown,Unknown,22.19,21.68,TRUE,ISOS-D-1,Dark,FALSE,Open circuit,nan; nan,Air,30,4800,FALSE,21.37,1220.90805,,
2017-09-08 00:00:00,SLG , ITO , ZnO,,, Perovskite , Spiro-MeOTAD ,,,, Ag,0.45,nip,FALSE,FA; MA,Pb,I,3,,,1,Spin-coating,DMF,1,N2,FALSE,Unknown,Unknown,16.45,12.58,TRUE,ISOS-D-1,Dark,FALSE,Open circuit,25.0; 25.0,Air,37.5,720,FALSE,21.5,183.4394904,,
2016-05-31 00:00:00,SLG , FTO , TiO2-c , TiO2-mp ,, Perovskite , Spiro-MeOTAD ,,,, Ag,0.09,nip-mp,FALSE,MA,Pb,I,3,,1.6,1,Spin-coating,DMSO; GBL,3; 7,Chlorobenzene,FALSE,Unknown,Unknown,14,,TRUE,ISOS-D-1,Dark,FALSE,Open circuit,25.0; 25.0,Air,10,120,FALSE,21.5,30.57324841,,
2018-11-19 00:00:00,SLG , FTO , TiO2-c , TiO2-mp ,, Perovskite , FA-CN ,,,, Au,0.1,nip-mp,FALSE,FA; MA,Pb,Br; I,0.51; 2.49,,,1,Spin-coating,DMF; DMSO,4; 1,Trifluorotoluene,FALSE,Unknown,Unknown,13.74,,TRUE,ISOS-D-1,Dark,FALSE,Open circuit,25.0; 25.0,Air,55,5000,TRUE,21.83,1279.263144,,
2018-08-25 00:00:00,SLG , ITO , PEDOT:PSS ,,, Perovskite , PCBM-60 ,,,, Ag,0.0919,pin,FALSE,BA; Cs; FA,Pb; Sn,I,10,SnF2,1.25,1,Spin-coating,DMF,1,Toluene,FALSE,Unknown,Unknown,8.5,,TRUE,ISOS-D-1I,Dark,FALSE,Open circuit,25.0; 25.0,N2,0,2000,FALSE,22,512.8205128,,
2019-12-02 00:00:00,SLG , FTO , TiO2-c , TiO2-mp ,, Perovskite , Spiro-MeOTAD ,,,, Ag,0.65,nip-mp,FALSE,IM; MA,Pb,I,3,,,1,Spin-coating,DMF; DMSO,4; 1,Chlorobenzene,FALSE,Unknown,Unknown,9,,TRUE,ISOS-D-1,Dark,FALSE,Open circuit,25.0; 25.0,Air,50,48,FALSE,22,12.30769231,,
2017-03-27 00:00:00,SLG , FTO , TiO2-c ,,, Perovskite , Spiro-MeOTAD ,,,, AgAl,0.1,nip,FALSE,MA,Pb,I,3,,1.6,2,Spin-coating >> Spin-coating,DMF; DMSO >> IPA,7; 1 >> 1,Unknown,FALSE,Unknown,Unknown,6.07,5.1,TRUE,ISOS-D-1,Dark,FALSE,Open circuit,25.0; 25.0,Air,30,240,FALSE,22,61.53846154,,
2017-03-27 00:00:00,SLG , FTO , TiO2-c , TiO2-mp ,, Perovskite , Spiro-MeOTAD ,,,, AgAl,0.1,nip-mp,FALSE,MA,Pb,I,3,,1.6,2,Spin-coating >> Spin-coating,DMF; DMSO >> IPA,7; 1 >> 1,Unknown,FALSE,Unknown,Unknown,11.38,9.89,TRUE,ISOS-D-1,Dark,FALSE,Open circuit,25.0; 25.0,Air,30,720,FALSE,22,184.6153846,,
2019-09-19 00:00:00,SLG , FTO , SnO2-c ,,, Perovskite , P-SC6-TiOPc ,,,, Au,0.11,nip,FALSE,Cs; FA; MA,Pb,Br; I,0.39; 2.61,,1.6,1,Spin-coating,DMF; DMSO,4; 1,Chlorobenzene,FALSE,Unknown,Unknown,6.82,,TRUE,ISOS-D-1,Dark,FALSE,Open circuit,25.0; 25.0,Air,75,150,FALSE,22,38.46153846,,
2016-04-09 00:00:00,SLG , ITO , TiO2-c ,,, Perovskite , Spiro-MeOTAD ,,,, Au,0.108,nip,FALSE,MA,Pb,I,3,Cl,1.6,2,Spin-coating >> Spin-coating,DMF >> IPA,1 >> 1,Unknown,FALSE,Unknown,Unknown,15.6,,TRUE,ISOS-D-2I,Dark,FALSE,Open circuit,80.0; 80.0,N2,0,36,FALSE,22,9.230769231,,
2017-01-27 00:00:00,SLG , FTO , TiO2-c , TiO2-mp ,, Perovskite , Spiro-MeOTAD ,,,, Au,0.1,nip-mp,FALSE,MA,Pb,I,3,,1.6,2,Spin-coating >> Spin-coating,DMSO >> IPA,1 >> 1,Toluene,FALSE,Unknown,Unknown,7.6,,TRUE,ISOS-L-1I,Light,FALSE,Open circuit,25.0; 25.0,Unknown,,125,FALSE,22,32.05128205,,
2018-08-03 00:00:00,SLG , FTO , TiO2-c , TiO2-mp ,, Perovskite , Spiro-MeOTAD ,,,, Au,0.1,nip-mp,FALSE,FA; MA,Pb,Br; I,0.5; 2.5,,,1,Spin-coating,DMF; DMSO,4; 1,Chlorobenzene,FALSE,Unknown,Unknown,20,,TRUE,ISOS-L-1I,White LED,FALSE,MPPT,20.0; 20.0,N2,0,80,FALSE,22,20.51282051,,
2017-12-02 00:00:00,SLG , FTO , TiO2-c , TiO2-mp ,, Perovskite , Spiro-MeOTAD ,,,, Au,0.1,nip-mp,FALSE,Cs; FA,Pb,Br; I,0.32; 2.68,,,1,Spin-coating,DMF; DMSO,,Chlorobenzene,FALSE,Unknown,Unknown,13.9,,TRUE,ISOS-D-1,Dark,FALSE,Open circuit,25.0; 25.0,Air,60,1080,FALSE,22,276.9230769,,22
2018-08-03 00:00:00,SLG , FTO , TiO2-c , TiO2-mp ,, Perovskite , Spiro-MeOTAD ,,,, Carbon,0.1,nip-mp,FALSE,FA; MA,Pb,Br; I,0.5; 2.5,,,1,Spin-coating,DMF; DMSO,4; 1,Chlorobenzene,FALSE,Unknown,Unknown,19.2,,TRUE,ISOS-L-1I,White LED,FALSE,MPPT,20.0; 20.0,N2,0,94,FALSE,22,24.1025641,,
2020-08-20,SLG , FTO , TiO2-c ,,, Perovskite , P3HT ,,,, Cu,0.08,nip,FALSE,Cs,Ag; Bi,Br,6,Undoped,2.39,1,Spin-coating,DMSO,1,Unknown,FALSE,Unknown,Unknown,1.4,,TRUE,ISOS-D-1,Dark,FALSE,Open circuit,nan; nan,Air,68,1632,FALSE,22,418.4615385,,
2017-12-19 00:00:00,SLG , ITO , TiO2-c , PCBM-60 ,, Perovskite , PCDTBTB , MoO3 ,,, Au,0.0002,nip,FALSE,MA,Pb,I,3,,1.6,2,Spin-coating >> Spin-coating,DMF; DMSO >> IPA,9; 1 >> 1,Unknown,FALSE,Unknown,Unknown,14.81,14.67,TRUE,ISOS-D-1,Dark,FALSE,Open circuit,25.0; 25.0,Air,55,720,FALSE,22,184.6153846,,
2019-10-23 00:00:00,SLG , FTO , TiO2-c , TiO2-mp ,, Perovskite , Spiro-MeOTAD ,,,, Au,0.1,nip-mp,FALSE,FA,Pb,I,3,,1.48,1,Spin-coating,DMF; DMSO,9; 1,Diethyl ether,FALSE,Unknown,Unknown,12.6,,TRUE,ISOS-D-1,Dark,FALSE,Open circuit,25.0; 25.0,Air,40,240,FALSE,22.2,61.6966581,,
2019/07/01 00:00:00,SLG , ITO , SnO2-np ,,, Perovskite ,,,,, Carbon,0.08,nip,FALSE,FA; MA,Pb,Br; I,0.13; 2.83,MWCNTs,nan,2,Spin-coating >> Spin-coating,DMF; DMSO >> DMF; IPA,9;1 >> 1;100,Unknown,FALSE,Unknown,Unknown,10.37,8.81,TRUE,ISOS-D-2,Dark,FALSE,Open circuit,85.0; 85.0,Air,,300,FALSE,22.5,77.41935484,,
2018-05-29 00:00:00,SLG , ITO , PEDOT:PSS ,,, Perovskite , PCBM-60 ,,,, Al,0.09,pin,FALSE,MA,Pb,I,3,Cl,1.6,1,Spin-coating,DMSO; GBL,3; 7,Toluene,FALSE,Unknown,Unknown,14,,TRUE,ISOS-L-1I,White LED,FALSE,Passive resistance,40.0; 40.0,N2,0,350,FALSE,23,90.90909091,,
2017-05-11 00:00:00,SLG , FTO , TiO2-c , TiO2-mp ,, Perovskite , Spiro-MeOTAD ,,,, Au,0.12,nip-mp,FALSE,MA,Pb,I,3,,1.6,1,Spin-coating,DMSO; GBL,3; 7,Toluene,FALSE,Unknown,Unknown,11.39,,TRUE,ISOS-L-1I,Light,FALSE,Open circuit,20.0; 20.0,Dry air,,5,FALSE,23,1.298701299,,
2016-08-25 00:00:00,SLG , FTO , TiO2-c , TiO2-mp ,, Perovskite , Spiro-MeOTAD ,,,, Au,0.014,nip-mp,FALSE,MA,Pb,I,3,,1.6,1,Spin-coating,DMF; DMSO,9; 1,Diethyl ether,FALSE,Unknown,Unknown,15.9,,TRUE,ISOS-D-1,Dark,FALSE,Open circuit,25.0; 25.0,Air,45,240,FALSE,23,62.33766234,,
2020-08-20,SLG , FTO , TiO2-c ,,, Perovskite , P3HT ,,,, Cu,0.08,nip,FALSE,Cs,Ag; Bi,Br,6,Undoped,2.39,1,Spin-coating,DMSO,1,Unknown,FALSE,Unknown,Unknown,1.13,,TRUE,ISOS-D-1,Dark,FALSE,Open circuit,nan; nan,Air,68,1632,FALSE,23,423.8961039,,
2018-11-10 00:00:00,SLG , ITO , PEDOT:PSS ,,, Perovskite , PCBM-60 , LiF ,,, Al,0.05,pin,FALSE,(PEA); MA,Pb,I,19,Cl,1.55,1,Spin-coating,Methylammonium acetate,1,Unknown,FALSE,Unknown,Unknown,6.52,,TRUE,ISOS-D-1,Dark,FALSE,Open circuit,25.0; 25.0,Air,55,1464,TRUE,23,380.2597403,,
2018-01-22 00:00:00,SLG , FTO , TiO2-c ,,, Perovskite , Thiophene , Spiro-MeOTAD ,,, Au,0.0625,nip,FALSE,Cs; FA; MA,Pb,Br; I,0.45; 2.55,,,1,Spin-coating,DMF; DMSO,4; 1,Chlorobenzene,FALSE,Unknown,Unknown,18.02,,TRUE,ISOS-D-1,Dark,FALSE,Open circuit,20.0; 20.0,Air,40,720,FALSE,23,187.012987,,
2017-12-31 00:00:00,SLG , FTO , TiO2-c , TiO2-mp ,, Perovskite , Spiro-MeOTAD ,,,, Au,0.09,nip-mp,FALSE,MA,Pb,I,3,Cl,1.6,1,Spin-coating,DMF,1,Unknown,FALSE,Unknown,Unknown,8.98,,TRUE,ISOS-D-1,Dark,FALSE,Open circuit,25.0; 25.0,Air,,168,FALSE,23.2,43.75,,
2018-12-04,SLG , FTO , TiO2-c , TiO2-mp ,, Perovskite , Spiro-MeOTAD ,,,, Au,0.04,nip-mp,FALSE,MA,Pb,I,3,nan,1.6,1,Spin-coating,DMF,1,Ethyl ether,FALSE,Unknown,Unknown,17.31,16.79,TRUE,ISOS-D-1,Dark,FALSE,Open circuit,nan; nan,Unknown,,240,FALSE,23.4,62.66318538,,
2016-12-30 00:00:00,SLG , FTO , SnO2-c ,,, Perovskite , Spiro-MeOTAD ,,,, Au,0.11,nip,FALSE,MA,Pb,I,3,Undoped,1.6,2,Spin-coating >> CBD,DMF >> IPA,1 >> 1,Unknown,FALSE,Unknown,Unknown,12.6,,TRUE,ISOS-D-1,Dark,FALSE,Open circuit,25.0; 25.0,Air,70,240,FALSE,24,63.15789474,,
2018-07-02 00:00:00,SLG , ITO , PEDOT:PSS ,,, Perovskite , C60 , SnO2-c ,,, Ag,0.09,pin,FALSE,Cs; FA,Pb; Sn,I,3, SnF2,,1,Spin-coating,DMF; DMSO,3; 1,Anisole,FALSE,Unknown,Unknown,8.3,,TRUE,ISOS-D-2I,Dark,FALSE,Open circuit,85.0; 85.0,N2,0,100,FALSE,24,26.31578947,,
2019-07-06 00:00:00,SLG , ITO , TFM ,,, Perovskite , BCP ,,,, Ag,0.075,pin,FALSE,Cs; FA; MA,Pb,Br; I,0.51; 2.49,,,1,Spin-coating,DMF; DMSO,4; 1,Unknown,FALSE,Unknown,Unknown,16.03,15.95,TRUE,ISOS-D-1,Dark,FALSE,Open circuit,26.0; 26.0,Air,65,100,FALSE,25,26.66666667,,
2019-06-06 00:00:00,SLG , FTO , SnO2-c ,,, Perovskite , H6Bu-ZnPc ,,,, Ag,0.1,nip,FALSE,Cs; FA; MA,Pb,Br; I,0.48; 2.52,,,1,Unknown,Unknown,,Unknown,FALSE,Unknown,Unknown,10.3,,TRUE,ISOS-D-1,Dark,FALSE,Open circuit,25.0; 25.0,Air,75,920,FALSE,25,245.3333333,,
2015-04-21 00:00:00,SLG , ITO , PEDOT:PSS ,,, Perovskite , PCBM-60 ,,,, Ag,0.0725,pin,FALSE,MA,Pb,I,3,Cl,1.6,1,Spin-coating,DMF,1,Unknown,FALSE,Unknown,Unknown,,,TRUE,ISOS-D-1,Dark,FALSE,Open circuit,20.0; 20.0,Air,,30,TRUE,25,#DIV/0!,,
2018-08-08 00:00:00,SLG , ITO , PEDOT:PSS ,,, Perovskite , PCBM-60 ,,,, Ag,0.1,pin,FALSE,MA,Pb,I,3,,1.55,1,Spin-coating,GBL,1,Unknown,FALSE,Unknown,Unknown,12.49,,TRUE,ISOS-D-1I,Dark,FALSE,Open circuit,25.0; 25.0,N2,0,720,FALSE,25,192,,
2019-11-25 00:00:00,SLG , FTO , TiO2-c ,,, Perovskite , Spiro-MeOTAD ,,,, Ag,0.1,nip,FALSE,Cs,Pb,I,3,YbCl3,1.73,1,Spin-coating,DMF; DMSO,1; 1,Unknown,FALSE,Unknown,Unknown,12.4,,TRUE,ISOS-D-2,Dark,FALSE,Open circuit,150.0; 150.0,Air,25,150,FALSE,25,40,,
2017-09-16 00:00:00,SLG , FTO , TiO2-mp ,,, Perovskite , Spiro-MeOTAD ,,,, Ag,0.07,nip-mp,FALSE,MA,Pb,I,3,,1.6,2,Spin-coating >> Spin-coating,DMF; DMSO >> IPA,7; 3 >> 1,Unknown,FALSE,Unknown,Unknown,14.63,,TRUE,ISOS-D-1,Dark,FALSE,Open circuit,25.0; 25.0,Air,60,144,FALSE,25,38.4,,
2019-06-14 00:00:00,SLG , FTO , TiO2-c , SnO2-np ,, Perovskite , Spiro-MeOTAD ,,,, Ag,0.12,nip,FALSE,MA,Pb,I,3,,1.6,1,Spin-coating,DMF; DMSO,4; 1,Chlorobenzene,FALSE,Unknown,Unknown,,,TRUE,ISOS-L-1I,Light,FALSE,Open circuit,25.0; 25.0,N2,0,1000,FALSE,25,#DIV/0!,,25
2017-09-16 00:00:00,SLG , FTO , TiO2-c , TiO2-mp ,, Perovskite , Spiro-MeOTAD ,,,, Ag,0.07,nip-mp,FALSE,MA,Pb,I,3,,1.6,2,Spin-coating >> Spin-coating,DMF; DMSO >> IPA,7; 3 >> 1,Unknown,FALSE,Unknown,Unknown,14.7,,TRUE,ISOS-D-1,Dark,FALSE,Open circuit,25.0; 25.0,Air,60,144,FALSE,25,38.4,,
2017-02-23 00:00:00,SLG , FTO , PEDOT:PSS ,,, Perovskite , PCBM-60 ,,,, Al,0.07,pin,FALSE,MA,Pb,I,3,,1.6,2,Spin-coating >> Gas reaction,DMF >> none,1 >> 1,Unknown,FALSE,Unknown,Unknown,14.7,14.7,TRUE,ISOS-D-1,Dark,FALSE,Open circuit,25.0; 25.0,Air,50,325,FALSE,25,86.66666667,,
2019-11-01 00:00:00,SLG , FTO , TiO2-c ,,, Perovskite , CuSCN ,,,, Au,0.15,nip,FALSE,Cs; FA; MA,Pb,Br; I,0.05; 2.95,,,1,Spin-coating,DMF; DMSO,4; 1,Chlorobenzene,FALSE,Unknown,Unknown,15.21,,TRUE,ISOS-D-1,Dark,FALSE,Open circuit,nan; nan,Air,50,168,FALSE,25,44.8,,
2018-06-06 00:00:00,SLG , FTO , TiO2-c , TiO2-mp ,, Perovskite , HTM-M1 ,,,, Au,0.08,nip-mp,FALSE,Cs; FA; MA,Pb,Br; I,0.45; 2.55,,1.73,1,Spin-coating,DMF; DMSO,9; 1,Chlorobenzene,FALSE,Unknown,Unknown,,9.1,TRUE,ISOS-D-1,Dark,FALSE,Open circuit,25.0; 25.0,Air,30,720,FALSE,25,#DIV/0!,,
2016-02-22 00:00:00,SLG , FTO , TiO2-c , TiO2-mp ,, Perovskite , rGO ,,,, Au,0.1,nip-mp,FALSE,MA,Pb,I,3,,1.5,2,Spin-coating >> CBD,DMF >> IPA,1 >> 1,Unknown,TRUE,SLG,Thermoplastic,4.87,,TRUE,ISOS-L-2,Solar simulator,FALSE,Open circuit,65.0; 65.0,Ambient,,140,FALSE,25,37.33333333,,
2018-12-22 00:00:00,SLG , AZO ,,,, Perovskite , Spiro-MeOTAD ,,,, Au,0.04,nip,FALSE,MA,Pb,I,3,,1.6,1,Spin-coating,DMF,1,Unknown,FALSE,Unknown,Unknown,10.5,,TRUE,ISOS-D-1,Dark,FALSE,Open circuit,20.0; 20.0,Air,65,1440,FALSE,25,384,,
2019-02-11 00:00:00,SLG , FTO ,,,, Perovskite , Spiro-MeOTAD ,,,, Au,0.1,nip,FALSE,MA,Pb,I,3,,1.6,1,Spin-coating,DMF,1,Unknown,FALSE,Unknown,Unknown,13.68,,TRUE,ISOS-D-1,Dark,FALSE,Open circuit,25.0; 25.0,Air,35,350,FALSE,25,93.33333333,,
2019-12-27 00:00:00,SLG , ITO , SnO2-np ,,, Perovskite , Spiro-MeOTAD ,,,, Au,0.1,nip,FALSE,MA,Pb,I,3,,1.6,1,Spin-coating,DMF; DMSO,7; 3,Unknown,FALSE,Unknown,Unknown,17.75,17.75,TRUE,ISOS-L-1,Xenon,FALSE,Open circuit,25.0; 25.0,Air,45,100,FALSE,25,26.66666667,,
2019-03-12 00:00:00,SLG , ITO , SnO2-np ,,, Perovskite , Spiro-MeOTAD ,,,, Au,0.1,nip,FALSE,Cs; FA; MA,Pb,Br; I,0.15; 0.85,,,1,Spin-coating,DMF; DMSO,4; 1,Toluene,FALSE,Unknown,Unknown,18.1,16.7,TRUE,ISOS-D-1,Dark,FALSE,Open circuit,22.0; 22.0,Air,40,240,FALSE,25,64,,
2019-07-26 00:00:00,SLG , FTO , TiO2-c ,,, Perovskite , Spiro-MeOTAD ,,,, Au,0.09,nip,FALSE,FA; MA,Pb,I,3,Undoped,,1,Spin-coating,DMF; DMSO,4; 1,Unknown,FALSE,Unknown,Unknown,19.07,,TRUE,ISOS-D-1,Dark,FALSE,Open circuit,25.0; 25.0,Air,55,100,FALSE,25,26.66666667,,
2016-12-05 00:00:00,SLG , FTO , TiO2-c ,,, Perovskite , Spiro-MeOTAD ,,,, Au,0.1,nip,FALSE,MA,Pb,I,3,,1.6,1,Spin-coating,DMF,1,Chlorobenzene,FALSE,Unknown,Unknown,15.32,2.84,TRUE,ISOS-D-1,Dark,FALSE,Open circuit,25.0; 25.0,Air,,720,FALSE,25,192,,
2018-12-21 00:00:00,SLG , FTO , TiO2-c ,,, Perovskite , Spiro-MeOTAD ,,,, Au,0.066,nip,FALSE,MA; PA,Pb,I,13,,1.63,1,Spin-coating,DMSO; GBL,3; 7,Unknown,FALSE,Unknown,Unknown,8.8,,TRUE,ISOS-D-1,Dark,FALSE,Open circuit,25.0; 25.0,Air,55,4000,FALSE,25,1066.666667,,
2018-12-21 00:00:00,SLG , FTO , TiO2-c ,,, Perovskite , Spiro-MeOTAD ,,,, Au,0.066,nip,FALSE,MA; PA,Pb,I,13,,1.63,1,Spin-coating,DMSO; GBL,3; 7,Unknown,FALSE,Unknown,Unknown,8.8,,TRUE,ISOS-D-2,Dark,FALSE,Open circuit,85.0; 85.0,Air,55,168,FALSE,25,44.8,,
2019-09-30 00:00:00,SLG , FTO , TiO2-c , TiO2-mp ,, Perovskite , Spiro-MeOTAD ,,,, Au,0.09,nip-mp,FALSE,MA,Pb,I,3,,1.6,1,Spin-coating,DMF; DMSO,4; 1,Chlorobenzene,FALSE,Unknown,Unknown,18.22,16.85,TRUE,ISOS-D-1,Dark,FALSE,Open circuit,25.0; 25.0,Air,45,1800,FALSE,25,480,,
2019-09-30 00:00:00,SLG , FTO , TiO2-c , TiO2-mp ,, Perovskite , Spiro-MeOTAD ,,,, Au,0.09,nip-mp,FALSE,MA,Pb,I,3,,1.6,1,Spin-coating,DMF; DMSO,4; 1,Chlorobenzene,FALSE,Unknown,Unknown,18.22,16.85,TRUE,ISOS-D-2I,Dark,FALSE,Open circuit,85.0; 85.0,Unknown,,200,FALSE,25,53.33333333,,
2017-10-17 00:00:00,SLG , FTO , TiO2-c , TiO2-mp ,, Perovskite , Spiro-MeOTAD ,,,, Au,0.0625,nip-mp,FALSE,MA,Pb,I,3,,1.6,1,Spin-coating,DMF,1,Unknown,FALSE,Unknown,Unknown,8.87,7.88,TRUE,ISOS-D-1I,Dark,FALSE,Open circuit,25.0; 25.0,Unknown,,1440,FALSE,25,384,,
2017-02-23 00:00:00,SLG , FTO , TiO2-c , TiO2-mp ,, Perovskite , Spiro-MeOTAD ,,,, Au,0.16,nip-mp,FALSE,Cs; FA; MA,Pb,Br; I,0.51; 2.49,,,1,Spin-coating,DMF; DMSO,4; 1,Chlorobenzene,FALSE,Unknown,Unknown,,,TRUE,ISOS-L-2I,White LED,FALSE,MPPT,60.0; 60.0,N2,0,140,TRUE,25,#DIV/0!,,
2018-08-10 00:00:00,SLG , FTO , TiO2-c , TiO2-mp ,, Perovskite , Spiro-MeOTAD ,,,, Au,1.1,nip-mp,FALSE,MA,Pb,I,3,,1.6,2,Spin-coating >> CBD,DMF >> IPA,1 >> 1,Unknown,FALSE,Unknown,Unknown,13.16,,TRUE,ISOS-L-1,White LED,FALSE,MPPT,50.0; 50.0,Air,55,9,FALSE,25,2.4,,
2018-04-27 00:00:00,SLG , FTO , TiO2-c , TiO2-mp ,, Perovskite , Spiro-MeOTAD ,,,, Au,0.1,nip-mp,FALSE,MA,Pb,I,3,,1.6,2,Spin-coating >> CBD,DMF >> IPA,1 >> 1,Unknown,FALSE,Unknown,Unknown,13.5,,TRUE,ISOS-L-1,White LED,FALSE,MPPT,25.0; 25.0,Ambient,,24,FALSE,25,6.4,,
2018-08-13 00:00:00,SLG , FTO , TiO2-c , TiO2-mp ,, Perovskite , Spiro-MeOTAD ,,,, Au,0.09,nip-mp,FALSE,Cs; FA,Pb,Br; I,0.45; 2.55,Undoped,1.625,1,Spin-coating,DMF; DMSO,4; 1,Chlorobenzene,FALSE,Unknown,Unknown,16.53,14.86,TRUE,ISOS-D-1,Dark,FALSE,Open circuit,25.0; 25.0,Air,50,1600,FALSE,25,426.6666667,,55
2018-10-02 00:00:00,SLG , FTO , TiO2-c , TiO2-mp ,, Perovskite , Spiro-MeOTAD ,,,, Au,0.16,nip-mp,FALSE,MA,Pb,I,3,,1.6,1,Spin-coating,DMF; DMSO,8; 1,Diethyl ether,FALSE,Unknown,Unknown,16.2,,TRUE,ISOS-D-1,Dark,FALSE,Open circuit,25.0; 25.0,Air,40,720,FALSE,25,192,,
