Repository: Bashayer199/data

File: data.csv (part 16 of 48)
2017-12-01 00:00:00,SLG , FTO , TiO2-c , TiO2-mp ,, Perovskite , Spiro-MeOTAD ,,,, Au,0.09,nip-mp,FALSE,FA; MA,Pb,Br; I,0.45; 2.55,,,1,Spin-coating,DMF; DMSO,4; 1,Chlorobenzene,TRUE,Unknown,Unknown,,,TRUE,ISOS-D-2,Dark,FALSE,Open circuit,85.0; 85.0,Air,,800,FALSE,25,#DIV/0!,,
2020-01-16,SLG , FTO , TiO2-c , TiO2-mp ,, Perovskite , Spiro-MeOTAD ,,,, Au,0.09,nip-mp,FALSE,MA,Pb,I,3,Undoped,1.61,1,Spin-coating,DMF; DMSO,4; 1,Diethyl ether,TRUE,Unknown,Unknown,15.9,,TRUE,ISOS-D-2,Dark,FALSE,Open circuit,85; 85,Unknown,,360,FALSE,25,96,,
2015-08-17 00:00:00,SLG , FTO , TiO2-c , TiO2-nw ,, Perovskite , Spiro-MeOTAD ,,,, Au,0.1,nip,FALSE,MA,Pb,I,3,Cl,1.6,1,Spin-coating,DMF,1,Unknown,FALSE,Unknown,Unknown,11.9,11.7,TRUE,ISOS-D-1,Dark,FALSE,Open circuit,25.0; 25.0,Ambient,,240,FALSE,25,64,,
2017-07-17 00:00:00,SLG , FTO , TiO2-c , TiO2-mp ,, Perovskite , TPA-CN ,,,, Au,0.16,nip-mp,FALSE,FA; MA,Pb,Br; I,0.45; 2.55,,,1,Spin-coating,DMF; DMSO,4; 1,Trifluorotoluene,FALSE,Unknown,Unknown,16.7,17.5,TRUE,ISOS-L-1I,Light,TRUE,MPPT,25.0; 25.0,Ar,0,1300,FALSE,25,346.6666667,,
2016-12-14 00:00:00,SLG , FTO , TiO2-c ,,, Perovskite , ZnPc , Spiro-MeOTAD ,,, Au,0.1,nip,FALSE,MA,Pb,I,3,,1.6,2,Evaporation >> CBD,none >> IPA,1 >> 1,Unknown,FALSE,Unknown,Unknown,16.8,,TRUE,ISOS-D-1,Dark,FALSE,Open circuit,25.0; 25.0,Air,75,50,FALSE,25,13.33333333,,
2015-05-04 00:00:00,SLG , ITO , CuSCN ,,, Perovskite , C60 , BCP ,,, Ag,0.1,pin,FALSE,MA,Pb,I,3,,1.5,2,Spin-coating >> CBD,DMF >> IPA,1 >> 1,Unknown,FALSE,Unknown,Unknown,13.4,,TRUE,ISOS-D-1,Dark,FALSE,Open circuit,25.0; 25.0,Air,,39,FALSE,25,10.4,,
2017-07-14 00:00:00,SLG , ITO , PEDOT:PSS ,,, Perovskite , PCBM-60 , BCP ,,, Ag,0.1,pin,FALSE,MA,Pb,I,3,,1.59,1,Spin-coating,DMSO; GBL,3; 7,Toluene,FALSE,Unknown,Unknown,8.24,8.05,TRUE,ISOS-L-1,White LED,FALSE,Open circuit,25.0; 25.0,N2; O2,0,10,FALSE,25,2.666666667,,
2019-09-07 00:00:00,SLG , ITO , PEDOT:PSS ,,, Perovskite , PCBM-60 , BCP ,,, Ag,0.09,pin,FALSE,FA; MA,Pb; Sn,I,3,Cl; SnF2,1.33,1,Doctor blading,DMF; DMSO,4; 1,Vacuum,FALSE,Unknown,Unknown,12.18,12.61,TRUE,ISOS-D-1,Dark,FALSE,Open circuit,25.0; 25.0,Air,60,450,FALSE,25,120,,
2019-05-29 00:00:00,SLG , ITO , PEDOT:PSS ,,, Perovskite , PCBM-60 , BCP ,,, Ag,0.09,pin,FALSE,MA,Pb,I,3,,1.6,1,Spin-coating,DMF; DMSO,9; 1,Chlorobenzene,FALSE,Unknown,Unknown,15.05,,TRUE,ISOS-D-1I,Dark,FALSE,Open circuit,25.0; 25.0,N2,0,600,FALSE,25,160,,
2020-05-16,SLG , ITO , PTAA ,,, Perovskite , PCBM-60 , BCP ,,, Al,0.045,pin,FALSE,MA,Pb,I,3,nan,1.59,1,Spin-coating,Acetonitrile; Methylamine,nan,Unknown,FALSE,Unknown,Unknown,17.32,,TRUE,ISOS-D-1,Dark,FALSE,Open circuit,nan; nan,Unknown,,700,FALSE,25,186.6666667,,
2017-10-23 00:00:00,SLG , ITO , PEDOT:PSS ,,, Perovskite , PCBM-60 , Bphen ,,, Ag,0.0625,pin,FALSE,MA,Pb,I,3,Cl,1.6,1,Spin-coating,DMF,1,Unknown,FALSE,Unknown,Unknown,14.02,,TRUE,ISOS-L-1,Light,FALSE,Open circuit,25.0; 25.0,Air,40,360,FALSE,25,96,,
2019-12-21 00:00:00,SLG , ITO , PTAA ,,, Perovskite , PCBM-60 , Bphen ,,, Ag,0.045,pin,FALSE,MA,Pb,I,3,,1.8,1,Spin-coating,DMF,1,Chlorobenzene,FALSE,Unknown,Unknown,11.55,,TRUE,ISOS-L-1,Light,FALSE,Open circuit,20.0; 20.0,Air,58,336,FALSE,25,89.6,,
2017-06-09 00:00:00,SLG , ITO , SnO2-c , C60 ,, Perovskite , PPyra-ACD , MoO3 ,,, Ag,0.102,nip,FALSE,MA,Pb,I,3,,1.5,1,Spin-coating,DMF; DMSO,4; 1,Chlorobenzene,FALSE,Unknown,Unknown,5.01,,TRUE,ISOS-D-1,Dark,FALSE,Open circuit,25.0; 25.0,Ambient,,720,FALSE,25,192,,
2020-01-29 00:00:00,SLG , FTO , TiO2-c ,,, Perovskite , Spiro-MeOTAD , MoO3 ,,, Ag,0.0725,nip,FALSE,MA,Pb,I,3,,1.6,1,Spin-coating,DMF; DMSO,4; 1,Chlorobenzene,FALSE,Unknown,Unknown,17.46,15.38,TRUE,ISOS-D-1,Dark,FALSE,Open circuit,25.0; 25.0,Air,45,550,FALSE,25,146.6666667,50,
2016-05-09 00:00:00,SLG , FTO , TiO2-c ,,, Perovskite , Spiro-MeOTAD , MoO3 , MoO3,, Au ,0.06,nip,FALSE,MA,Pb,I,3,Cl,1.6,1,Spin-coating,DMF,1,Unknown,FALSE,Unknown,Unknown,5.78,,TRUE,ISOS-L-1I,Light,FALSE,Open circuit,25.0; 25.0,Unknown,,5,FALSE,25,1.333333333,,
2018-12-14 00:00:00,SLG , ITO , PEDOT:PSS ,,, Perovskite , PCBM-60 , ZnO-np ,,, Ag,0.1,pin,FALSE,FA; MA,Pb,Br; I,0.6; 2.4,Undoped,,1,Spin-coating,DMF; DMSO,7; 3,Chlorobenzene,FALSE,Unknown,Unknown,,,TRUE,ISOS-D-2I,Dark,FALSE,Open circuit,100.0; 100.0,N2,0,20,FALSE,25,#DIV/0!,,
2017-05-18 00:00:00,SLG , FTO , SnO2-c , PCBM-60 ,, Perovskite , Spiro-MeOTAD ,,,, Au,0.09,nip,FALSE,MA,Pb,I,3,Pb(SCN)2,1.6,1,Spin-coating,DMF; DMSO,9; 1,Chlorobenzene,FALSE,Unknown,Unknown,,,TRUE,ISOS-D-2I,Dark,FALSE,Open circuit,85.0; 85.0,N2,0,96,FALSE,25.4,#DIV/0!,,
2015-04-27 00:00:00,SLG , ITO , PEDOT:PSS ,,, Perovskite , C60 , Bphen ,,, Ag,0.18,pin,FALSE,MA,Pb,I,3,,1.6,2,Spin-coating >> Spin-coating,DMF >> IPA,1 >> 1,Unknown,FALSE,Unknown,Unknown,9.81,,TRUE,ISOS-D-1,Dark,FALSE,Open circuit,25.0; 25.0,Air,30,240,FALSE,25.5,64.4295302,,
2018-11-23 00:00:00,SLG , ITO , TiO2-c , TiO2-mp ,, Perovskite , Spiro-MeOTAD ,,,, Au,0.1,nip-mp,FALSE,Cs; FA; MA,Pb,Br; I,0.43; 2.57,,,1,Spin-coating,DMF; DMSO,8; 1,Antisolvent,FALSE,Unknown,Unknown,18.42,,TRUE,ISOS-L-1I,Solar simulator,FALSE,Open circuit,25.0; 25.0,Ar,0,400,FALSE,25.67,107.6281448,,
2018-11-10 00:00:00,SLG , ITO , NiO-c ,,, Perovskite , PCBM-60 ,,,, Ag,0.108,pin,FALSE,MA,Pb,I,3,,1.6,1,Spin-coating,DMF; DMSO,4; 1,Chlorobenzene,FALSE,Unknown,Unknown,17.59,,TRUE,ISOS-L-2,Solar simulator,FALSE,Open circuit,65.0; 65.0,Air,40,1000,FALSE,26,270.2702703,,26
2017-07-08 00:00:00,SLG , FTO , TiO2-c , TiO2-mp ,, Perovskite , PCDTBT ,,,, Au,0.0256,nip-mp,FALSE,FA; MA,Pb,Br; I,0.45; 2.55,,,1,Spin-coating,DMF; DMSO,4; 1,Chlorobenzene,FALSE,Unknown,Unknown,15.6,,TRUE,ISOS-L-1,Solar simulator,FALSE,MPPT,25.0; 25.0,Air,,85,FALSE,26,22.97297297,,
2017-10-10 00:00:00,SLG , FTO , TiO2-c , TiO2-mp , Aminocaproic acid; Caproic acid , Perovskite , Spiro-MeOTAD ,,,, Au,0.11,nip-mp,FALSE,MA,Pb,I,3,,1.6,2,Spin-coating >> CBD,DMF; DMSO >> IPA,10; 1 >> 1,Unknown,FALSE,Unknown,Unknown,17.37,,TRUE,ISOS-D-1I,Dark,FALSE,Open circuit,25.0; 25.0,Unknown,,720,FALSE,26,194.5945946,,
2018-06-25 00:00:00,SLG , ITO , SnO2-np ,,, Perovskite , Spiro-MeOTAD ,,,, Au,0.1,nip,FALSE,FA; MA,Pb,I,3,Undoped,1.55,1,Spin-coating,DMF; DMSO,600; 78,Chlorobenzene,FALSE,Unknown,Unknown,18.6,,TRUE,ISOS-L-2,Solar simulator,FALSE,Open circuit,25.0; 25.0,Air,70,720,FALSE,26,194.5945946,,
2018-10-31 00:00:00,SLG , FTO , TiO2-c ,,, Perovskite , Spiro-MeOTAD ,,,, Au,0.1,nip,FALSE,Cs; FA,Pb,I,3,,,1,Spin-coating,DMSO; GBL,3; 7,Chlorobenzene,FALSE,Unknown,Unknown,,,TRUE,ISOS-D-1,Dark,FALSE,Open circuit,25.0; 25.0,Air,,2,FALSE,26,#DIV/0!,,
2019-09-25 00:00:00,SLG , ITO , NiO-c , PTAA ,, Perovskite , PCBM-60 , BCP ,,, Ag,0.1,pin,FALSE,MA,Pb,I,3,,1.6,1,Spin-coating,DMF; DMSO,4; 1,Chlorobenzene,FALSE,Unknown,Unknown,19.52,,TRUE,ISOS-L-1,Light,FALSE,Open circuit,25.0; 25.0,Air,30,1000,FALSE,26,270.2702703,,26
2015-08-18 00:00:00,SLG , FTO , PEDOT:PSS ,,, Perovskite , PCBM-60 ,,,, Al,0.06,pin,FALSE,MA,Pb,I,3,,1.6,2,Spin-coating >> Gas reaction,DMF >> none,1 >> 1,Unknown,FALSE,Unknown,Unknown,13.28,,TRUE,ISOS-D-1,Dark,FALSE,Open circuit,25.0; 25.0,Air,,336,FALSE,27,92.05479452,,
2019-03-06 00:00:00,SLG , FTO , TiO2-c , C60 ,, Perovskite , Spiro-MeOTAD ,,,, Au,0.045,nip,FALSE,MA,Pb,I,3,,1.59,2,Evaporation >> Gas reaction,none >> none,1 >> 1,Unknown,FALSE,Unknown,Unknown,17.3,,TRUE,ISOS-D-2I,Dark,FALSE,Open circuit,80.0; 80.0,Unknown,,336,FALSE,27,92.05479452,,
2016-04-09 00:00:00,SLG , ITO , TiO2-c ,,, Perovskite , Spiro-MeOTAD ,,,, Au,0.108,nip,FALSE,MA,Pb,I,3,Cl,1.6,2,Spin-coating >> Spin-coating,DMF >> IPA,1 >> 1,Unknown,FALSE,Unknown,Unknown,16.4,,TRUE,ISOS-D-2I,Dark,FALSE,Open circuit,80.0; 80.0,N2,0,36,FALSE,27,9.863013699,,
2017-05-24 00:00:00,SLG , FTO , TiO2-c , TiO2-mp ,, Perovskite , Spiro-MeOTAD ,,,, Au,0.1,nip-mp,FALSE,MA,Pb,I,3,,1.6,1,Spin-coating,DMSO,1,Chlorobenzene,FALSE,Unknown,Unknown,12.88,10.46,TRUE,ISOS-L-1,Xenon,FALSE,Open circuit,25.0; 25.0,Ambient,,500,FALSE,27,136.9863014,,
2018-12-01 00:00:00,SLG , ITO , PEDOT:LS ,,, Perovskite , PCBM-60 , PEI ,,, Ag,0.1058,pin,FALSE,MA,Pb,I,3,,1.6,1,Spin-coating,DMSO; GBL,3; 7,Antisolvent,FALSE,Unknown,Unknown,12.85,,TRUE,ISOS-D-1,Dark,FALSE,Open circuit,25.0; 25.0,Air,,93,FALSE,27,25.47945205,,
2019-05-07 00:00:00,SLG , ITO , PTAA ,,, Perovskite , PTCDA , PO-T2T ,,, Cu,0.12,pin,FALSE,MA,Pb,I,3,,1.6,2,Spin-coating >> Spin-coating,DMF >> IPA,1 >> 1,Unknown,FALSE,Unknown,Unknown,16.18,,TRUE,ISOS-D-2I,Dark,FALSE,Open circuit,90.0; 90.0,Unknown,,155,FALSE,27,42.46575342,,
2016-07-28 00:00:00,SLG , ITO , PEDOT:PSS ,,, Perovskite , PCBM-60 , ZnO-np ,,, Al,0.06,pin,FALSE,MA,Pb,I,3,,1.6,1,Spin-coating,DMF; GBL,3; 7,Toluene,FALSE,Unknown,Unknown,,,TRUE,ISOS-D-1,Dark,FALSE,Open circuit,25.0; 25.0,Air,35,192,FALSE,27,#DIV/0!,,
2017-08-15 00:00:00,SLG , FTO , TiO2-c ,,, Perovskite , Spiro-MeOTAD ,,,, Au,0.1,nip,FALSE,MA,Pb,I,3,,1.6,1,Spin-coating,DMF,1,He,FALSE,Unknown,Unknown,,,TRUE,ISOS-D-1,Dark,FALSE,Open circuit,20.0; 20.0,Air,70,240,FALSE,27.1,#DIV/0!,,
2016-08-28 00:00:00,SLG , ITO , PEDOT:PSS , PSS-Na ,, Perovskite , PCBM-60 ,,,, Al,0.09,pin,FALSE,MA,Pb,I,3,Cl,1.6,1,Spin-coating,DMF,1,Chlorobenzene,FALSE,Unknown,Unknown,9.87,,TRUE,ISOS-D-1I,Dark,FALSE,Open circuit,25.0; 25.0,N2,0,400,FALSE,28,111.1111111,,
2018-05-18 00:00:00,SLG , FTO , SnO2-np , PCBM-60 ,, Perovskite , Spiro-MeOTAD ,,,, Au,0.1,nip,FALSE,FA,Pb,I,3,,1.48,1,Spin-coating,DMF; DMSO,4; 1,Chlorobenzene,FALSE,Unknown,Unknown,15.77,14,TRUE,ISOS-D-1,Dark,FALSE,Open circuit,50.0; 50.0,Air,30,480,FALSE,28,133.3333333,,
2019-05-07,SLG , FTO , PEDOT:PSS ,,, Perovskite , PCBM-60 , BCP ,,, Ag,0.09,pin,FALSE,FA; MA,Pb; Sn,I,3,PbSCN2,1.33,1,Spin-coating,DMF; DMSO,4; 1,Diethyl ether,FALSE,Unknown,Unknown,13.19,,TRUE,ISOS-D-1,Dark,FALSE,Open circuit,nan; nan,Air,20,122,TRUE,28,33.88888889,,
2019-05-20 00:00:00,SLG , ITO , NiO-c ,,, Perovskite , ADAHCl , C60 , BCP ,, Ag,0.1,pin,FALSE,Cs; FA,Pb,I,3,,,1,Spin-coating,DMF; DMSO,4; 1,Chlorobenzene,FALSE,Unknown,Unknown,20.2,,TRUE,ISOS-L-1I,White LED,FALSE,Open circuit,25.0; 25.0,N2,0,300,FALSE,28,83.33333333,,
2019-12-27 00:00:00,SLG , FTO , TiO2-c ,,, Perovskite , Spiro-MeOTAD ,,,, Au,0.1,nip,FALSE,Cs; FA; MA,Pb,Br; I,0.51; 2.49,,,1,Spin-coating,DMF; DMSO,4; 1,Chlorobenzene,FALSE,Unknown,Unknown,18.1,13.62,TRUE,ISOS-D-1,Dark,FALSE,Open circuit,25.0; 25.0,Air,30,1000,FALSE,28.8,280.8988764,,28.8
2019-04-24 00:00:00,SLG , ITO , PEDOT:PSS ,,, Perovskite , Fullerene-2c ,,,, Ag,0.06,pin,FALSE,MA,Pb,I,3,,1.6,1,Spin-coating,DMF,1,Toluene,FALSE,Unknown,Unknown,3.07,,TRUE,ISOS-D-1,Dark,FALSE,Open circuit,25.0; 25.0,Air,25,240,FALSE,29,67.6056338,,
2018-08-25 00:00:00,SLG , ITO , PEDOT:PSS ,,, Perovskite , PCBM-60 ,,,, Ag,0.0919,pin,FALSE,BA; Cs; FA,Pb; Sn,I,14,SnF2,1.24,1,Spin-coating,DMF,1,Toluene,FALSE,Unknown,Unknown,10.4,,TRUE,ISOS-D-1I,Dark,FALSE,Open circuit,25.0; 25.0,N2,0,2000,FALSE,29,563.3802817,,
2017-10-25 00:00:00,SLG , ITO , PTAA ,,, Perovskite , PCBM-60 ,,,, Ag,0.045,pin,FALSE,Cs; FA; MA,Pb,I,3,Cl,1.5,1,Spin-coating,DMF,1,Diethyl ether,FALSE,Unknown,Unknown,13.51,,TRUE,ISOS-D-1I,Dark,FALSE,Open circuit,25.0; 25.0,N2,0,450,FALSE,29,126.7605634,,
2018-11-11,SLG , FTO , TiO2-c , TiO2-mp ,, Perovskite , Spiro-MeOTAD ,,,, Ag,0.1,nip-mp,FALSE,MA,Pb,I,3,nan,1.5,2,Spin-coating | Spin-coating,DMSO | Butanol; IPA,1 | 2; 98,Unknown,FALSE,Unknown,Unknown,14.81,11.91,TRUE,ISOS-D-1,Dark,FALSE,Open circuit,nan; nan,Air,,240,FALSE,29,67.6056338,,
2018-05-04 00:00:00,SLG , FTO , TiO2-c , TiO2-mp ,, Perovskite ," 3,6 BCz-OMeTAD ",,,, Au,1,nip-mp,FALSE,Cs; FA; MA,Pb,Br; I,0.51; 2.49,,,1,Spin-coating,DMF; DMSO,4; 1,Chlorobenzene,FALSE,Unknown,Unknown,17,15.6,TRUE,ISOS-L-1,Xenon,FALSE,Open circuit,50.0; 50.0,Air,50,150,FALSE,29,42.25352113,,
2017-07-12 00:00:00,SLG , FTO , TiO2-c ,,, Perovskite , PTAA ,,,, Au,0.1,nip,FALSE,FA,Pb,I,3,,1.48,1,Spin-coating,DMF,1,N2,TRUE,SLG,Polyisobutylene,12.5,4.1,TRUE,IEC 61215,Dark,FALSE,Open circuit,85.0; 85.0,Air,85,346,FALSE,29,97.46478873,,
2014-03-26 00:00:00,SLG , FTO , TiO2-c , TiO2-mp ,, Perovskite , PTAA ,,,, Au,0.127,nip-mp,FALSE,MA,Pb,I,3,,1.6,2,Spin-coating >> CBD,DMF >> IPA,1 >> 1,Unknown,FALSE,Unknown,Unknown,12.3,,TRUE,ISOS-D-1,Dark,FALSE,Open circuit,20.0; 20.0,Air,55,150,FALSE,29,42.25352113,,
2018-02-14 00:00:00,SLG , FTO , TiO2-c , TiO2-mp ,, Perovskite , Spiro-MeOTAD ,,,, Au,0.159,nip-mp,FALSE,FA; MA,Pb,Br; I,0.45; 2.55,,,1,Spin-coating,DMF; DMSO,4; 1,Chlorobenzene,FALSE,Unknown,Unknown,16.5,,TRUE,ISOS-L-1,Light,FALSE,Open circuit,25.0; 25.0,Air,70,1200,FALSE,29,338.028169,,
2018-01-22 00:00:00,SLG , FTO , TiO2-c ,,, Perovskite , 3-Dodecylthiophene , Spiro-MeOTAD ,,, Au,0.0625,nip,FALSE,MA,Pb,I,3,,1.6,2,Spin-coating >> Spin-coating,DMF; DMSO >> IPA,1; 1 >> 1,Unknown,FALSE,Unknown,Unknown,15.07,,TRUE,ISOS-D-1,Dark,FALSE,Open circuit,20.0; 20.0,Air,40,720,FALSE,29,202.8169014,,
2017-10-09 00:00:00,SLG , ITO , PEDOT:PSS ,,, Perovskite , P(NDI2OD-T2) ,,,, Ag,0.12,pin,FALSE,MA,Pb,I,3,,1.6,3,Spin-coating >> Spin-coating >> Spin-coating,DMF >> IPA >> DMF; IPA,1 >> 1 >> 70; 1000,Unknown,FALSE,Unknown,Unknown,,,TRUE,ISOS-D-1,Dark,FALSE,Open circuit,30.0; 30.0,Air,30,240,FALSE,30,#DIV/0!,,
2017-06-13 00:00:00,SLG , FTO , TiO2-c , TiO2-mp ,, Perovskite , P3HT ,,,, Ag,0.1,nip-mp,FALSE,MA,Pb,I,3,Cl,1.57,1,Spin-coating,DMF,1,Unknown,FALSE,Unknown,Unknown,4.66,,TRUE,ISOS-D-1,Dark,FALSE,Open circuit,26.0; 26.0,Air,40,240,FALSE,30,68.57142857,,
2016-04-06,SLG , FTO , TiO2-c , TiO2-mp ,, Perovskite , P3HT ,,,, Ag,0.08,nip-mp,FALSE,MA,Pb,I,3,nan,1.59,2,Spin-coating >> CBD,DMF >> IPA,1 >> 1,Unknown,FALSE,Unknown,Unknown,8.16,,TRUE,ISOS-D-1,Dark,FALSE,Open circuit,25.0; 25.0,Air,30,1344,FALSE,30,384,,
2018-08-25 00:00:00,SLG , ITO , PEDOT:PSS ,,, Perovskite , PCBM-60 ,,,, Ag,0.0919,pin,FALSE,BA; Cs; FA,Pb; Sn,I,14,SnF2,1.24,1,Spin-coating,DMF,1,Toluene,FALSE,Unknown,Unknown,10.4,,TRUE,ISOS-L-2,Solar simulator,FALSE,Open circuit,65.0; 65.0,Ambient,,10,FALSE,30,2.857142857,,
2019-03-30 00:00:00,SLG , ITO , SnO2-np ,,, Perovskite , Spiro-MeOTAD ,,,, Ag,0.075,nip,FALSE,Cs,Pb,Br; I,1; 2,,,1,Spin-coating,DMSO,1,Unknown,FALSE,Unknown,Unknown,11.2,,TRUE,ISOS-L-1,Light,FALSE,Open circuit,25.0; 25.0,Air,40,3,FALSE,30,0.857142857,,
2017-04-03 00:00:00,SLG , FTO , CdS ,,, Perovskite , Spiro-MeOTAD ,,,, Ag,0.09,nip,FALSE,MA,Pb,I,3,,1.59,2,Evaporation >> Gas reaction,none >> none,1 >> 1,Unknown,FALSE,Unknown,Unknown,13.3,,TRUE,ISOS-D-1,Dark,FALSE,Open circuit,25.0; 25.0,Air,,480,FALSE,30,137.1428571,,
2017-08-01 00:00:00,SLG , FTO , TiO2-c ,,, Perovskite , Spiro-MeOTAD ,,,, Ag,0.09,nip,FALSE,MA,Pb,I,3,Cl,1.55,1,Spin-coating,DMF,1,Unknown,FALSE,Unknown,Unknown,,,TRUE,ISOS-D-2I,Dark,FALSE,Open circuit,60.0; 60.0,N2,0,9,FALSE,30,#DIV/0!,,
2017-08-01 00:00:00,SLG , FTO , TiO2-c ,,, Perovskite , Spiro-MeOTAD ,,,, Ag,0.09,nip,FALSE,MA,Pb,I,3,Cl,1.55,1,Spin-coating,DMF,1,Unknown,FALSE,Unknown,Unknown,13.8,8.5,TRUE,ISOS-L-1I,Xenon,FALSE,Open circuit,40.0; 40.0,N2,0,9,FALSE,30,2.571428571,,
2016-12-01 00:00:00,SLG , FTO , TiO2-c ,,, Perovskite , Spiro-MeOTAD ,,,, Ag,0.1,nip,FALSE,FA,Pb,I,3,,1.48,1,Spin-coating,DMF; DMSO,3; 7,Chlorobenzene,FALSE,Unknown,Unknown,15.02,,TRUE,ISOS-L-1,Light,FALSE,Open circuit,40.0; 40.0,Air,70,5,TRUE,30,1.428571429,,
2019-06-05 00:00:00,SLG , FTO , TiO2-c ,,, Perovskite , Spiro-MeOTAD ,,,, Ag,0.1,nip,FALSE,MA,Pb,I,3,,1.59,1,Spin-coating,DMF,1,Ethyl acetate,FALSE,Unknown,Unknown,10.53,,TRUE,ISOS-D-1,Dark,FALSE,Open circuit,25.0; 25.0,Air,30,168,FALSE,30,48,,
2019-02-06 00:00:00,SLG , FTO , TiO2-c , TiO2-mp ,, Perovskite , Spiro-MeOTAD ,,,, Ag,0.084,nip-mp,FALSE,FA; MA,Pb,I,3,HC(NH2)2IÐNaI,1.546,3,Spin-coating >> CBD >> Spin-coating,DMF >> IPA >> IPA,1 >> 1 >> 1,Unknown,FALSE,Unknown,Unknown,18.66,,TRUE,ISOS-D-1,Dark,FALSE,Open circuit,25.0; 25.0,Air,50,350,FALSE,30,100,,
2019-02-06 00:00:00,SLG , FTO , TiO2-c , TiO2-mp ,, Perovskite , Spiro-MeOTAD ,,,, Ag,0.084,nip-mp,FALSE,FA; MA,Pb,I,3,HC(NH2)2IÐNaI,1.55,3,Spin-coating >> CBD >> Spin-coating,DMF >> IPA >> IPA,1 >> 1 >> 1,Unknown,FALSE,Unknown,Unknown,17.83,,TRUE,ISOS-D-1,Dark,FALSE,Open circuit,25.0; 25.0,Air,50,350,FALSE,30,100,,
2017-03-27 00:00:00,SLG , ITO , PEDOT:PSS ,,, Perovskite , PCBM-60 ,,,, Al,0.09,pin,FALSE,MA,Pb,I,3,,1.6,1,Spin-coating,DMF,1,Chlorobenzene,FALSE,Unknown,Unknown,11.58,12.02,TRUE,ISOS-D-1,Dark,FALSE,Open circuit,25.0; 25.0,Air,45,1,FALSE,30,0.285714286,,
2019-08-12 00:00:00,SLG , ITO , SnO2-np ,,, Perovskite , P3HT ,,,, Au,0.1,nip,FALSE,Cs,Pb,Br; I,1; 2,Undoped,,1,Spin-coating,DMF; DMSO,1; 9,Ethyl acetate,FALSE,Unknown,Unknown,8.46,,TRUE,ISOS-D-1,Dark,FALSE,Open circuit,25.0; 25.0,Air,65,0.3,TRUE,30,0.085714286,,
2020-04-16,SLG , FTO , TiO2-c , TiO2-mp ,, Perovskite , P3HT ,,,, Au,0.09,nip-mp,FALSE,Cs,Pb,Br; I,1; 2,nan,1.9,1,Spin-coating,DMSO,1,Hot Air,FALSE,Unknown,Unknown,14.48,,TRUE,ISOS-D-1,Dark,FALSE,Open circuit,nan; nan,Air,40,120,FALSE,30,34.28571429,,
2017-06-30 00:00:00,SLG , ITO , TiO2-c , TiO2-mp ,, Perovskite , P3HT ,,,, Au,0.025,nip-mp,FALSE,MA,Pb,I,3,Cl,1.6,1,Spin-coating,DMF,1,Unknown,FALSE,Unknown,Unknown,,,TRUE,ISOS-D-1,Dark,FALSE,Open circuit,20.0; 20.0,Air,40,1920,TRUE,30,#DIV/0!,,50
2019-12-30,SLG , FTO , TiO2-c ,,, Perovskite , PTAA ,,,, Au,,nip,FALSE,FA,Pb,Br,3,nan,nan,2,Spin-coating >> Spin-coating,DMF; DMSO >> IPA,nan,Unknown,FALSE,Unknown,Unknown,6.76,,TRUE,ISOS-D-2,Dark,FALSE,Open circuit,65; 65,Unknown,45,500,FALSE,30,142.8571429,,
2017-10-10 00:00:00,SLG , FTO , TiO2-c , TiO2-mp , Aminocaproic acid , Perovskite , Spiro-MeOTAD ,,,, Au,0.11,nip-mp,FALSE,MA,Pb,I,3,,1.6,2,Spin-coating >> CBD,DMF; DMSO >> IPA,10; 1 >> 1,Unknown,FALSE,Unknown,Unknown,16.99,,TRUE,ISOS-D-1I,Dark,FALSE,Open circuit,25.0; 25.0,Unknown,,720,FALSE,30,205.7142857,,
2019-05-20 00:00:00,SLG , FTO , 1-ethyl-3-methylimidazolium iodide , C60 ,, Perovskite , Spiro-MeOTAD ,,,, Au,0.09,nip,FALSE,MA,Pb,I,3,,1.6,1,Spin-coating,DMF; DMSO,4; 1,Chlorobenzene,FALSE,Unknown,Unknown,,,TRUE,ISOS-D-1,Dark,FALSE,Open circuit,25.0; 25.0,Air,35,360,FALSE,30,#DIV/0!,,
2019-09-19 00:00:00,SLG , FTO , SnO2-c ,,, Perovskite , Spiro-MeOTAD ,,,, Au,0.11,nip,FALSE,Cs; FA; MA,Pb,Br; I,0.39; 2.61,,1.6,1,Spin-coating,DMF; DMSO,4; 1,Chlorobenzene,FALSE,Unknown,Unknown,19.2,,TRUE,ISOS-D-1,Dark,FALSE,Open circuit,25.0; 25.0,Air,75,250,FALSE,30,71.42857143,,
2019-08-14 00:00:00,SLG , ITO , SnO2-c ,,, Perovskite , Spiro-MeOTAD ,,,, Au,0.1,nip,FALSE,MA,Pb,I,3,,1.6,1,Spin-coating,DMF; DMSO,9; 1,Diethyl ether,TRUE,UHPBF,"Epoxy  (Pacer  Technology,  SY-QS )",,,TRUE,ISOS-D-1,Dark,FALSE,Open circuit,35.0; 35.0,Air,25,4344,FALSE,30,#DIV/0!,,
2019-12-03 00:00:00,SLG , FTO , SnO2-np ,,, Perovskite , Spiro-MeOTAD ,,,, Au,0.065,nip,FALSE,FA; MA,Pb,Br; I,0.03; 2.97,Cl,1.581,2,Spin-coating >> Spin-coating,DMF; DMSO >> IPA,95; 5 >> 1,Unknown,FALSE,Unknown,Unknown,17.62,16.41,TRUE,ISOS_L_1,Solar simulator,FALSE,Constant potential,28.0; 28.0,Air,60,0.3,FALSE,30,0.085714286,,
2019-08-14,SLG , ITO , SnO2-np ,,, Perovskite , Spiro-MeOTAD ,,,, Au,0.1,nip,FALSE,MA,Pb,I,3,nan,1.6,1,Spin-coating,DMF; DMSO,8; 1,Diethyl ether,FALSE,Unknown,Unknown,19.8,,TRUE,ISOS-D-1,Dark,FALSE,Open circuit,28.0; 28.0,Air,70,100,FALSE,30,28.57142857,,
2019-01-08 00:00:00,SLG , FTO , TiO2-c ,,, Perovskite , Spiro-MeOTAD ,,,, Au,0.1,nip,FALSE,Cs; FA; MA,Pb,Br; I,0.45; 2.55,,,1,Spin-coating,DMF; DMSO,4; 1,Chlorobenzene,FALSE,Unknown,Unknown,,,TRUE,ISOS-L-2,Solar simulator,FALSE,Constant potential,25.0; 25.0,Air,60,1.5,FALSE,30,#DIV/0!,,
2017-09-01 00:00:00,SLG , FTO , TiO2-c ,,, Perovskite , Spiro-MeOTAD ,,,, Au,0.05,nip,FALSE,Cs; FA,Pb,Br; I,0.81; 2.19,,1.72,1,Spin-coating,DMF; DMSO,9; 1,Chlorobenzene,FALSE,Unknown,Unknown,14,,TRUE,ISOS-D-1,Dark,FALSE,Open circuit,25.0; 25.0,Air,65,576,FALSE,30,164.5714286,,
2019-04-10 00:00:00,SLG , FTO , TiO2-c ,,, Perovskite , Spiro-MeOTAD ,,,, Au,0.09,nip,FALSE,FA; MA,Pb,I,3,,1.56,1,Spin-coating,DMF; DMSO,4; 1,Chlorobenzene,FALSE,Unknown,Unknown,19.55,16.58,TRUE,ISOS-D-1,Dark,FALSE,Open circuit,25.0; 25.0,Air,30,750,FALSE,30,214.2857143,,
2017-11-09 00:00:00,SLG , FTO , TiO2-c ,,, Perovskite , Spiro-MeOTAD ,,,, Au,0.102,nip,FALSE,MA,Pb,I,3,,1.5,2,Spin-coating >> Spin-coating,DMF >> IPA,1 >> 1,Unknown,FALSE,Unknown,Unknown,17.4,14.2,TRUE,ISOS-D-1,Dark,FALSE,Open circuit,25.0; 25.0,Air,40,168,FALSE,30,48,,
2019-08-02,SLG , FTO , TiO2-c ,,, Perovskite , Spiro-MeOTAD ,,,, Au,0.1,nip,FALSE,Cs; FA; MA,Pb,Br; I,0.45; 2.55,nan,nan,1,Spin-coating,DMF; DMSO,4; 1,Chlorobenzene,FALSE,Unknown,Unknown,19.59,18.11,TRUE,ISOS-L-1I,Xenon,FALSE,MPPT,25.0; 25.0,N2,,40,FALSE,30,11.42857143,,
2018-02-14 00:00:00,SLG , ITO , TiO2-c ,,, Perovskite , Spiro-MeOTAD ,,,, Au,0.1,nip,FALSE,Cs; FA,Pb,Br; I,1.2; 2.8,,1.75,1,Spin-coating,DMF; DMSO,7; 2,Chlorobenzene,FALSE,Unknown,Unknown,16.57,,TRUE,ISOS-D-1,Dark,FALSE,Open circuit,25.0; 25.0,Air,30,950,FALSE,30,271.4285714,,
2019-08-17,SLG , ITO , TiO2-c ,,, Perovskite , Spiro-MeOTAD ,,,, Au,0.049,nip,FALSE,Cs; FA; MA,Pb,Br; I,0.45; 2.55,nan,nan,1,Spin-coating,DMF; DMSO,4; 1,Chlorobenzene,FALSE,Unknown,Unknown,18.2,16.1,TRUE,ISOS-L-1,Xenon,FALSE,Open circuit,nan; nan,Air,30,2000,FALSE,30,571.4285714,,
2019-01-18 00:00:00,SLG , ITO , TiO2-np ,,, Perovskite , Spiro-MeOTAD ,,,, Au,0.09408,nip,FALSE,MA,Pb,I,3,Cl; Y(acac)3,1.55,2,Spin-coating >> Spin-coating,DMF; DMSO >> IPA,9; 1 >> 1,Unknown,FALSE,Unknown,Unknown,,,TRUE,ISOS-D-1I,Dark,FALSE,Open circuit,25.0; 25.0,N2,0,8000,FALSE,30,#DIV/0!,,
2016-05-17 00:00:00,SLG , FTO , TiO2-c , TiO2-mp ,, Perovskite , Spiro-MeOTAD ,,,, Au,0.16,nip-mp,FALSE,MA,Pb,I,3,,1.6,2,Spin-coating >> Spin-coating,DMF; DMSO >> IPA,4; 1 >> 1,Unknown,TRUE,Cover glass; Epoxy,Unknown,16.5,15.1,TRUE,ISOS-L-1I,Light,FALSE,Open circuit,25.0; 25.0,Unknown,,400,FALSE,30,114.2857143,,
2017-01-27 00:00:00,SLG , FTO , TiO2-c , TiO2-mp ,, Perovskite , Spiro-MeOTAD ,,,, Au,0.1,nip-mp,FALSE,MA,Pb,I,3,,1.6,1,Spin-coating,DMSO,1,Toluene,FALSE,Unknown,Unknown,16.8,,TRUE,ISOS-L-1I,Light,FALSE,Open circuit,25.0; 25.0,Unknown,,125,FALSE,30,35.71428571,,
2019-09-02 00:00:00,SLG , FTO , TiO2-c , TiO2-mp ,, Perovskite , Spiro-MeOTAD ,,,, Au,0.09,nip-mp,FALSE,MA,Pb,I,3,,1.6,1,Spin-coating,DMF; DMSO,4; 1,Chlorobenzene,FALSE,Unknown,Unknown,17.41,,TRUE,ISOS-D-1,Dark,FALSE,Open circuit,25.0; 25.0,Air,50,1440,FALSE,30,411.4285714,,65
2019-08-02 00:00:00,SLG , FTO , TiO2-c , TiO2-mp ,, Perovskite , Spiro-MeOTAD ,,,, Au,0.2,nip-mp,FALSE,Cs; FA; MA,Pb,Br; I,0.5; 2.5,,,1,Spin-coating,DMF; DMSO,4; 1,Chlorobenzene,FALSE,Unknown,Unknown,1.5,,TRUE,ISOS-D-1,Dark,FALSE,Open circuit,25.0; 25.0,Air,10,2100,FALSE,30,600,,
2018-08-10 00:00:00,SLG , FTO , TiO2-c , TiO2-mp ,, Perovskite , Spiro-MeOTAD ,,,, Au,1.1,nip-mp,FALSE,MA,Pb,I,3,,1.6,2,Spin-coating >> CBD,DMF >> IPA,1 >> 1,Unknown,FALSE,Unknown,Unknown,11.5,,TRUE,ISOS-L-1,White LED,FALSE,MPPT,50.0; 50.0,Air,55,9,FALSE,30,2.571428571,,
2018-01-31 00:00:00,SLG , FTO , TiO2-c , TiO2-mp ,, Perovskite , Spiro-MeOTAD ,,,, Au,0.12,nip-mp,FALSE,Cs,Pb,Br; I,2.7; 0.3,,2.32,2,Spin-coating >> CBD,DMF >> IPA,1 >> 1,Unknown,FALSE,Unknown,Unknown,2.73,,TRUE,ISOS-D-1I,Dark,FALSE,Open circuit,25.0; 25.0,N2,0,144,FALSE,30,41.14285714,,
2016-06-28 00:00:00,SLG , FTO , TiO2-c , TiO2-mp ,, Perovskite , Spiro-MeOTAD ,,,, Au,0.09,nip-mp,FALSE,MA,Pb,I,3,,1.6,1,Spin-coating,DMSO; GBL,3; 7,Chlorobenzene,FALSE,Unknown,Unknown,14.5,,TRUE,ISOS-D-1,Dark,FALSE,Open circuit,25.0; 25.0,Air,30,500,FALSE,30,142.8571429,,
2017-03-20 00:00:00,SLG , FTO , TiO2-c , TiO2-mp ,, Perovskite , Spiro-MeOTAD ,,,, Au,0.09,nip-mp,FALSE,MA,Pb,I,3,,1.5,1,Spin-coating,DMF,1,Chlorobenzene,FALSE,Unknown,Unknown,14.38,12.06,TRUE,ISOS-D-1,Dark,FALSE,Open circuit,25.0; 25.0,Ambient,,1440,FALSE,30,411.4285714,,
2018-04-17 00:00:00,SLG , FTO , TiO2-c , TiO2-mp ,, Perovskite , Spiro-MeOTAD ,,,, Au,0.09,nip-mp,FALSE,BU; FA,Pb,I,28,,,1,Spin-coating,DMF,1,Chlorobenzene,FALSE,Unknown,Unknown,11.71,,TRUE,ISOS-D-1,Dark,FALSE,Open circuit,25.0; 25.0,Air,80,500,FALSE,30,142.8571429,,
2019-12-18 00:00:00,SLG , FTO , TiO2-c , TiO2-mp ,, Perovskite , Spiro-MeOTAD ,,,, Au,1,nip-mp,FALSE,MA,Pb,I,3,,1.6,1,Spin-coating,DMF,1,Chlorobenzene,FALSE,Unknown,Unknown,17.4,16.1,TRUE,ISOS-D-1,Dark,FALSE,Open circuit,25.0; 25.0,Air,60,420,FALSE,30,120,,
2019-10-01 00:00:00,SLG , FTO , ZnSO , TiO2-mp ,, Perovskite , Spiro-MeOTAD ,,,, Au,8,nip-mp,TRUE,MA,Pb,I,3,Cl,1.6,1,Doctor blading,DMF; NMP,4; 1,Vacuum,FALSE,Unknown,Unknown,7.01,,TRUE,ISOS-D-1,Dark,FALSE,Open circuit,25.0; 25.0,Air,45,480,FALSE,30,137.1428571,,
2020-04-02,SLG , FTO , TiO2-c , TiO2-mp , SnO2-c , Perovskite , Spiro-MeOTAD ,,,, Au,0.16,nip-mp,FALSE,Cs; FA,Pb,I,3,Undoped,1.55,1,Spin-coating,DMF; DMSO,4; 1,Chlorobenzene,FALSE,Unknown,Unknown,18.44,,TRUE,ISOS-L-1I,Solar simulator,FALSE,Open circuit,40; 40,N2,,800,FALSE,30,228.5714286,,
2019-07-03 00:00:00,SLG , FTO , TiO2-c ,,, Perovskite , Spiro-MeTAD ,,,, Au,0.1,nip,FALSE,(BEA); Cs; FA; MA,Pb,Br; I,1.7; 0.83,,,1,Spin-coating,DMF; DMSO,4; 1,Unknown,FALSE,Unknown,Unknown,17.39,,TRUE,ISOS-D-2I,Dark,FALSE,Open circuit,85.0; 85.0,N2,0,100,FALSE,30,28.57142857,,
2017-09-20 00:00:00,SLG , FTO , NiO-c ,,, Perovskite , PCBM-60 , BCP ,,, Ag,0.1,pin,FALSE,MA,Pb,I,3,,1.6,1,Spin-coating,DMF; DMSO,1; 1,Chlorobenzene,FALSE,Unknown,Unknown,14.46,,TRUE,ISOS-D-1,Dark,FALSE,Open circuit,25.0; 25.0,Air,10,600,FALSE,30,171.4285714,,
2019-01-29 00:00:00,SLG , ITO , NiO-np , TPI-6MEO ,, Perovskite , PCBM-60 , BCP ,,, Ag,0.1,pin,FALSE,MA,Pb,I,3,,1.6,1,Spin-coating,DMF; DMSO,9; 1,Ether,FALSE,Unknown,Unknown,18.42,,TRUE,ISOS-D-1,Dark,FALSE,Open circuit,25.0; 25.0,Air,,21,FALSE,30,6,,
2015-07-06 00:00:00,SLG , ITO , PEDOT:PSS ,,, Perovskite , PCBM-60 , bis-C60 ,,, Ag,0.0314,pin,FALSE,MA,Pb,I,3,,1.6,1,Spin-coating,DMSO; GBL,3; 7,Toluene,FALSE,Unknown,Unknown,12.1,,TRUE,ISOS-D-1,Dark,FALSE,Open circuit,25.0; 25.0,Ambient,,300,FALSE,30,85.71428571,,
2020-08-19,SLG , ITO , P3CT-N ,,, Perovskite , PCBM-60 , C60 , BCP ,, Ag,0.09,pin,FALSE,Cs,Pb,Br; I,1; 2,Acetic acid,1.88,1,Spin-coating,DMF; DMSO,7; 3,IPA,FALSE,Unknown,Unknown,11.87,,TRUE,ISOS-L-1I,,FALSE,Open circuit,45; 45,N2,48.3,500,FALSE,30,142.8571429,,
2014-11-29 00:00:00,SLG , ITO , PEDOT:PSS ,,, Perovskite , PCBM-60 , C60 ,,, Ag,0.0314,pin,FALSE,MA,Pb,I,3,,1.6,1,Spin-coating,Unknown,,Unknown,FALSE,Unknown,Unknown,11.16,,TRUE,ISOS-D-1,Dark,FALSE,Open circuit,25.0; 25.0,Ambient,,144,FALSE,30,41.14285714,,
2018-06-02 00:00:00,SLG , ITO , PEDOT:PSS ,,, Perovskite , PCBM-60 , C60 , BCP ,, Ag,0.08,pin,FALSE,MA,Pb,I,3,,1.6,1,Spin-coating,DMF,1,Unknown,FALSE,Unknown,Unknown,16.47,,TRUE,ISOS-D-1,Dark,FALSE,Open circuit,25.0; 25.0,Air,60,480,FALSE,30,137.1428571,,
2019-11-06 00:00:00,SLG , ITO , PEDOT:PSS ,,, Perovskite , PCBM-60 , C60 , LiF ,, Al,0.1,pin,FALSE,MA,Pb,I,3,,1.6,1,Spin-coating,DMF; DMSO,4; 1,Chlorobenzene,FALSE,Unknown,Unknown,12.5,,TRUE,ISOS-D-1,Dark,FALSE,Open circuit,25.0; 25.0,Air,50,175,FALSE,30,50,,
2019-12-30 00:00:00,SLG , ITO , PEDOT:PSS ,,, Perovskite , TMPA-Cl , C60 , BCP ,, Ag,0.1,pin,FALSE,FA,Sn,I,3,SnF2,,1,Spin-coating,DMF; DMSO,7; 3,Anisole; Toluene,FALSE,Unknown,Unknown,5.93,,TRUE,ISOS-D-1I,Dark,FALSE,Open circuit,25.0; 25.0,N2,0,480,FALSE,30,137.1428571,,
2018-08-29,SLG , ITO ,,,, Perovskite , PCBM-60 , Ca ,,, Al,0.1,pin,FALSE,MA,Pb,I,3,nan,1.6,2,Spin-coating >> Spin-coating,DMF >> IPA,1 >> 1,Unknown,FALSE,Unknown,Unknown,4.57,,TRUE,ISOS-D-1,Dark,FALSE,Open circuit,25.0; 25.0,N2,3.2,504,FALSE,30,144,,
2019-04-16 00:00:00,SLG , FTO , TiO2-c , ZrO2-mp , TiO2-mp , Perovskite ,,,,, Carbon,0.1475,nip-mp-carbon,FALSE,FA,Pb,I,3,,1.48,2,Drop-infiltration >> CBD,DMF >> IPA,1 >> 1,Unknown,FALSE,Unknown,Unknown,,,TRUE,ISOS-D-1,Dark,FALSE,Open circuit,20.0; 20.0,Air,50,2880,FALSE,30,#DIV/0!,,
2017-12-18 00:00:00,SLG , FTO , TiO2-c , ZrO2-mp , TiO2-mp , Perovskite ,,,,, Carbon,0.09,nip-mp-carbon,FALSE,MA,Pb,I,3,,1.6,2,Drop-infiltration >> CBD,DMF >> IPA,1 >> 1,Unknown,FALSE,Unknown,Unknown,10.4,,TRUE,ISOS-L-1,White LED,FALSE,Open circuit,25.0; 25.0,Air,,48,TRUE,30,13.71428571,,
2017-12-18 00:00:00,SLG , FTO , TiO2-c , ZrO2-mp , TiO2-mp , Perovskite ,,,,, Carbon,0.09,nip-mp-carbon,FALSE,MA,Pb,I,3,,1.6,2,Drop-infiltration >> CBD,DMF >> IPA,1 >> 1,Unknown,FALSE,Unknown,Unknown,8.7,,TRUE,ISOS-L-1,White LED,FALSE,Open circuit,25.0; 25.0,Air,,48,TRUE,30,13.71428571,,
2016-11-30 00:00:00,SLG , ITO , PEDOT:PSS ,,, Perovskite , PCBM-60 , LiF ,,, Al,0.08,pin,FALSE,MA,Pb,I,3,,1.6,1,Spin-coating,DMSO; GBL,1; 1,Chlorobenzene,TRUE,Unknown,Unknown,8.9,,TRUE,ISOS-L-1,Xenon,FALSE,Open circuit,25.0; 25.0,Ambient,,50,FALSE,30,14.28571429,,
2018-07-10 00:00:00,SLG , FTO , TiO2-c , TiO2-mp ,, Perovskite , Spiro-MeOTAD ,,,, Metal,0.07,nip-mp,FALSE,Cs,Pb,Br; I,2; 1,,,1,Spin-coating,DMF; DMSO,7; 3,Unknown,FALSE,Unknown,Unknown,8.5,6.6,TRUE,ISOS-D-1,Dark,FALSE,Open circuit,25.0; 25.0,Air,,720,FALSE,30,205.7142857,,
2020-05-08,SLG , ITO , NiO-c , PTAA ,, Perovskite , PCBM-60 , Mg ,,, Ag,0.16,pin,FALSE,MA,Pb,I,3,Undoped,1.59,1,Spin-coating,DMF; NMP,6; 1,Toluene,FALSE,Unknown,Unknown,14.4,,TRUE,ISOS-L-1I,Metal halide,FALSE,Open circuit,45; 45,N2,,400,FALSE,30,114.2857143,,
2017-06-09 00:00:00,SLG , ITO , SnO2-c , C60 ,, Perovskite , PPyra-XA , MoO3 ,,, Ag,0.102,nip,FALSE,MA,Pb,I,3,,1.5,1,Spin-coating,DMF; DMSO,4; 1,Chlorobenzene,FALSE,Unknown,Unknown,16.08,,TRUE,ISOS-D-1,Dark,FALSE,Open circuit,25.0; 25.0,Ambient,,720,FALSE,30,205.7142857,,
2019-03-23 00:00:00,SLG , FTO , TiO2-c ,,, Perovskite , Spiro-MeOTAD , MoO3 ,,, Ag,0.09,nip,FALSE,MA,Pb,I,3,,1.6,1,Spin-coating,DMF; GBL,3; 7,Chlorobenzene,FALSE,Unknown,Unknown,15.58,,TRUE,ISOS-D-1,Dark,FALSE,Open circuit,20.0; 20.0,Air,12,120,FALSE,30,34.28571429,,
2019-05-09 00:00:00,SLG , FTO , TiO2-c ,,, Perovskite , Spiro-MeOTAD , MoO3 ,,, Ag,0.09,nip,FALSE,MA,Pb,I,3,,1.6,1,Spin-coating,DMSO; GBL,3; 7,Chlorobenzene,FALSE,Unknown,Unknown,17.8,14.9,TRUE,ISOS-D-1,Dark,FALSE,Open circuit,25.0; 25.0,Air,25,960,FALSE,30,274.2857143,,
2019-01-17 00:00:00,SLG , FTO , TiO2-c ,,, Perovskite , Spiro-MeOTAD , MoO3 ,,, Ag,0.09,nip,FALSE,MA,Pb,I,3,,1.6,1,Spin-coating,DMSO; GBL,3; 7,Chlorobenzene,FALSE,Unknown,Unknown,17.79,,TRUE,ISOS-D-1,Dark,FALSE,Open circuit,25.0; 25.0,Air,20,300,FALSE,30,85.71428571,,
2017-02-27 00:00:00,SLG , FTO , ZnO,,, Perovskite , Spiro-MeOTAD , MoOx ,,, Al,0.1,nip,FALSE,MA,Pb,I,3,,1.6,2,Spin-coating >> Spin-coating,DMF >> IPA,1 >> 1,Unknown,FALSE,Unknown,Unknown,13.5,8.1,TRUE,ISOS-L-2,Xenon,FALSE,Open circuit,85.0; 85.0,Air,65,48,FALSE,30,13.71428571,,
2016-09-29 00:00:00,SLG , ITO , PEDOT:PSS ,,, Perovskite , PCBM-60 , PDINO ,,, Al,0.05,pin,FALSE,MA,Pb,I,3,,1.6,1,Spin-coating,DMF,1,Chlorobenzene,FALSE,Unknown,Unknown,12.5,,TRUE,ISOS-D-1,Dark,FALSE,Open circuit,23.5; 23.5,Air,10,190,FALSE,30,54.28571429,,
2018-11-23 00:00:00,SLG , FTO , SnO2-c ,,, Perovskite , P3HT , Spiro-MeOTAD ,,, Au,0.1,nip,FALSE,MA,Pb,I,3,,1.6,1,Spin-coating,DMF; DMSO,4; 1,Ethyl acetate,FALSE,Unknown,Unknown,13.7,,TRUE,ISOS-D-1,Dark,FALSE,Open circuit,25.0; 25.0,Air,30,560,FALSE,30,160,,
2015-04-24,SLG , FTO , TiO2-c , TiO2-mp , HOOC-Ph-SH , Perovskite , Pentafluorobenzenethiol , Spiro-MeOTAD ,,, Au,0.12,nip-mp,FALSE,MA,Pb,I,3,nan,1.6,2,Spin-coating >> CBD,DMF >> IPA,1 >> 1,Unknown,FALSE,Unknown,Unknown,13.21,,TRUE,ISOS-L-1,Xenon,FALSE,Open circuit,nan; nan,Ambient,,250,FALSE,30,71.42857143,,
2019-09-26,SLG , ITO , PEDOT:PSS ,,, Perovskite , PCBM-60 , ZnO ,,, Al,0.1,pin,FALSE,MA,Pb,I,3,nan,1.6,1,Spin-coating,DMSO; GBL,3; 7,Toluene,FALSE,Unknown,Unknown,13.9,,TRUE,ISOS-D-2,Dark,FALSE,Open circuit,100.0; 100.0,N2,,30,FALSE,30,8.571428571,,
2018-12-14 00:00:00,SLG , ITO , PEDOT:PSS ,,, Perovskite , PCBM-60 , ZnO-np ,,, Ag,0.1,pin,FALSE,FA; MA,Pb,Br; I,0.6; 2.4,Undoped,,1,Spin-coating,DMF; DMSO,7; 3,Chlorobenzene,FALSE,Unknown,Unknown,,,TRUE,ISOS-D-1,Dark,FALSE,Open circuit,25.0; 25.0,Air,40,1468,FALSE,30,#DIV/0!,,
2018-01-09 00:00:00,SLG , ITO , PTAA ,,, Perovskite , PCBM-60 , ZnO-np , AZO ,, Ni,0.561,pin,FALSE,MA,Pb,I,3,,1.62,2,Evaporation >> Spin-coating,none >> IPA,1 >> 1,Unknown,FALSE,Unknown,Unknown,16.8,,TRUE,ISOS-L-1I,White LED,FALSE,MPPT,40.0; 40.0,N2,0,168,FALSE,30,48,,
2017-07-17 00:00:00,SLG , ITO , TAPC ,,, Perovskite , PCBM-60 ,,,, Ag,0.04,pin,FALSE,MA,Pb,I,3,,1.6,2,Spin-coating >> Spin-coating,DMF; DMSO >> IPA,9; 1 >> 1,Unknown,FALSE,Unknown,Unknown,18.8,18.6,TRUE,ISOS-D-1,Dark,FALSE,Open circuit,25.0; 25.0,Air,,792,FALSE,30.1,226.6094421,,
2018-10-19 00:00:00,SLG , FTO , NiO-c ,,, Perovskite , PCBM-60 , BCP ,,, Al,0.09,pin,FALSE,MA,Pb,I,3,,1.6,1,Spin-coating,DMF; DMSO,4; 1,Chlorobenzene,FALSE,Unknown,Unknown,19.1,18.8,TRUE,ISOS-D-1,Dark,FALSE,Open circuit,25.0; 25.0,Air,,480,FALSE,30.3,137.733142,,
2018-11-13 00:00:00,SLG , FTO , TiO2-c , TiO2-mp ,, Perovskite , Spiro-MeOTAD ,,,, Au,0.09,nip-mp,FALSE,FA; MA | (NH4); FA,Pb | Pb,I | I,2.55 | 28.4,,,1,Spin-coating,DMF; DMSO,4; 1,Chlorobenzene,FALSE,Unknown,Unknown,18.63,18.27,TRUE,ISOS-D-1,Dark,FALSE,Open circuit,25.0; 25.0,Air,99,4,FALSE,31,1.15942029,,
2019-08-21 00:00:00,SLG , FTO , NiMgLiO ,,, Perovskite , PCBM-60 , BCP ,,, Ag,0.09,pin,FALSE,Cs; FA; MA,Pb,Br; I,0.51; 2.49,Undoped,,1,Spin-coating,DMF; DMSO,4; 1,Chlorobenzene,FALSE,Unknown,Unknown,16.62,,TRUE,ISOS-D-1,Dark,FALSE,Open circuit,25.0; 25.0,Ambient,,2000,FALSE,31,579.7101449,,
2018-08-29 00:00:00,SLG , ITO , PEDOT:PSS ,,, Perovskite , PCBM-60 , BCP ,,, Ag,0.1,pin,FALSE,MA,Pb,I,3,Hypophosphorous acid,1.6,1,Spin-coating,DMF,1,Unknown,FALSE,Unknown,Unknown,13.4,,TRUE,ISOS-D-1I,Dark,FALSE,Open circuit,25.0; 25.0,Unknown,,14,FALSE,31,4.057971014,,
2017-04-28 00:00:00,SLG , FTO , TiO2-c , TiO2-mp ,, Perovskite , HL-1 ,,,, Au,0.09,nip-mp,FALSE,FA; MA,Pb,Br; I,0.45; 2.55,,,1,Spin-coating,DMF; DMSO,4; 1,Chlorobenzene,FALSE,Unknown,Unknown,16.14,14.24,TRUE,ISOS-D-2,Dark,FALSE,Open circuit,85.0; 85.0,Air,,100,FALSE,32,29.41176471,,
2018-04-05 00:00:00,SLG , FTO , TiO2-c , TiO2-mp ,, Perovskite , PTAA ,,,, Au,0.09,nip-mp,FALSE,MA,Pb,I,3,,1.6,1,Spin-coating,DMF,1,Chlorobenzene,FALSE,Unknown,Unknown,17.77,15.28,TRUE,ISOS-D-1,Dark,FALSE,Open circuit,25.0; 25.0,Ambient,,1680,FALSE,32,494.1176471,,
2014-12-29 00:00:00,SLG , FTO , TiO2-c ,,, Perovskite , Spiro-MeOTAD ,,,, Au,0.1,nip,FALSE,MA,Pb,I,3,Cl,1.6,1,Spin-coating,DMF,1,Unknown,FALSE,Unknown,Unknown,12.5,,TRUE,ISOS-D-1,Dark,FALSE,Open circuit,25.0; 25.0,Air,,192,FALSE,32,56.47058824,,
2019-11-01 00:00:00,SLG , FTO , TiO2-c ,,, Perovskite , CuSCN , Graphene ,,, Au,0.15,nip,FALSE,Cs; FA; MA,Pb,Br; I,0.05; 2.95,,,1,Spin-coating,DMF; DMSO,4; 1,Chlorobenzene,FALSE,Unknown,Unknown,13.9,,TRUE,ISOS-D-1,Dark,FALSE,Open circuit,nan; nan,Air,80,168,FALSE,32,49.41176471,,
2019-08-12 00:00:00,SLG , ITO , PTAA ,,, Perovskite , PCBM-60 , ZnO-np , AZO ,, Ni,0.1,pin,FALSE,FA; MA,Pb,Br; I,0.3; 2.7,,,3,Evaporation >> Spin-coating >> Spin-coating,none >> IPA >> IPA,1 >> 1 >> 1,Unknown,FALSE,Unknown,Unknown,,,TRUE,ISOS-L-2,Solar simulator,FALSE,MPPT,80.0; 80.0,N2,0,320,FALSE,32,#DIV/0!,,
2020-03-09,SLG , ITO , SnO2-np ,,, Perovskite , Spiro-MeOTAD ,,,, Au,,nip,FALSE,FA; MA,Pb,I,3,nan,1.55,2,Spin-coating >> Spin-coating,DMF; DMSO >> IPA,4; 1 >> 1,Unknown,FALSE,Unknown,Unknown,,,TRUE,ISOS-D-1,Dark,FALSE,Open circuit,nan; nan,Unknown,20,2208,FALSE,32.6,#DIV/0!,,
2019-07-11 00:00:00,SLG , ITO , PTAA ,,, Perovskite , C60 , BCP ,,, Ag,0.1425,pin,FALSE,Cs; FA; MA,Pb,Br; I,0.15; 0.85,,,1,Spin-coating,DMF; DMSO,4; 1,Chlorobenzene,TRUE,Unknown,Unknown,19.85,,TRUE,ISOS-D-1,Dark,FALSE,Open circuit,25.0; 25.0,Air,20,600,FALSE,32.78,178.5182981,,
2019-06-04 00:00:00,SLG , ITO , C60 ,,, Perovskite , FBA2 , MoO3 ,,, Ag,0.04,nip,FALSE,MA,Pb,I,3,Cl,1.6,1,Spin-coating,DMF; DMSO,4; 1,Chlorobenzene,FALSE,Unknown,Unknown,,,TRUE,ISOS-D-1,Dark,FALSE,Open circuit,20.0; 20.0,Air,80,168,FALSE,33,#DIV/0!,,
2018-02-26 00:00:00,SLG , FTO , NiMgLiO ,,, Perovskite , PCBM-60 ,,,, Ag,0.09,pin,FALSE,MA,Pb,I,3,,1.6,1,Spin-coating,DMF; DMSO,4; 1,Diethyl ether,FALSE,Unknown,Unknown,15.2,14.96,TRUE,ISOS-L-1I,White LED,TRUE,MPPT,25.0; 25.0,N2,0,200,FALSE,33,59.70149254,,
2019-04-24 00:00:00,SLG , ITO , PEDOT:PSS ,,, Perovskite , PCBM-60 ,,,, Ag,0.06,pin,FALSE,MA,Pb,I,3,,1.6,1,Spin-coating,DMF,1,Toluene,FALSE,Unknown,Unknown,15.66,,TRUE,ISOS-D-1,Dark,FALSE,Open circuit,25.0; 25.0,Air,25,240,FALSE,33,71.64179104,,
2017-06-15 00:00:00,SLG , ITO , Graphene oxide ,,, Perovskite , PCBM-60 ,,,, Ag,0.0225,pin,FALSE,MA,Pb,I,3,Undoped,1.6,1,Spin-coating,DMF,1,Chlorobenzene,FALSE,Unknown,Unknown,12.3,,TRUE,ISOS-D-1I,Dark,FALSE,Open circuit,25.0; 25.0,N2,0,2000,FALSE,33,597.0149254,,
2018-03-26 00:00:00,SLG , FTO , TiO2-c ,,, Perovskite , PTAA ,,,, Au,0.16,nip,FALSE,FA; MA,Pb,Br; I,0.45; 2.55,,,1,Spin-coating,DMF; DMSO,4; 1,Chlorobenzene,FALSE,Unknown,Unknown,17.75,,TRUE,ISOS-D-1,Dark,FALSE,Open circuit,25.0; 25.0,Air,20,2160,FALSE,33,644.7761194,,
2019-12-11 00:00:00,SLG , FTO , SnO2-c ,,, Perovskite , Spiro-MeOTAD ,,,, Au,0.18,nip,FALSE,Cs; FA; MA,Pb,Br; I,0.45; 2.55,oxo-G/DA,,1,Spin-coating,DMF; DMSO,4; 1,Chlorobenzene,FALSE,Unknown,Unknown,21.1,19.5,TRUE,ISOS-D-1,Dark,FALSE,Open circuit,nan; nan,Air,20,960,FALSE,33,286.5671642,,
2016-11-30 00:00:00,SLG , ITO , PEDOT:PSS ,,, Perovskite , PCBM-60 ,,,, Ag,0.084,pin,FALSE,MA,Pb,I,3,,1.6,1,Spin-coating,DMSO; GBL,3; 7,Toluene,TRUE,Unknown,Unknown,8.23,,TRUE,ISOS-D-1I,Dark,FALSE,Open circuit,25.0; 25.0,Unknown,,72,FALSE,34,21.81818182,,
2016-12-30 00:00:00,SLG , FTO , SnO2-c ,,, Perovskite , CuMePc ,,,, Au,0.11,nip,FALSE,MA,Pb,I,3,Undoped,1.6,2,Spin-coating >> CBD,DMF >> IPA,1 >> 1,Unknown,FALSE,Unknown,Unknown,11.7,,TRUE,ISOS-D-1,Dark,FALSE,Open circuit,25.0; 25.0,Air,70,240,FALSE,34,72.72727273,,
2019-02-27 00:00:00,SLG , FTO , TiO2-c , AgInS2-QDs; TiO2-c  ,, Perovskite , Spiro-MeOTAD ,,,, Au,0.05,nip,FALSE,Cs; FA; MA,Pb,Br; I,0.51; 2.49,,,1,Spin-coating,DMF; DMSO,4; 1,Chlorobenzene,FALSE,Unknown,Unknown,17.5,10.2,TRUE,ISOS-D-1,Dark,FALSE,Open circuit,25.0; 25.0,Air,,360,FALSE,34,109.0909091,,
2019-11-05 00:00:00,SLG , FTO , TiO2-c , TiO2-mp ,, Perovskite , Spiro-MeOTAD ,,,, Au,0.16,nip-mp,FALSE,MA,Pb,I,3,,1.52,1,Spin-coating,DMSO,1,Unknown,FALSE,Unknown,Unknown,17.42,,TRUE,ISOS-L-2,Light,FALSE,MPPT,85.0; 85.0,N2,0,250,FALSE,34,75.75757576,,
2017-01-20 00:00:00,SLG , FTO , TiO2-c , TiO2-nanofibers ,, Perovskite , Spiro-MeOTAD ,,,, Au,0.081,nip,FALSE,MA,Pb,I,3,,1.6,1,Spin-coating,DMSO,1,Chlorobenzene,FALSE,Unknown,Unknown,11.51,,TRUE,ISOS-D-1,Dark,FALSE,Open circuit,25.0; 25.0,Air,60,288,FALSE,34,87.27272727,,
2017-04-06 00:00:00,SLG , ITO , PEDOT:PSS ,,, Perovskite , PCBM-70 , TiO2-c ,,, Al,0.1,nip,FALSE,MA,Pb,I,3,,1.6,1,Spin-coating,DMSO; GBL,3; 7,Toluene,FALSE,Unknown,Unknown,15.05,,TRUE,ISOS-D-1,Dark,FALSE,Open circuit,25.0; 25.0,Air,50,300,FALSE,34,90.90909091,,
2019-09-27 00:00:00,SLG , ITO , SnO2-np ,,, Perovskite , Spiro-MeOTAD ,,,, Au,0.12,nip,FALSE,MA,Pb,I,3,,1.6,1,Spin-coating,DMF; DMSO,9; 1,Ethyl acetate,FALSE,Unknown,Unknown,18.35,17.06,TRUE,ISOS-D-1,Dark,FALSE,Open circuit,25.0; 25.0,Air,20,720,FALSE,34.6,220.1834862,,
2019-04-24 00:00:00,SLG , ITO , PEDOT:PSS ,,, Perovskite , Fullerene-2a ,,,, Ag,0.06,pin,FALSE,MA,Pb,I,3,,1.6,1,Spin-coating,DMF,1,Toluene,FALSE,Unknown,Unknown,16.3,,TRUE,ISOS-D-1,Dark,FALSE,Open circuit,25.0; 25.0,Air,25,240,FALSE,35,73.84615385,,
2014-11-18 00:00:00,SLG , ITO , ZnO-np ,,, Perovskite , P3HT ,,,, Ag,0.072,nip,FALSE,MA,Pb,I,3,,1.6,2,Spin-coating >> Spin-coating,DMF >> IPA,1 >> 1,Unknown,FALSE,Unknown,Unknown,11.6,,TRUE,ISOS-D-1I,Dark,FALSE,Open circuit,25.0; 25.0,Unknown,,360,FALSE,35,110.7692308,,
2019-01-11 00:00:00,SLG , ITO , NiO-c ,,, Perovskite , PCBM-60 ,,,, Ag,0.1,pin,FALSE,MA,Pb,I,3,,1.6,1,Spin-coating,DMSO; GBL,3; 7,Toluene,FALSE,Unknown,Unknown,14,,TRUE,ISOS-D-1,Dark,FALSE,Open circuit,25.0; 25.0,Air,40,300,FALSE,35,92.30769231,,
2015-12-17 00:00:00,SLG , ITO , PEDOT:PSS ,,, Perovskite , PCBM-60 ,,,, Ag,0.0725,pin,FALSE,MA,Pb,I,3,Cl,1.6,1,Spin-coating,DMF,1,Unknown,FALSE,Unknown,Unknown,11.1,,TRUE,ISOS-D-1,Dark,FALSE,Open circuit,25.0; 25.0,Air,,240,FALSE,35,73.84615385,,
2019-03-08 00:00:00,SLG , ITO , SnO2-c ,,, Perovskite , Spiro-MeOTAD ,,,, Ag,0.1,pin,FALSE,(PEA); Cs; FA,Pb,I,181,,,1,Spin-coating,DMF; NMP,6; 1,Diethyl ether,FALSE,Unknown,Unknown,18.2,,TRUE,ISOS-L-1,Light,FALSE,Open circuit,20.0; 20.0,Air,40,5,FALSE,35,1.538461538,,
