Repository: Bashayer199/data

File: data.csv (part 17 of 48)
2017-09-18 00:00:00,SLG , FTO , TiO2-c ,,, Perovskite , Spiro-MeOTAD ,,,, Ag,0.1,nip,FALSE,MA,Pb,I,3,,1.56,1,Spin-coating,DMF; DMSO,7; 3,Chlorobenzene,FALSE,Unknown,Unknown,16.23,,TRUE,ISOS-D-1,Dark,FALSE,Open circuit,25.0; 25.0,Air,,240,FALSE,35,73.84615385,,
2015-06-25 00:00:00,SLG , FTO , TiO2-c ,,, Perovskite , Spiro-MeOTAD ,,,, Ag,0.07,nip,FALSE,MA,Pb,I,3,Cl,1.6,1,Spin-coating,DMF,1,Unknown,FALSE,Unknown,Unknown,10.14,,TRUE,ISOS-D-1I,Dark,FALSE,Open circuit,25.0; 25.0,N2,0,168,FALSE,35,51.69230769,,
2017-08-23 00:00:00,SLG , ITO , PEDOT:PSS ,,, Perovskite , Mix-DMEC70 ,,,, Al,0.06,pin,FALSE,MA,Pb,I,3,,1.6,1,Spin-coating,DMF,1,Toluene,TRUE,SLG,UV-curable epoxy,15.9,,TRUE,ISOS-D-1,Dark,FALSE,Open circuit,25.0; 25.0,Air,20,240,FALSE,35,73.84615385,,
2019-08-15 00:00:00,SLG , ITO , SnO2-np ,,, Perovskite , PTAA ,,,, Au,1.02,nip,FALSE,FA; MA,Pb,Br; I,0.2; 2.7,,,4,Spin-coating >> Spin-coating >> Rinsing >> Spin-coating,DMF; DMSO >> IPA >> IPA >> IPA,9; 1 >> 1 >> 1 >> 1,Unknown,TRUE,Unknown,Unknown,,20,TRUE,ISOS-L-2,Light,FALSE,MPPT,60.0; 60.0,Air,,1000,FALSE,35,#DIV/0!,,35
2019-09-13 00:00:00,SLG , FTO , TiO2-c , TiO2-mp ,, Perovskite , RCP-BTT ,,,, Au,0.09,nip-mp,FALSE,Cs; FA; MA,Pb,Br; I,0.51; 2.49,,,1,Spin-coating,DMF; DMSO,4; 1,Chlorobenzene,TRUE,Unknown,Unknown,14.57,13.14,TRUE,ISOS_D_3,Dark,FALSE,Open circuit,85.0; 85.0,Air,85,150,FALSE,35,46.15384615,,
2019-08-07 00:00:00,SLG , FTO , SnO2-c ,,, Perovskite , Spiro-MeOTAD ,,,, Au,0.125,nip,FALSE,FA; MA,Pb,Br; I,0.1; 2.9,PTS | Cl,1.56,2,Spin-coating >> Spin-coating,DMF; DMSO >> IPA,9; 1 >> 1,Unknown,FALSE,Unknown,Unknown,17.66,,TRUE,ISOS-L-1I,Light,FALSE,Open circuit,25.0; 25.0,N2,0,260,FALSE,35,80,,
2019-12-04 00:00:00,SLG , FTO , TiO2-c ,,, Perovskite , Spiro-MeOTAD ,,,, Au,0.09,nip,FALSE,FA,Pb,Br; I,0.45; 2.55,,,1,Doctor blading,DMF; DMSO,4; 1,Unknown,FALSE,Unknown,Unknown,13.85,,TRUE,ISOS-D-1,Dark,FALSE,Open circuit,25.0; 25.0,Air,50,864,FALSE,35,265.8461538,,
2016-08-23,SLG , FTO , TiO2-c ,,, Perovskite , Spiro-MeOTAD ,,,, Au,0.1,nip,FALSE,MA,Pb,I,3,nan,1.55,2,Spin-coating >> CBD,DMF >> IPA,1 >> 1,Unknown,TRUE,Unknown,Unknown,11.6,9,TRUE,ISOS-D-1,Dark,FALSE,Open circuit,25.0; 25.0,Air,65,240,FALSE,35,73.84615385,,
2017-10-13,SLG , ITO , TiO2-c ,,, Perovskite , Spiro-MeOTAD ,,,, Au,0.108,nip,FALSE,MA,Pb,I,3,MACl,1.57,2,Spin-coating >> Spin-coating,DMF >> IPA,1 >> 1,Unknown,FALSE,Unknown,Unknown,15.58,14.62,TRUE,ISOS-L-1,,FALSE,Open circuit,nan; nan,N2,,150,TRUE,35,46.15384615,,
2017-10-13,SLG , ITO , TiO2-c ,,, Perovskite , Spiro-MeOTAD ,,,, Au,0.108,nip,FALSE,MA,Pb,I,3,MACl,1.57,2,Spin-coating >> Spin-coating,DMF >> IPA,1 >> 1,Unknown,FALSE,Unknown,Unknown,13.24,,TRUE,ISOS-L-1,,FALSE,Open circuit,nan; nan,N2,,150,TRUE,35,46.15384615,,
2019-06-26 00:00:00,SLG , FTO , TiO2-c , TiO2-mp ,, Perovskite , Spiro-MeOTAD ,,,, Au,0.1,nip-mp,FALSE,MA,Pb,I,3,,1.6,2,Spin-coating >> Spin-coating,DMF; DMSO >> IPA,17; 3 >> 1,Unknown,FALSE,Unknown,Unknown,9.63,,TRUE,ISOS-D-1,Dark,FALSE,Open circuit,23.1; 23.1,Air,50,9,FALSE,35,2.769230769,,
2019-06-26 00:00:00,SLG , FTO , TiO2-c , TiO2-mp ,, Perovskite , Spiro-MeOTAD ,,,, Au,0.1,nip-mp,FALSE,MA,Pb,I,3,Octylammonium,1.6,3,Spin-coating >> Spin-coating >> Spin-coating,DMF; DMSO >> IPA >> IPA,17; 3 >> 1 >> 1,Unknown,FALSE,Unknown,Unknown,8,,TRUE,ISOS-D-1,Dark,FALSE,Open circuit,23.1; 23.1,Air,50,9,FALSE,35,2.769230769,,
2017-10-17 00:00:00,SLG , FTO , TiO2-c , TiO2-mp ,, Perovskite , Spiro-MeOTAD ,,,, Au,0.0625,nip-mp,FALSE,(TBA); MA,Pb,I,3,,,1,Spin-coating,DMF,1,Unknown,FALSE,Unknown,Unknown,9.91,8.76,TRUE,ISOS-D-1I,Dark,FALSE,Open circuit,25.0; 25.0,Unknown,,1440,FALSE,35,443.0769231,,
2018-01-04 00:00:00,SLG , FTO , TiO2-c , TiO2-mp ,, Perovskite , Spiro-MeOTAD ,,,, Au,0.1,nip-mp,FALSE,Cs; FA; MA,Pb,Br; I,0.54; 2.46,,,1,Spin-coating,DMF; DMSO,4; 20,Chlorobenzene,FALSE,Unknown,Unknown,17.32,,TRUE,ISOS_L_1,Solar simulator,FALSE,Passive resistance,30.0; 30.0,Air,20,160,TRUE,35,49.23076923,,
2017-07-25 00:00:00,SLG , FTO , TiO2-c , TiO2-mp ,, Perovskite , Spiro-MeOTAD ,,,, Au,0.16,nip-mp,FALSE,MA,Pb,I,3,,1.6,2,Spin-coating >> Recrystallization,DMSO >> none,1 >> 1,Unknown,FALSE,Unknown,Unknown,17.92,16.04,TRUE,ISOS-L-1I,Solar simulator,FALSE,MPPT,25.0; 25.0,Ar,0,480,FALSE,35,147.6923077,,
2017-05-11 00:00:00,SLG , FTO , TiO2-c , TiO2-mp ,, Perovskite , Spiro-MeOTAD ,,,, Au,0.12,nip-mp,FALSE,MA,Pb,I,3,,1.6,2,Spin-coating >> Spin-coating,DMSO; GBL >> IPA,3; 7 >> 1,Toluene,FALSE,Unknown,Unknown,11.1,,TRUE,ISOS-L-1I,Light,FALSE,Open circuit,20.0; 20.0,Dry air,,5,FALSE,35,1.538461538,,
2018-04-17 00:00:00,SLG , FTO , TiO2-c , TiO2-mp ,, Perovskite , Spiro-MeOTAD ,,,, Au,0.09,nip-mp,FALSE,FA; PR,Pb,I,28,,,1,Spin-coating,DMF,1,Chlorobenzene,FALSE,Unknown,Unknown,12.92,,TRUE,ISOS-D-1,Dark,FALSE,Open circuit,25.0; 25.0,Air,80,500,FALSE,35,153.8461538,,
2019-11-08 00:00:00,SLG , FTO , TiO2-c , TiO2-mp ,, Perovskite , Spiro-MeOTAD ,,,, Au,0.16,nip-mp,FALSE,Cs; FA; MA,Pb,Br; I,0.45; 2.55,,,1,Spin-coating,DMF; DMSO,4; 1,Chlorobenzene,FALSE,Unknown,Unknown,18.5,,TRUE,ISOS-D-1,Dark,FALSE,Open circuit,nan; nan,Air,80,300,FALSE,35,92.30769231,,
2016/09/19 00:00:00,SLG , FTO , TiO2-c , TiO2-mp ,, Perovskite , Spiro-MeOTAD ,,,, Au,0.125,nip-mp,FALSE,MA,Pb,I,3,Cl,1.6,2,Spin-coating >> CBD,DMF >> IPA,1 >> 1,Unknown,FALSE,Unknown,Unknown,11.87,7.95,TRUE,ISOS-D-1I,Dark,FALSE,Open circuit,25.0; 25.0,N2,0,1090,FALSE,35,335.3846154,,
2018-12-20,SLG , FTO , TiO2-c , TiO2-mp ,, Perovskite , Spiro-MeOTAD ,,,, Au,0.16,nip-mp,FALSE,MA,Pb,I,3,nan,1.55,1,Spin-coating,DMSO,1,Trifluorotoluene,FALSE,Unknown,Unknown,17.1,16.2,TRUE,ISOS-D-2,Dark,FALSE,Open circuit,85.0; 85.0,Air,50,168,FALSE,35,51.69230769,,
2016-10-19 00:00:00,SLG , FTO , VOx ,,, Perovskite , PCBM-60 , BCP ,,, Ag,0.04,pin,FALSE,MA,Pb,I,3,,1.6,1,Spin-coating,DMF,1,Unknown,FALSE,Unknown,Unknown,12.06,,TRUE,ISOS-D-1,Dark,FALSE,Open circuit,25.0; 25.0,Air,,240,FALSE,35,73.84615385,,
2018-12-12 00:00:00,SLG , ITO , PEDOT:PSS ,,, Perovskite , PCBM-60 , C60 , BCP ,, Ag,0.1,pin,FALSE,MA,Pb,I,3,,1.56,1,Spin-coating,DMF,1,Unknown,FALSE,Unknown,Unknown,16.47,16.93,TRUE,ISOS-L-1I,Xenon,FALSE,MPPT,25.0; 25.0,N2,0,720,FALSE,35,221.5384615,,
2016-09-15 00:00:00,SLG , FTO , TiO2-c , TiO2-mp ,, Perovskite , Graphene oxide , Spiro-MeOTAD ,,, Au,0.1,nip-mp,FALSE,MA,Pb,I,3,,1.6,2,Spin-coating >> CBD,DMF >> IPA,1 >> 1,Unknown,FALSE,Unknown,Unknown,18.19,,TRUE,ISOS-L-1I,White LED,FALSE,MPPT,25.0; 25.0,N2,0,16,TRUE,35,4.923076923,,
2018-08-08 00:00:00,SLG , FTO , TiO2-c ,,, Perovskite ,,,,,Carbon-nt,0.1,nip,FALSE,MA,Pb,I,3,,1.6,1,Spin-coating,DMF; DMSO,9; 1,Diethyl ether,FALSE,Unknown,Unknown,10,5,TRUE,ISOS-L-1I,Light,FALSE,Open circuit,25.0; 25.0,Unknown,,1.5,FALSE,35,0.461538462,,
2018-10-29 00:00:00,SLG , ITO , SnO2-np ,,, Perovskite , Spiro-MeOTAD ,,,, Ag,0.13,nip,FALSE,MA,Pb,I,3,PEA,1.6,1,Spin-coating,DMF,1,Unknown,FALSE,Unknown,Unknown,7.6,,TRUE,ISOS-D-1,Dark,FALSE,Open circuit,25.0; 25.0,Air,77,264,FALSE,35.5,81.86046512,,
2016-09-05,SLG , ITO , ZnO ,,, Perovskite , Spiro-MeOTAD ,,,, Ag,0.1,nip,FALSE,FA; MA,Pb,I,3,TBP,1.54,2,Spin-coating >> CBD,DMF >> IPA,1 >> 1,Unknown,FALSE,Unknown,Unknown,13.4,,TRUE,ISOS-D-1I,Dark,FALSE,Open circuit,nan; nan,N2,,720,FALSE,35.5,223.255814,456,
2016-06-08 00:00:00,SLG , ITO , NiO-c ,,, Perovskite , PCBM-60 ,,,, Ag,0.112,pin,FALSE,MA,Pb,I,3,,1.6,1,Spin-coating,DMSO; GBL,3; 7,Toluene,FALSE,Unknown,Unknown,15.91,,TRUE,ISOS-D-1,Dark,FALSE,Open circuit,25.0; 25.0,Air,40,720,FALSE,36,225,,
2017-07-27 00:00:00,SLG , FTO , TiO2-c ,,, Perovskite , Spiro-MeOTAD ,,,, Au,0.09,nip,FALSE,MA,Pb,I,3,Cl,1.6,1,Spin-coating,DMF,1,Unknown,FALSE,Unknown,Unknown,11.8,,TRUE,ISOS-D-1I,Dark,FALSE,Open circuit,25.0; 25.0,N2,0,720,FALSE,36,225,,
2019-12-04 00:00:00,SLG , FTO , TiO2-c ,,, Perovskite , Spiro-MeOTAD ,,,, Au,0.09,nip,FALSE,FA,Pb,I,3,,1.48,1,Doctor blading,DMF; DMSO,4; 1,Unknown,FALSE,Unknown,Unknown,12.35,,TRUE,ISOS-D-1,Dark,FALSE,Open circuit,25.0; 25.0,Air,50,864,FALSE,36,270,,
2018-11-13 00:00:00,SLG , FTO , TiO2-c , TiO2-mp ,, Perovskite , Spiro-MeOTAD ,,,, Au,0.09,nip-mp,FALSE,FA; MA,Pb,Br; I,0.45; 2.55,,,1,Spin-coating,DMF; DMSO,4; 1,Chlorobenzene,FALSE,Unknown,Unknown,18.09,17.07,TRUE,ISOS-D-1,Dark,FALSE,Open circuit,25.0; 25.0,Air,40,4000,FALSE,36,1250,,53
2019-11-22 00:00:00,SLG , FTO , TiO2-c , TiO2-mp ,, Perovskite , Spiro-MeOTAD ,,,, Au,0.09,nip-mp,FALSE,MA,Pb,I,3,,1.6,2,Spin-coating >> Spin-coating,DMF >> IPA,1 >> 1,Unknown,FALSE,Unknown,Unknown,11.3,11.2,TRUE,ISOS-D-1,Dark,FALSE,Open circuit,25.0; 25.0,Air,50,480,FALSE,36,150,,
2017/02/28 00:00:00,SLG , FTO , TiO2-c , TiO2-mp ,, Perovskite , Spiro-MeOTAD ,,,, Au,0.09,nip-mp,FALSE,MA,Pb,I,3,Unknown,1.6,1,Spin-coating,DMF; DMSO,9; 1,Diethyl ether,FALSE,Unknown,Unknown,15.08,,TRUE,ISOS-D-1,Dark,FALSE,Open circuit,25.0; 25.0,Air,,120,FALSE,36,37.5,,
2019-09-25 00:00:00,SLG , ITO , NiO-c , PTAA ,, Perovskite , PCBM-60 , BCP ,,, Ag,0.1,pin,FALSE,MA,Pb,I,3,,1.6,1,Spin-coating,DMF; DMSO,4; 1,Chlorobenzene,FALSE,Unknown,Unknown,11.59,,TRUE,ISOS-L-1,Light,FALSE,Open circuit,25.0; 25.0,Air,30,1000,FALSE,36,312.5,,36
2017-07-14 00:00:00,SLG , ITO , PEDOT:PSS ,,, Perovskite , PCBM-60 , BCP ,,, Ag,0.1,pin,FALSE,MA,Pb,I,3,HPA,1.59,1,Spin-coating,DMF,1,Unknown,FALSE,Unknown,Unknown,13.68,13.41,TRUE,ISOS-L-1,White LED,FALSE,Open circuit,25.0; 25.0,N2; O2,0,10,FALSE,36,3.125,,
2016-12-29 00:00:00,SLG , ITO , PEDOT:PSS ,,, Perovskite , PCBM-60 , Bphen ,,, Ag,0.0725,pin,FALSE,MA,Pb,I,3,Cl,1.6,1,Spin-coating,DMF,1,Unknown,FALSE,Unknown,Unknown,12.53,,TRUE,ISOS-D-1I,Dark,FALSE,Open circuit,25.0; 25.0,Unknown,,200,FALSE,36,62.5,,
2019-11-30 00:00:00,SLG , ITO , PEDOT:PSS ,,, Perovskite , PCBM-60 , Bphen ,,, Ag,0.0625,pin,FALSE,MA,Pb,I,3,Undoped,1.6,1,Spin-coating,DMF; DMSO,4; 1,2-Butanol,FALSE,Unknown,Unknown,15.29,,TRUE,ISOS-D-1,Dark,FALSE,Open circuit,20.0; 20.0,Air,20,480,FALSE,36,150,,
2018-01-08 00:00:00,SLG , FTO , TiO2-c , TiO2-mp , ZrO2-mp , Perovskite , TOPO ,,,, Carbon,0.08,nip-mp,FALSE,MA,Pb,I,3,,1.6,1,Spin-coating,DMF; DMSO,12.8; 1,Unknown,FALSE,Unknown,Unknown,12.8,12.6,TRUE,ISOS-D-1,Dark,FALSE,Open circuit,25.0; 25.0,Air,,48,FALSE,36,15,,
2016-08-28 00:00:00,SLG , ITO , PEDOT:PSS , PSS-Na ,, Perovskite , PCBM-60 , PEI ,,, Al,0.09,pin,FALSE,MA,Pb,I,3,Cl,1.6,1,Spin-coating,DMF,1,Chlorobenzene,FALSE,Unknown,Unknown,11.15,,TRUE,ISOS-D-1I,Dark,FALSE,Open circuit,25.0; 25.0,N2,0,400,FALSE,36,125,,
2019-02-28,SLG , FTO , TiO2-c , TiO2-mp ,, Perovskite , Spiro-MeOTAD ,,,, Au,1,nip-mp,FALSE,Cs; FA,Pb,I,3,nan,nan,1,Spin-coating,DMF; DMSO,4; 1,Chlorobenzene,TRUE,Polyvinyl pyrrolidone | Epoxy resin | SLG,Unknown,6.41,,TRUE,ISOS-L-1I,Sun,FALSE,Open circuit,30.0; 30.0,Near-space,,2,FALSE,36.24,0.627352572,,
2018-10-29 00:00:00,SLG , ITO , SnO2-np ,,, Perovskite , Spiro-MeOTAD ,,,, Ag,0.13,nip,FALSE,MA,Pb,I,3,,1.6,1,Spin-coating,DMF,1,Unknown,FALSE,Unknown,Unknown,8,,TRUE,ISOS-D-1,Dark,FALSE,Open circuit,25.0; 25.0,Air,77,264,FALSE,36.25,82.82352941,,
2019-02-07 00:00:00,SLG , FTO , TiO2-c ,,, Perovskite , Spiro-MeOTAD ,,,, Au,0.09,nip,FALSE,MA,Pb,I,3,,1.6,1,Spin-coating,DMF; DMSO,9; 1,Chlorobenzene,FALSE,Unknown,Unknown,18.22,,TRUE,ISOS-D-1,Dark,FALSE,Open circuit,25.0; 25.0,Air,30,500,FALSE,36.9,158.4786054,,
2019-04-24 00:00:00,SLG , ITO , PEDOT:PSS ,,, Perovskite , Fullerene-2b ,,,, Ag,0.06,pin,FALSE,MA,Pb,I,3,,1.6,1,Spin-coating,DMF,1,Toluene,FALSE,Unknown,Unknown,15.77,,TRUE,ISOS-D-1,Dark,FALSE,Open circuit,25.0; 25.0,Air,25,240,FALSE,37,76.19047619,,
2017/11/10 00:00:00,SLG , FTO , TiO2-c ,,, Perovskite , Spiro-MeOTAD ,,,, Au,0.1,pin,FALSE,Cs; MA,Pb,I,3,HCl,nan,1,Spin-coating,DMF,1,Chlorobenzene,FALSE,Unknown,Unknown,9.83,,TRUE,ISOS-D-1,Dark,FALSE,Open circuit,25.0; 25.0,Air,,500,FALSE,37,158.7301587,,
2017/11/10 00:00:00,SLG , FTO , TiO2-c ,,, Perovskite , Spiro-MeOTAD ,,,, Au,0.1,pin,FALSE,Cs; MA,Pb,I,3,HCl,nan,1,Spin-coating,DMF,1,Chlorobenzene,FALSE,Unknown,Unknown,8.91,,TRUE,ISOS-D-1,Dark,FALSE,Open circuit,25.0; 25.0,Air,,500,FALSE,37,158.7301587,,
2018-10-02 00:00:00,SLG , FTO , TiO2-c , TiO2-mp ,, Perovskite , Spiro-MeOTAD ,,,, Au,0.16,nip-mp,FALSE,Cs; MA,Pb,I,3,,,1,Spin-coating,DMF; DMSO,8; 1,Diethyl ether,FALSE,Unknown,Unknown,16,,TRUE,ISOS-D-1,Dark,FALSE,Open circuit,25.0; 25.0,Air,40,720,FALSE,37,228.5714286,,
2017-07-20 00:00:00,SLG , FTO , TiO2-c , TiO2-mp ,, Perovskite , Spiro-MeOTAD ,,,, Au,0.06,nip-mp,FALSE,MA,Pb,I,3,,1.5,2,Spin-coating >> Spin-coating,DMF >> IPA,1 >> 1,Unknown,FALSE,Unknown,Unknown,11.5,,TRUE,ISOS-D-1,Dark,FALSE,Open circuit,25.0; 25.0,Air,90,24,FALSE,37,7.619047619,,
2017-04-20 00:00:00,SLG , FTO , TiO2-c , TiO2-mp ,, Perovskite , Spiro-MeOTAD ,,,, Au,0.1,nip-mp,FALSE,MA,Pb,I,3,,1.6,1,Spin-coating,DMF; DMSO,9; 1,Diethyl ether,FALSE,Unknown,Unknown,16.4,,TRUE,ISOS-D-2,Dark,FALSE,Open circuit,85.0; 85.0,Air,,50,FALSE,37,15.87301587,,
2019-11-23 00:00:00,SLG , ITO , PEDOT:PSS ,,, Perovskite , C60 , BCP ,,, Ag,0.1,pin,FALSE,Cs; FA,Pb,I,3,,,1,Spin-coating,DMF; DMSO,4; 1,Chlorobenzene,FALSE,Unknown,Unknown,16.2,,TRUE,ISOS-D-1,Dark,FALSE,Open circuit,25.0; 25.0,Air,0,1000,FALSE,37,317.4603175,,37
2019-05-02 00:00:00,SLG , ITO , MoOx , PEDOT:PSS ,, Perovskite , PCBM-60 , BCP ,,, Ag,0.1058,pin,FALSE,BA; FA; MA,Pb,I,13,,1.58,1,Spin-coating,DMSO; GBL,7; 3,Unknown,FALSE,Unknown,Unknown,,,TRUE,ISOS-D-2,Dark,FALSE,Open circuit,85.0; 85.0,Air,10,300,FALSE,37,#DIV/0!,,
2018-01-22 00:00:00,SLG , FTO , TiO2-c ,,, Perovskite , 3-Methylthiophene , Spiro-MeOTAD ,,, Au,0.0625,nip,FALSE,Cs; FA; MA,Pb,Br; I,0.45; 2.55,,,1,Spin-coating,DMF; DMSO,4; 1,Chlorobenzene,FALSE,Unknown,Unknown,18.15,,TRUE,ISOS-D-1,Dark,FALSE,Open circuit,20.0; 20.0,Air,40,720,FALSE,37,228.5714286,,
2020-02-05 00:00:00,SLG , FTO , SnO2-QDs ,,, Perovskite , Spiro-MeOTAD ,,,, Au,0.09,nip,FALSE,Cs; FA; MA,Pb,Br; I,0.42; 2.58,,,1,Spin-coating,DMF; DMSO,4; 1,Chlorobenzene,FALSE,Unknown,Unknown,18.01,,TRUE,ISOS-D-1,Dark,FALSE,Open circuit,25.0; 25.0,Air,25,1080,FALSE,37.1,343.4022258,,94.7
2016-01-29,SLG , ITO , PEDOT:PSS ,,, Perovskite , PCBM-60 , PFN-P2 ,,, Ag,0.18,pin,FALSE,MA,Pb,I,3,MACl; PFN-P2 (in ethanol,1.6,2,Spin-coating >> Spin-coating,DMF >> Ethanol,1 >> 1,Unknown,TRUE,UV curable resin,Unknown,12,,TRUE,ISOS-L-1,Solar simulator,FALSE,MPPT,nan; nan,Unknown,,50,FALSE,37.5,16,,
2018-06-08,SLG , ITO , P3CT ,,, Perovskite , PCBM-60 ,,,, Al,0.1,pin,FALSE,MA,Pb,I,3,nan,1.61,1,Spin-coating,DMF; DMSO,1; 1,Chlorobenzene,FALSE,Unknown,Unknown,15.09,13.67,TRUE,ISOS-D-1,Dark,FALSE,Open circuit,25.0; 25.0,Air,50,168,FALSE,38,54.19354839,,
2018-08-07 00:00:00,SLG , ITO , SnO2-np ,,, Perovskite , Spiro-MeOTAD ,,,, Au,0.1017,nip,FALSE,Cs; FA,Pb,I,3,,1.61,1,Spin-coating,DMF; DMSO,4; 1,Chlorobenzene,FALSE,Unknown,Unknown,18.93,16.66,TRUE,ISOS-L-1,Xenon,FALSE,Open circuit,25.0; 25.0,Air,35,120,FALSE,38,38.70967742,,
2019-12-04 00:00:00,SLG , FTO , TiO2-c ,,, Perovskite , Spiro-MeOTAD ,,,, Au,0.09,nip,FALSE,FA; MA,Pb,Br; I,0.45; 2.55,,,1,Doctor blading,DMF; DMSO,4; 1,Unknown,FALSE,Unknown,Unknown,15.8,,TRUE,ISOS-D-1,Dark,FALSE,Open circuit,25.0; 25.0,Air,50,864,FALSE,38,278.7096774,,
2017/11/10 00:00:00,SLG , FTO , TiO2-c ,,, Perovskite , Spiro-MeOTAD ,,,, Au,0.1,pin,FALSE,Cs; MA,Pb,I,3,HCl,nan,1,Spin-coating,DMF,1,Chlorobenzene,FALSE,Unknown,Unknown,9.16,,TRUE,ISOS-D-1,Dark,FALSE,Open circuit,25.0; 25.0,Air,,500,FALSE,38,161.2903226,,
2015-06-25 00:00:00,SLG , FTO , TiO2-c , TiO2-mp ,, Perovskite , Spiro-MeOTAD ,,,, Au,0.06,nip-mp,FALSE,MA,Pb,I,3,,1.62,2,Spin-coating >> CBD,DMF >> IPA,1 >> 1,Unknown,FALSE,Unknown,Unknown,13.33,11.85,TRUE,ISOS-D-1,Dark,FALSE,Open circuit,25.0; 25.0,Air,40,500,FALSE,38,161.2903226,,
2020-02-21,SLG , FTO , TiO2-c , TiO2-mp ,, Perovskite , Spiro-MeOTAD ,,,, Au,0.09,nip-mp,FALSE,MA,Pb,I,3,nan,nan,2,Spin-coating >> Spin-coating,DMSO; Acetonitrile >> IPA,7; 3 >> 1,Unknown,FALSE,Unknown,Unknown,,,TRUE,ISOS-D-1,Dark,FALSE,Open circuit,15; 25,Air,15,504,FALSE,38,#DIV/0!,,
2019-12-30 00:00:00,SLG , ITO , PEDOT:PSS ,,, Perovskite , OCA , C60 , BCP ,, Ag,0.1,pin,FALSE,FA,Sn,I,3,SnF2,,1,Spin-coating,DMF; DMSO,7; 3,Anisole; Toluene,FALSE,Unknown,Unknown,3.76,,TRUE,ISOS-D-1I,Dark,FALSE,Open circuit,25.0; 25.0,N2,0,480,FALSE,38,154.8387097,,
2019-12-04,SLG , ITO , PEDOT:PSS ,,, Perovskite , PCBM-60 , C60 , LiF ,, Al,0.09,pin,FALSE,MA,Pb,I,3,nan,1.59,1,Spin-coating,DMSO; GBL,3; 7,Chlorobenzene,FALSE,Unknown,Unknown,13.2,,TRUE,ISOS-L-1I,Solar simulator,FALSE,Open circuit,nan; nan,N2,,180,FALSE,38,58.06451613,,
2018-11-12,SLG , ITO , NiO-c ,,, Perovskite , PCBM-60 , BCP ,,, Ag,0.15,pin,FALSE,MA,Pb,I,3,Undoped,nan,1,Spin-coating,DMF; DMSO,4; 1,Chlorobenzene,FALSE,Unknown,Unknown,,11.8,TRUE,ISOS-D-1,Dark,FALSE,Constant potential,nan; nan,Unknown,40,1.5,FALSE,38.1,#DIV/0!,,
2020-08-19,SLG , ITO , P3CT-N ,,, Perovskite , PCBM-60 , C60 , BCP ,, Ag,0.09,pin,FALSE,Cs,Pb,Br; I,1; 2,Acetic acid,1.88,1,Spin-coating,DMF; DMSO,7; 3,IPA,FALSE,Unknown,Unknown,11.87,,TRUE,ISOS-D-1,Dark,FALSE,Open circuit,nan; nan,Air,20,720,FALSE,38.3,233.3873582,,
2019-01-15 00:00:00,SLG , FTO , TiO2-c ,,, Perovskite , Spiro-MeOTAD ,,,, Ag,0.16,nip,FALSE,MA,Pb,I,3,,1.6,1,Spin-coating,DMF,1,Unknown,FALSE,Unknown,Unknown,14.93,,TRUE,ISOS-D-1,Dark,FALSE,Open circuit,25.5; 25.5,Air,,500,FALSE,38.8,163.3986928,,
2016-06-09 00:00:00,SLG , FTO , PEDOT:PSS ,,, Perovskite , ZnO-np , C60 ,,, Al,0.1,pin,FALSE,MA,Pb,I,3,,1.5,2,Spin-coating >> CBD,DMF >> IPA,1 >> 1,Unknown,FALSE,Unknown,Unknown,10.86,,TRUE,ISOS-D-1,Dark,FALSE,Open circuit,20.0; 20.0,Air,47,100,FALSE,38.8,32.67973856,60,
2016-02-15 00:00:00,SLG , FTO , TiO2-c , TiO2-mp ,, Perovskite , PDPP3T ,,,, Ag,0.16,nip-mp,FALSE,MA,Pb,I,3,,1.5,2,Spin-coating >> CBD,DMF >> IPA,1 >> 1,Unknown,FALSE,Unknown,Unknown,12.32,9.01,TRUE,ISOS-D-1,Dark,FALSE,Open circuit,28.0; 28.0,Air,40,172,FALSE,39,56.39344262,,
2015-09-28,SLG , FTO , TiO2-c ,,, Perovskite , Spiro-MeOTAD ,,,, Ag,0.06,nip,FALSE,MA,Pb,I,3,nan,1.6,2,Spin-coating >> CBD,DMF >> IPA,1 >> 1,Unknown,FALSE,Unknown,Unknown,1.51,,TRUE,ISOS-D-1,Dark,FALSE,Open circuit,25.0; 25.0,Air,55,1800,FALSE,39,590.1639344,,
2019-01-02 00:00:00,SLG , FTO , PTEG-1 ,,, Perovskite , Spiro-MeOTAD ,,,, Au,0.04,nip,FALSE,MA,Pb,I,3,,1.6,1,Spin-coating,DMF; DMSO,4; 1,Toluene,FALSE,Unknown,Unknown,16.2,14.2,TRUE,ISOS-D-2,Dark,FALSE,Open circuit,60.0; 60.0,Air,20,1000,FALSE,39,327.8688525,,39
2014-07-24 00:00:00,SLG , FTO , TiO2-c ,,, Perovskite , Spiro-MeOTAD ,,,, Au,0.224,nip,FALSE,MA,Pb,I,3,Cl,1.6,1,Spin-coating,DMF,1,Unknown,FALSE,Unknown,Unknown,10.8,,TRUE,ISOS-D-1,Dark,FALSE,Open circuit,25.0; 25.0,Air,,2160,FALSE,39,708.1967213,,
2019-09-25 00:00:00,SLG , FTO , TiO2-c , SnO2-np ,, Perovskite , Spiro-MeOTAD ,,,, Au,0.09,nip,FALSE,MA,Pb,I,3,,1.6,1,Spin-coating,DMF; DMSO,4; 1,Ethyl acetate,FALSE,Unknown,Unknown,16.74,,TRUE,ISOS-D-2,Dark,FALSE,Open circuit,100.0; 100.0,Air,35,22,FALSE,39,7.213114754,,
2017-03-10 00:00:00,SLG , FTO , TiO2-c , TiO2-mp ,, Perovskite , Spiro-MeOTAD ,,,, Au,0.09,nip-mp,FALSE,MA,Pb,I,3,,1.6,2,Spin-coating >> Spin-coating,DMF >> IPA,1 >> 1,Unknown,FALSE,Unknown,Unknown,12.9,,TRUE,ISOS-D-1,Dark,FALSE,Open circuit,25.0; 25.0,Air,50,1440,FALSE,39,472.1311475,,
2019-02-02,SLG , ITO , PEDOT:PSS ,,, Perovskite , PCBM-60 , BCP ,,, Ag,0.1,pin,FALSE,MA,Pb,I,3,nan,1.6,1,Spin-coating,DMF; DMSO,4; 1,Unknown,FALSE,Unknown,Unknown,9.9,,TRUE,ISOS-D-1,Dark,FALSE,Open circuit,25.0; 25.0,Ambient,,700,FALSE,39,229.5081967,,
2019-04-27 00:00:00,SLG , ITO , PEDOT:PSS ,,, Perovskite , N2200 , PCBM-60 ,,, Ag,0.04,pin,FALSE,MA,Pb,I,3,,1.6,1,Spin-coating,DMF; DMSO,9; 1,2-Butanol,FALSE,Unknown,Unknown,14.72,,TRUE,ISOS-D-1,Dark,FALSE,Open circuit,25.0; 25.0,Air,40,200,FALSE,39,65.57377049,,
2017-05-17 00:00:00,SLG , FTO , TiO2-c , TiO2-nanoflowers ,, Perovskite , Spiro-MeOTAD ,,,, Au,0.09,nip,FALSE,MA,Pb,I,3,,1.6,1,Spin-coating,GBL,1,Unknown,FALSE,Unknown,Unknown,12.72,10.75,TRUE,ISOS-D-1,Dark,FALSE,Open circuit,25.0; 25.0,Air,,240,FALSE,39.6,79.47019868,,
2016-08-30 00:00:00,SLG , FTO , NiO-c ,,, Perovskite , PCBM-60 ,,,, Ag,0.1,pin,FALSE,MA,Pb,I,3,,1.6,1,Spin-coating,DMF; DMSO,9; 1,Diethyl ether,FALSE,Unknown,Unknown,13.8,,TRUE,ISOS-D-1,Dark,FALSE,Open circuit,25.0; 25.0,Air,45,720,FALSE,40,240,,
2015-12-17 00:00:00,SLG , ITO , PEDOT:PSS ,,, Perovskite , PCBM-60 ,,,, Ag,0.0725,pin,FALSE,MA,Pb,I,3,,1.6,2,Spin-coating >> CBD,DMF >> IPA,1 >> 1,Unknown,FALSE,Unknown,Unknown,10.11,,TRUE,ISOS-D-1,Dark,FALSE,Open circuit,25.0; 25.0,Air,,240,FALSE,40,80,,
2015-04-21 00:00:00,SLG , ITO , PEDOT:PSS ,,, Perovskite , PCBM-60 ,,,, Ag,0.0725,pin,FALSE,MA,Pb,I,3,Cl,1.6,1,Spin-coating,DMF,1,Unknown,FALSE,Unknown,Unknown,,,TRUE,ISOS-L-1,Light,FALSE,Open circuit,20.0; 20.0,Air,,80,TRUE,40,#DIV/0!,,
2018-12-13 00:00:00,SLG , ITO , PEDOT:PSS ,,, Perovskite , PCBM-60 ,,,, Ag,0.06,pin,FALSE,MA,Pb,I,3,,1.6,1,Spin-coating,DMF,1,Toluene,TRUE,UV-curable epoxy,Cover glass,16.23,,TRUE,ISOS-D-1,Dark,FALSE,Open circuit,25.0; 25.0,Air,20,168,FALSE,40,56,,
2019-05-20,SLG , ITO , PEDOT:PSS ,,, Perovskite , PCBM-60 ,,,, Ag,0.1,pin,FALSE,MA,Pb,I,3,nan,1.5,1,Spin-coating,DMF,1,Unknown,FALSE,Unknown,Unknown,7.38,,TRUE,ISOS-D-1,Dark,FALSE,Open circuit,nan; nan,Air,20,360,FALSE,40,120,,
2018-11-19 00:00:00,SLG , ITO , SnO2-np ,,, Perovskite , PTAA ,,,, Ag,0.1,nip,FALSE,FA; MA,Pb,Br; I,0.1; 2.9,Cl,1.52,2,Spin-coating >> Spin-coating,DMF; DMSO >> IPA,97; 7 >> 1,Unknown,FALSE,Unknown,Unknown,18.91,17.24,TRUE,ISOS-D-2I,Dark,FALSE,Open circuit,85.0; 85.0,N2,0,430,FALSE,40,143.3333333,,
2018-11-19 00:00:00,SLG , ITO , SnO2-np ,,, Perovskite , PTAA ,,,, Ag,0.1,nip,FALSE,FA; MA,Pb,Br; I,0.1; 2.9,Cl,1.52,2,Spin-coating >> Spin-coating,DMF; DMSO >> IPA,97; 7 >> 1,Unknown,FALSE,Unknown,Unknown,18.91,17.24,TRUE,ISOS-D-1,Dark,FALSE,Open circuit,25.0; 25.0,Air,40,1200,FALSE,40,400,,
2016-12-12 00:00:00,SLG , FTO , CeOx ,,, Perovskite , Spiro-MeOTAD ,,,, Ag,0.06,nip,FALSE,MA,Pb,I,3,,1.5,2,Spin-coating >> Evaporation,DMF >> none,1 >> 1,Unknown,FALSE,Unknown,Unknown,13.77,,TRUE,ISOS-L-1I,Light,FALSE,Open circuit,25.0; 25.0,Unknown,,5,TRUE,40,1.666666667,,
2019-02-28 00:00:00,SLG , FTO ,,,, Perovskite , Spiro-MeOTAD ,,,, Ag,0.1,nip,FALSE,MA,Pb,I,3,,1.6,1,Spin-coating,DMF; DMSO,4; 1,Chlorobenzene,FALSE,Unknown,Unknown,14.18,12.74,TRUE,ISOS-D-2,Dark,FALSE,Open circuit,65.0; 65.0,Air,30,300,FALSE,40,100,,
2018-10-08 00:00:00,SLG , FTO , TiO2-c ,,, Perovskite , Spiro-MeOTAD ,,,, Ag,0.12,nip,FALSE,MA,Pb,I,3,Acetate; HPA,1.6,1,Spin-coating,DMF,1,Unknown,FALSE,Unknown,Unknown,15.04,,TRUE,ISOS-D-1,Dark,FALSE,Open circuit,25.0; 25.0,Air,10,1920,FALSE,40,640,,
2018-06-29 00:00:00,SLG , FTO , TiO2-c , TiO2-mp ,, Perovskite , Spiro-MeOTAD ,,,, Ag,0.1,nip-mp,FALSE,MA,Pb,I,3,,1.6,1,Spin-coating,DMF; DMSO,10; 1,Diethyl ether,FALSE,Unknown,Unknown,15.11,,TRUE,ISOS-D-1,Dark,FALSE,Open circuit,25.0; 25.0,Air,,240,FALSE,40,80,,
2018-06-29 00:00:00,SLG , FTO , TiO2-c , TiO2-mp ,, Perovskite , Spiro-MeOTAD ,,,, Ag,0.1,nip-mp,FALSE,MA,Pb,I,3,,1.6,1,Spin-coating,DMF; DMSO,10; 1,Diethyl ether,FALSE,Unknown,Unknown,16.23,,TRUE,ISOS-D-1,Dark,FALSE,Open circuit,25.0; 25.0,Air,,240,FALSE,40,80,,
2018-10-30 00:00:00,SLG , FTO , TiO2-c , TiO2-mp ,, Perovskite , Spiro-MeOTAD ,,,, Ag,0.1,nip-mp,FALSE,MA,Pb,I,3,Undoped,1.6,1,Spin-coating,DMF; DMSO,9; 1,Chlorobenzene,FALSE,Unknown,Unknown,15.57,13.64,TRUE,ISOS-D-1,Dark,FALSE,Open circuit,25.0; 25.0,Air,35,360,FALSE,40,120,,
2015-03-09 00:00:00,SLG , FTO , TiO2-c , TiO2-mp ,, Perovskite , Spiro-MeOTAD ,,,, Ag,0.16,nip-mp,FALSE,MA,Pb,I,3,,1.6,1,Spin-coating,DMF,1,Ar,TRUE,SLG,Epoxy,,,TRUE,ISOS-L-1,Xenon,FALSE,Open circuit,55.0; 55.0,Air,10,120,FALSE,40,#DIV/0!,,
2019-06-26 00:00:00,SLG , FTO , TiO2-c , TiO2-mp ,, Perovskite , Spiro-MeOTAD ,,,, Ag,0.1,nip-mp,FALSE,FA; MA,Pb,I,3,Cl,,1,Spin-coating,DMF; DMSO,3; 2,Ethyl acetate,FALSE,Unknown,Unknown,12.61,,TRUE,ISOS-D-1,Dark,FALSE,Open circuit,25.0; 25.0,Air,25,240,FALSE,40,80,,
2016-11-18 00:00:00,SLG , FTO , ZnO, ZnO-nw ,, Perovskite , Spiro-MeOTAD ,,,, Ag,0.07065,nip,FALSE,MA,Pb,I,3,,1.6,2,Spin-coating >> CBD,DMF >> IPA,1 >> 1,Unknown,FALSE,Unknown,Unknown,10.23,6.92,TRUE,ISOS-L-1I,Light,FALSE,Open circuit,25.0; 25.0,Unknown,,6.25,TRUE,40,2.083333333,,
2018-06-18,SLG , ITO , PEDOT:PSS ,,, Perovskite , PCBM-60 ,,,, Al,0.13,pin,FALSE,MA,Pb,I,3,nan,1.6,1,Unknown,DMF; DMSO,7; 3,Unknown,FALSE,Unknown,Unknown,12.38,11.74,TRUE,ISOS-L-1,,FALSE,Open circuit,nan; nan,N2,,570,FALSE,40,190,,
2017-12-06 00:00:00,SLG , ITO , ZnO, WPF_6_oxy_F ,, Perovskite , mDPA-DBTP ,,,, Au,0.0707,nip,FALSE,MA,Pb,I,3,,1.6,2,Spin-coating >> CBD,DMF >> IPA,1 >> 1,Unknown,FALSE,Unknown,Unknown,17.01,,TRUE,ISOS-D-1,Dark,FALSE,Open circuit,25.0; 25.0,Air,40,792,FALSE,40,264,,
2016-06-15 00:00:00,SLG , FTO , TiO2-c ,,, Perovskite , pBBTa_BDT2 ,,,, Au,0.09,nip,FALSE,MA,Pb,I,3,,1.6,1,Spin-coating,DMF,1,Unknown,FALSE,Unknown,Unknown,,,TRUE,ISOS_D_3,Dark,FALSE,Open circuit,85.0; 85.0,Air,65,20,FALSE,40,#DIV/0!,,
2015-11-06 00:00:00,SLG , FTO , TiO2-c , TiO2-mp ,, Perovskite , PDPP3T ,,,, Au,0.1,nip-mp,FALSE,MA,Pb,I,3,,1.6,1,Spin-coating,DMF,1,Unknown,FALSE,Unknown,Unknown,12.32,9.01,TRUE,ISOS-D-1,Dark,FALSE,Open circuit,25.0; 25.0,Ambient,,172,FALSE,40,57.33333333,,
2019-10-22 00:00:00,SLG , FTO , TiO2-c , TiO2-mp ,, Perovskite , PTAA ,,,, Au,0.1,nip-mp,FALSE,FA; MA,Pb,Br; I,0.45; 2.55,,,1,Spin-coating,DMF; DMSO,4; 1,Chlorobenzene,FALSE,Unknown,Unknown,17.68,,TRUE,ISOS-D-2,Dark,FALSE,Open circuit,65.0; 65.0,Air,45,100,FALSE,40,33.33333333,,
2020-01-29,SLG , FTO , TiO2-c , TiO2-mp ,, Perovskite , PTAA ,,,, Au,0.09,nip-mp,FALSE,FA; MA,Pb,Br; I,0.51; 2.49,Undoped,1.61,1,Spin-coating,DMF; DMSO,4; 1,Chlorobenzene,FALSE,Unknown,Unknown,17.1,16.52,TRUE,ISOS-D-2,Dark,FALSE,Open circuit,80; 80,Air,50,200,FALSE,40,66.66666667,,
2019-09-13 00:00:00,SLG , FTO , TiO2-c , TiO2-mp ,, Perovskite , PTB7 ,,,, Au,0.09,nip-mp,FALSE,Cs; FA; MA,Pb,Br; I,0.51; 2.49,,,1,Spin-coating,DMF; DMSO,4; 1,Chlorobenzene,TRUE,Unknown,Unknown,12.02,10.8,TRUE,ISOS_D_3,Dark,FALSE,Open circuit,85.0; 85.0,Air,85,150,FALSE,40,50,,
2016-04-28 00:00:00,SLG , FTO , SnO2-c ,,, Perovskite , RCP ,,,, Au,0.09,nip,FALSE,MA,Pb,I,3,,1.6,2,Spin-coating >> CBD,DMF >> IPA,1 >> 1,Unknown,FALSE,Unknown,Unknown,16.5,,TRUE,ISOS-D-1,Dark,FALSE,Open circuit,25.0; 25.0,Air,75,1400,FALSE,40,466.6666667,,
2019-07-08 00:00:00,SLG , FTO , TiO2-c , C60-NH2 ,, Perovskite , Spiro-MeOTAD ,,,, Au,0.1,nip,FALSE,MA,Pb,I,3,,1.6,2,Spin-coating >> Spin-coating,DMF; DMSO >> IPA,7; 3 >> 1,Unknown,FALSE,Unknown,Unknown,17.25,,TRUE,ISOS-O-1,Natural sunlight,FALSE,Open circuit,25.0; 25.0,Air,50,500,FALSE,40,166.6666667,,
2018-07-16 00:00:00,SLG , ITO , C60 ,,, Perovskite , Spiro-MeOTAD ,,,, Au,2.265,nip,TRUE,MA,Pb,I,3,,1.6,2,Evaporation >> Spin-coating,none >> 2-methoxyethanol; Ethanol,1 >> 24; 1000,Unknown,TRUE,Unknown,Unknown,11.17,,TRUE,ISOS-D-1I,Dark,FALSE,Open circuit,25.0; 25.0,N2,0,480,FALSE,40,160,,
2017-11-09 00:00:00,SLG , ITO , SnO2-c , PCBM-60 , C60-SAM , Perovskite , Spiro-MeOTAD , MoOx ,,, Au,0.1,nip,FALSE,MA,Pb,I,3,,1.6,1,Spin-coating,DMF; DMSO,4; 1,Chlorobenzene,FALSE,Unknown,Unknown,13,,TRUE,ISOS-L-1I,Light,FALSE,Open circuit,25.0; 25.0,N2,0,200,FALSE,40,66.66666667,,
2019-08-07 00:00:00,SLG , FTO , SnO2-c ,,, Perovskite , Spiro-MeOTAD ,,,, Au,0.125,nip,FALSE,FA; MA,Pb,Br; I,0.1; 2.9,Cl,1.56,2,Spin-coating >> Spin-coating,DMF; DMSO >> IPA,9; 1 >> 1,Unknown,FALSE,Unknown,Unknown,17.25,18.36,TRUE,ISOS-D-2,Dark,FALSE,Open circuit,85.0; 85.0,Air,2,500,FALSE,40,166.6666667,,
2018-09-28 00:00:00,SLG , FTO , SnO2-c ,,, Perovskite , Spiro-MeOTAD ,,,, Au,0.1,nip,FALSE,MA,Pb,I,3,,1.58,1,Spin-coating,DMF; DMSO,4; 1,Ethyl acetate,FALSE,Unknown,Unknown,15,,TRUE,ISOS-D-1,Dark,FALSE,Open circuit,25.0; 25.0,Air,60,400,FALSE,40,133.3333333,,
2018-09-29 00:00:00,SLG , ITO , SnO2-c ,,, Perovskite , Spiro-MeOTAD ,,,, Au,0.1,nip,FALSE,FA; MA,Pb,Br; I,0.39; 2.61,Undoped,,1,Spin-coating,DMF; DMSO,4; 1,Chlorobenzene,FALSE,Unknown,Unknown,19.1,,TRUE,ISOS-L-1I,Light,FALSE,Constant potential,20.0; 20.0,N2,0,500,FALSE,40,166.6666667,,
2018-11-21 00:00:00,SLG , AZO , SnO2-np ,,, Perovskite , Spiro-MeOTAD ,,,, Au,0.1,nip,FALSE,MA,Pb,I,3,,1.6,1,Spin-coating,DMF; DMSO,10; 1.125,Unknown,FALSE,Unknown,Unknown,13.9,,TRUE,ISOS-D-1I,Dark,FALSE,Open circuit,25.0; 25.0,Unknown,,300,FALSE,40,100,,
2019-05-15 00:00:00,SLG , ITO , SnO2-np ,,, Perovskite , Spiro-MeOTAD ,,,, Au,0.09408,nip,FALSE,Cs; FA; MA,Pb,Br; I,0.06; 2.94,,,2,Spin-coating >> Spin-coating,DMF; DMSO >> IPA,9; 1 >> 1,Unknown,FALSE,Unknown,Unknown,19.68,18.38,TRUE,ISOS-D-2I,Dark,FALSE,Open circuit,85.0; 85.0,N2,0,1000,FALSE,40,333.3333333,,40
2019-05-15 00:00:00,SLG , ITO , SnO2-np ,,, Perovskite , Spiro-MeOTAD ,,,, Au,0.09408,nip,FALSE,Cs; FA; MA,Pb,Br; I,0.06; 2.94,,,2,Spin-coating >> Spin-coating,DMF; DMSO >> IPA,9; 1 >> 1,Unknown,FALSE,Unknown,Unknown,19.68,18.38,TRUE,ISOS-L-1I,White LED,FALSE,MPPT,25.0; 25.0,N2,0,600,FALSE,40,200,,
2020-01-13 00:00:00,SLG , ITO , SnO2-np ,,, Perovskite , Spiro-MeOTAD ,,,, Au,0.09,nip,FALSE,FA; MA,Pb,Br; I,0.3; 2.7,,,1,Spin-coating,DMF; DMSO,4; 1,Chlorobenzene,FALSE,Unknown,Unknown,22.09,21.49,TRUE,ISOS-D-1,Dark,FALSE,Open circuit,25.0; 25.0,Air,40,1440,FALSE,40,480,,
2019-08-09 00:00:00,SLG , FTO , TiO2-c ,,, Perovskite , Spiro-MeOTAD ,,,, Au,1.35,nip,TRUE,Cs; FA; MA,Pb,Br; I,0.551; 2.49,,,1,Spin-coating,DMF; DMSO,4; 1,Chlorobenzene,FALSE,Kapton tape,Unknown,10.97,,TRUE,ISOS-L-1I,Light,FALSE,Open circuit,25.0; 25.0,Unknown,,400,FALSE,40,133.3333333,,
2017-12-22 00:00:00,SLG , FTO , TiO2-c ,,, Perovskite , Spiro-MeOTAD ,,,, Au,0.1,nip,FALSE,MA,Pb,I,3,,1.62,2,Spin-coating >> CBD,DMSO >> IPA,1 >> 1,Unknown,FALSE,Unknown,Unknown,16.41,,TRUE,ISOS-D-1,Dark,FALSE,Open circuit,22.0; 22.0,Air,35,500,FALSE,40,166.6666667,,
2019-02-14 00:00:00,SLG , FTO , TiO2-c ,,, Perovskite , Spiro-MeOTAD ,,,, Au,0.1,nip,FALSE,FA,Pb,Br; I,0.45; 2.55,,,2,Ultrasonic spray >> CBD,DMF; DMSO >> IPA,14; 1 >> 1,Unknown,FALSE,Unknown,Unknown,14.2,,TRUE,ISOS-L-1I,Light,FALSE,MPPT,25.0; 25.0,N2,0,50,TRUE,40,16.66666667,,
2018-12-21 00:00:00,SLG , FTO , TiO2-c ,,, Perovskite , Spiro-MeOTAD ,,,, Au,0.066,nip,FALSE,MA; PA,Pb,I,13,,1.63,1,Spin-coating,DMSO; GBL,3; 7,Unknown,FALSE,Unknown,Unknown,8.8,,TRUE,ISOS-L-1I,Solar simulator,FALSE,Open circuit,25.0; 25.0,N2,0,3000,FALSE,40,1000,,
2018-10-11 00:00:00,SLG , FTO , TiO2-c ,,, Perovskite , Spiro-MeOTAD ,,,, Au,0.1,nip,FALSE,MA,Pb,I,3,,1.6,1,Spin-coating,DMF; DMSO,4; 1,Chlorobenzene,FALSE,Unknown,Unknown,16.53,,TRUE,ISOS-D-1,Dark,FALSE,Open circuit,25.0; 25.0,Ambient,,720,FALSE,40,240,,
2020-03-12,SLG , FTO , TiO2-c ,,, Perovskite , Spiro-MeOTAD ,,,, Au,0.09,nip,FALSE,Cs; FA; MA,Pb,Br; I,0.65; 2.35,Undoped,1.59,1,Spin-coating,DMF; DMSO,4; 1,Ethyl acetate,FALSE,Unknown,Unknown,18.3,,TRUE,ISOS-L-1,White LED,FALSE,Open circuit,nan; nan,Dry air,,140,FALSE,40,46.66666667,,
2019-02-08 00:00:00,SLG , ITO , TiO2-c ,,, Perovskite , Spiro-MeOTAD ,,,, Au,0.096,nip,FALSE,FA; MA,Pb,I,3,,1.35,2,Spin-coating >> Spin-coating,DMF >> IPA,1 >> 1,Unknown,FALSE,Unknown,Unknown,16.1,,TRUE,ISOS-L-1,Xenon,FALSE,Open circuit,25.0; 25.0,Air,,120,FALSE,40,40,,
2019-03-04 00:00:00,SLG , ITO , TiO2-c ,,, Perovskite , Spiro-MeOTAD ,,,, Au,0.1,nip,FALSE,FA,Pb,I,3,,1.48,1,Spin-coating,DMF; DMSO,7; 3,Toluene,FALSE,Unknown,Unknown,,,TRUE,ISOS-L-1,Light,FALSE,Passive resistance,25.0; 25.0,Ambient,,3,FALSE,40,#DIV/0!,,
2016-02-20,PET , IZO , TiO2-np ,,, Perovskite , Spiro-MeOTAD ,,,, Au,0.16,nip,FALSE,MA,Pb,I,3,nan,1.55,1,Spin-coating,DMF,1,Ar,TRUE,"Viewbarrier (mitsibushi plastic, inc)",467 MP 3M Adhesive Transfer Tape,13.4,11,TRUE,ISOS-D-1,Indoor light,FALSE,Open circuit,22.3; 22.7,Air,60,1500,TRUE,40,500,,
2018-10-22 00:00:00,SLG , ITO , PEIE , SnO2-np ,, Perovskite , Spiro-MeOTAD ,,,, Au,0.1,nip,FALSE,FA; MA,Pb,Br; I,0.15; 2.85,,,1,Spin-coating,DMF; DMSO,8; 1,Diethyl ether,FALSE,Unknown,Unknown,14.64,,TRUE,ISOS-D-1,Dark,FALSE,Open circuit,25.0; 25.0,Ambient,,200,FALSE,40,66.66666667,,
2019-11-22 00:00:00,SLG , FTO , SnO2-c , SnO2-np ,, Perovskite , Spiro-MeOTAD ,,,, Au,0.12,nip,FALSE,Cs; FA; MA,Pb,Br; I,0.5; 2.5,,,1,Spin-coating,DMF; DMSO,4; 1,Chlorobenzene,FALSE,Unknown,Unknown,19.1,17.7,TRUE,ISOS-D-1,Dark,FALSE,Open circuit,25.0; 25.0,Air,50,7000,FALSE,40,2333.333333,,
2019-09-30 00:00:00,SLG , FTO , TiO2-c , TiO2-mp ,, Perovskite , Spiro-MeOTAD ,,,, Au,0.09,nip-mp,FALSE,(THM); MA,Pb,I,3,,,1,Spin-coating,DMF; DMSO,4; 1,Chlorobenzene,FALSE,Unknown,Unknown,15.21,13.62,TRUE,ISOS-D-2I,Dark,FALSE,Open circuit,85.0; 85.0,Unknown,,200,FALSE,40,66.66666667,,
2018-07-30 00:00:00,SLG , FTO , TiO2-c , TiO2-mp ,, Perovskite , Spiro-MeOTAD ,,,, Au,0.16,nip-mp,FALSE,Cs; FA; MA,Pb,Br; I,0.51; 2.49,,,1,Spin-coating,DMF; DMSO,4; 1,Chlorobenzene,FALSE,Unknown,Unknown,21.52,21.11,TRUE,ISOS-L-1I,Light,FALSE,MPPT,50.0; 50.0,N2,0,100,FALSE,40,33.33333333,,
2018-01-05 00:00:00,SLG , FTO , TiO2-c , TiO2-mp ,, Perovskite , Spiro-MeOTAD ,,,, Au,0.0759,nip-mp,FALSE,MA,Pb,I,3,,1.6,1,Spin-coating,DMSO; GBL,1; 1,Toluene,FALSE,Unknown,Unknown,11.86,,TRUE,ISOS-L-2,Light,FALSE,Open circuit,55.0; 55.0,Air,45,200,FALSE,40,66.66666667,,
2019-11-08 00:00:00,SLG , FTO , TiO2-c , TiO2-mp ,, Perovskite , Spiro-MeOTAD ,,,, Au,0.1,nip-mp,FALSE,FA; MA,Pb,Br; I,0.51; 2.49,Cl,,2,Spin-coating >> Spin-coating,DMF; DMSO >> IPA,8; 1 >> 1,Unknown,FALSE,Unknown,Unknown,20.8,,TRUE,ISOS-D-1,Dark,FALSE,Open circuit,25.0; 25.0,Air,85,72,FALSE,40,24,,
2017-08-16 00:00:00,SLG , FTO , TiO2-c , TiO2-mp ,, Perovskite , Spiro-MeOTAD ,,,, Au,0.09,nip-mp,FALSE,Cs; FA; MA,Pb,Br; I,0.51; 2.49,,1.59,1,Spin-coating,DMF; DMSO,4; 1,Chlorobenzene,FALSE,Unknown,Unknown,18.5,17.7,TRUE,ISOS-D-1,Dark,FALSE,Open circuit,25.0; 25.0,Air,60,720,FALSE,40,240,,
2018-10-29 00:00:00,SLG , FTO , TiO2-c , TiO2-mp ,, Perovskite , Spiro-MeOTAD ,,,, Au,0.09,nip-mp,FALSE,(HEA); Cs; FA,Pb,Br; I,0; 63,,1.56,1,Spin-coating,DMF; DMSO,4; 1,Chlorobenzene,FALSE,Unknown,Unknown,16.65,,TRUE,ISOS-D-2,Dark,FALSE,Open circuit,85.0; 85.0,Air,10,400,FALSE,40,133.3333333,,
2017-05-11 00:00:00,SLG , FTO , TiO2-c , TiO2-mp ,, Perovskite , Spiro-MeOTAD ,,,, Au,0.1,nip-mp,FALSE,Cs; FA; MA,Pb,Br; I,0.45; 2.55,,,1,Spin-coating,DMF; DMSO,1; 4,Chlorobenzene,FALSE,Unknown,Unknown,13,,TRUE,ISOS-D-1,Dark,FALSE,Open circuit,25.0; 25.0,Air,90,5,FALSE,40,1.666666667,,
2017-01-23 00:00:00,SLG , FTO , TiO2-c , TiO2-mp ,, Perovskite , Spiro-MeOTAD ,,,, Au,0.65,nip-mp,FALSE,FA,Pb,I,3,,1.48,1,Spin-coating,DMF; DMSO,4; 1,N2,FALSE,Unknown,Unknown,14.9,,TRUE,ISOS-D-1,Dark,FALSE,Open circuit,25.0; 25.0,Ambient,,672,FALSE,40,224,,
2018-08-01 00:00:00,SLG , FTO , TiO2-c , TiO2-mp ,, Perovskite , Spiro-MeOTAD ,,,, Au,0.09,nip-mp,FALSE,MA,Pb,I,3,,1.6,1,Spin-coating,DMF; DMSO,4; 1,Chlorobenzene,FALSE,Unknown,Unknown,,,TRUE,ISOS-D-2,Dark,FALSE,Open circuit,60.0; 60.0,Air,10,100,FALSE,40,#DIV/0!,,
2017-12-31 00:00:00,SLG , FTO , TiO2-c , TiO2-mp ,, Perovskite , Spiro-MeOTAD ,,,, Au,0.1,nip-mp,FALSE,MA,Pb,I,3,,1.6,2,Spin-coating >> CBD,DMF >> IPA,1 >> 1,Unknown,TRUE,Unknown,Unknown,14.63,,TRUE,ISOS-D-1,Dark,FALSE,Open circuit,25.0; 25.0,Air,,1140,FALSE,40,380,,
2018-09-21 00:00:00,SLG , FTO , TiO2-c , TiO2-mp ,, Perovskite , Spiro-MeOTAD ,,,, Au,0.09,nip-mp,FALSE,FA; MA,Pb,Br; I,0.45; 2.55,PLMF,,1,Spin-coating,DMF; DMSO,4; 1,Chlorobenzene,FALSE,Unknown,Unknown,17.15,,TRUE,ISOS-D-1,Dark,FALSE,Open circuit,25.0; 25.0,Air,70,1000,FALSE,40,333.3333333,,40
2016-11-17 00:00:00,SLG , FTO , TiO2-c , TiO2-mp ,, Perovskite , Spiro-MeOTAD ,,,, Au,0.1,nip-mp,FALSE,MA,Pb,I,3,,1.6,2,Spin-coating >> CBD,DMF >> IPA,1 >> 1,Unknown,FALSE,Unknown,Unknown,13.8,,TRUE,ISOS-D-1,Dark,FALSE,Open circuit,25.0; 25.0,Air,15,2760,FALSE,40,920,,
2019-08-19,SLG , FTO , TiO2-c , TiO2-mp ,, Perovskite , Spiro-MeOTAD ,,,, Au,0.0464,nip-mp,FALSE,FA; MA,Pb,I,3,nan,nan,1,Spin-coating,DMF; DMSO,nan,Toluene,FALSE,Unknown,Unknown,15.07,,TRUE,ISOS-L-1,Xenon,FALSE,Open circuit,nan; nan,Air,70,1,FALSE,40,0.333333333,,
2020-03-30,SLG , FTO , TiO2-c , TiO2-mp ,, Perovskite , Spiro-MeOTAD ,,,, Au,0.12,nip-mp,FALSE,Cs; FA; MA,Pb,Br; I,0.03; 2.97,nan,1.55,1,Spin-coating,DMF; DMSO,4; 1,Chlorobenzene,FALSE,Unknown,Unknown,20.22,,TRUE,ISOS-L-1I,White LED,FALSE,MPPT,25; 25,N2,,1000,TRUE,40,333.3333333,,40
2015-08-17 00:00:00,SLG , FTO , TiO2-c , TiO2-nw ,, Perovskite , Spiro-MeOTAD ,,,, Au,0.1,nip,FALSE,MA,Pb,I,3,Cl,1.6,1,Spin-coating,DMF,1,Unknown,FALSE,Unknown,Unknown,9,8.2,TRUE,ISOS-D-1,Dark,FALSE,Open circuit,25.0; 25.0,Ambient,,240,FALSE,40,80,,
2018-09-10 00:00:00,SLG , FTO , ZnO, ZnO-nw ,, Perovskite , Spiro-MeOTAD ,,,, Au,0.1,nip,FALSE,MA,Pb,I,3,,1.6,2,Spin-coating >> Spin-coating,DMF >> IPA,1 >> 1,Unknown,FALSE,Unknown,Unknown,5.41,,TRUE,ISOS-D-1,Dark,FALSE,Open circuit,25.0; 25.0,Ambient,,180,FALSE,40,60,,
2016-05-17 00:00:00,SLG , FTO , TiO2-c , TiO2-mp ,, Perovskite , Z1011 ,,,, Au,0.16,nip-mp,FALSE,MA,Pb,I,3,,1.6,2,Spin-coating >> Spin-coating,DMF; DMSO >> IPA,4; 1 >> 1,Unknown,TRUE,Cover glass; Epoxy,Unknown,16.3,15.1,TRUE,ISOS-L-1I,Light,FALSE,Open circuit,25.0; 25.0,Unknown,,100,FALSE,40,33.33333333,,
2017-07-10,SLG , FTO , TiO2-c ,,, Perovskite , ZnPc , Spiro-MeOTAD ,,, Au,0.1,nip,FALSE,MA,Pb,I,3,Cl,1.6,1,Spin-coating,DMF,1,Unknown,FALSE,Unknown,Unknown,16.7,,TRUE,UV-stability,UV lamp,FALSE,Open circuit,25.0; 25.0,Ambient,,100,FALSE,40,33.33333333,,
2017-03-17 00:00:00,SLG , ITO , PEDOT:PSS ,,, Perovskite , PCBM-60 , AZO-np , SnO2-c,, Ag ,0.0177,pin,FALSE,MA,Pb,I,3,,1.6,1,Spin-coating,Unknown,,Unknown,FALSE,Unknown,Unknown,8.4,,TRUE,ISOS-D-2I,Dark,FALSE,Open circuit,60.0; 60.0,N2,0,700,FALSE,40,233.3333333,,
2016-07-18 00:00:00,SLG , ITO , PEDOT:PSS ,,, Perovskite , C60 , BCP ,,, Au,0.1,pin,FALSE,MA,Pb,I,3,,1.5,2,Spin-coating >> Spin-coating,DMF >> IPA,1 >> 1,Unknown,TRUE,Unknown,Unknown,3.55,,TRUE,ISOS-D-1,Dark,FALSE,Open circuit,25.0; 25.0,Air,,400,FALSE,40,133.3333333,,
2016-07-18 00:00:00,SLG , ITO , PEDOT:PSS ,,, Perovskite , C60 , BCP ,,, Au,0.1,pin,FALSE,MA,Pb,I,3,,1.5,2,Spin-coating >> Spin-coating,DMF >> IPA,1 >> 1,Unknown,TRUE,Unknown,Unknown,9.38,,TRUE,ISOS-D-1,Dark,FALSE,Open circuit,25.0; 25.0,Air,,400,FALSE,40,133.3333333,,
2016-07-18 00:00:00,SLG , ITO , PEDOT:PSS ,,, Perovskite , C60 , BCP ,,, Au,0.1,pin,FALSE,MA,Pb,I,3,,1.6,2,Spin-coating >> Spin-coating,DMF >> IPA,1 >> 1,Unknown,TRUE,Unknown,Unknown,4.54,,TRUE,ISOS-D-1,Dark,FALSE,Open circuit,25.0; 25.0,Air,,400,FALSE,40,133.3333333,,
2018-11-26 00:00:00,SLG , ITO , PTAA ,,, Perovskite , C60 , BCP ,,, Ag,0.09,pin,FALSE,MA,Pb,I,3,,1.6,1,Spin-coating,DMF; DMSO,7; 3,Chlorobenzene,FALSE,Unknown,Unknown,15.55,,TRUE,ISOS-D-1,Dark,FALSE,Open circuit,25.0; 25.0,Air,45,400,FALSE,40,133.3333333,,
2019-07-11 00:00:00,SLG , ITO , PTAA ,,, Perovskite , C60 , BCP ,,, Cu,0.1,pin,FALSE,MA,Pb,I,3,,1.6,2,Spin-coating >> Spin-coating,DMF; DMSO >> IPA,9; 1 >> 1,Unknown,FALSE,Unknown,Unknown,17.3,,TRUE,ISOS-D-1,Dark,FALSE,Open circuit,25.0; 25.0,Air,50,1500,FALSE,40,500,,
2019-07-11 00:00:00,SLG , ITO , PTAA ,,, Perovskite , C60 , BCP ,,, Cu,0.1,pin,FALSE,MA,Pb,I,3,,1.6,2,Spin-coating >> Spin-coating,DMF; DMSO >> IPA,9; 1 >> 1,Unknown,FALSE,Unknown,Unknown,17.3,,TRUE,ISOS-L-1,White LED,FALSE,Open circuit,25.0; 25.0,Air,50,120,FALSE,40,40,,
2020-05-29,SLG , ITO , PTAA ,,, Perovskite , C60 , BCP ,,, Cu,0.08,nip,FALSE,Cs; FA; MA,Pb,I,3,methylammonium hypophosphite; L-_-phosphatidylcholine,1.51,1,Doctor blading,DMF,1,Unknown,TRUE,Unknown,Unknown,16.88,,TRUE,ISOS-L-1,Halogen,FALSE,Open circuit,nan; nan,Unknown,,300,FALSE,40,100,,
2019-06-04 00:00:00,SLG , ITO , TAPC ,,, Perovskite , C60 , BCP ,,, Ag,0.1,pin,FALSE,FA; MA,Pb,Br; I,0.51; 2.49,,1.62,1,Spin-coating,DMF; DMSO,4; 1,Chlorobenzene,FALSE,Unknown,Unknown,16.4,,TRUE,ISOS-D-1,Dark,FALSE,Open circuit,25.0; 25.0,Air,70,1000,FALSE,40,333.3333333,,40
2019/05/07 00:00:00,SLG , ITO , PTAA ,,, Perovskite, C60 , BCP ,,, Cu,0.01,pin,FALSE,MA,Pb,I,3,Unknown,1.6,1,Single crystal growth,GBL,1,Unknown,FALSE,Unknown,Unknown,,,TRUE,ISOS-D-1,Dark,FALSE,Open circuit,22.0; 22.0,Air,,5,FALSE,40,#DIV/0!,,
2019-07-09,SLG , ITO , PEDOT:PSS ,,, Perovskite , F3 , BCP , Mg ,, Ag,0.16,pin,FALSE,MA,Pb,I,3,nan,1.6,1,Spin-coating,DMF; NMP,85; 15,Toluene,FALSE,Unknown,Unknown,13,11.2,TRUE,ISOS-D-1,Dark,FALSE,Open circuit,nan; nan,Air,35,800,FALSE,40,266.6666667,,
