Repository: Bashayer199/data

File: data.csv (part 18 of 48)
2019-05-07,SLG , FTO , PEDOT:PSS ,,, Perovskite , PCBM-60 , BCP ,,, Ag,0.09,pin,FALSE,FA; MA,Pb; Sn,I,3,PbSCN2,1.38,2,Spin-coating >> Spin-coating,DMF; DMSO >> IPA,4; 1,Diethyl ether,FALSE,Unknown,Unknown,17.04,16.91,TRUE,ISOS-D-1,Dark,FALSE,Open circuit,nan; nan,Air,20,122,TRUE,40,40.66666667,,
2016-09-03 00:00:00,SLG , ITO , PEDOT:PSS ,,, Perovskite , PCBM-60 , BCP ,,, Ag,0.125,pin,FALSE,MA,Pb,I,3,Cl,1.6,1,Spin-coating,DMF; GBL,3; 7,Toluene,FALSE,Unknown,Unknown,14,,TRUE,ISOS-D-1,Dark,FALSE,Open circuit,22.0; 22.0,Air,30,192,FALSE,40,64,,
2018-08-30 00:00:00,SLG , ITO , PEDOT:PSS ,,, Perovskite , PCBM-60 , BCP ,,, Ag,0.1,pin,FALSE,MA,Pb,I,3,Cl,1.6,1,Spin-coating,DMF,1,Toluene,FALSE,Unknown,Unknown,14.3,10.03,TRUE,ISOS-D-1,Dark,FALSE,Open circuit,25.0; 25.0,Air,30,1000,FALSE,40,333.3333333,,40
2018-01-30 00:00:00,SLG , ITO , PEDOT:PSS ,,, Perovskite , PCBM-60 , BCP ,,, Ag,0.12,pin,FALSE,(PEA); MA,Pb,I,16,NH4SCN,1.65,1,Spin-coating,DMF,1,Unknown,FALSE,Unknown,Unknown,11.01,,TRUE,ISOS-D-1,Dark,FALSE,Open circuit,25.0; 25.0,Air,55,300,FALSE,40,100,,
2019-02-22 00:00:00,SLG , FTO , PTAA ,,, Perovskite , PCBM-60 , BCP ,,, Ag,0.1,pin,FALSE,Cs; FA; MA,Pb,Br; I,0.45; 2.55,,,1,Spin-coating,DMF,1,Unknown,FALSE,Unknown,Unknown,15.19,,TRUE,ISOS-D-1,Dark,FALSE,Open circuit,25.0; 25.0,Air,40,200,FALSE,40,66.66666667,,
2019-05-02 00:00:00,SLG , ITO , PTAA ,,, Perovskite , PCBM-60 , BCP ,,, Ag,0.1,pin,FALSE,MA,Pb,I,3,,1.6,2,Spin-coating >> Spin-coating,DMF; DMSO >> IPA,9; 1 >> 1,Unknown,FALSE,Unknown,Unknown,18.3,16.1,TRUE,ISOS-D-2I,Dark,FALSE,Open circuit,100.0; 100.0,N2,0,100,FALSE,40,33.33333333,,
2019-03-08 00:00:00,SLG , ITO , PEDOT:PSS ,,, Perovskite , PCBM-60 , C60 , BCP ,, Ag,0.1,pin,FALSE,(PEA); Cs; FA,Pb,I,181,,,1,Spin-coating,DMF; NMP,6; 1,Diethyl ether,FALSE,Unknown,Unknown,15.5,,TRUE,ISOS-L-1,Light,FALSE,Open circuit,20.0; 20.0,Air,40,5,FALSE,40,1.666666667,,
2018-09-13 00:00:00,SLG , ITO , PEDOT:PSS ,,, Perovskite , PCBM-60 , C60 , BCP ,, Ag,0.11,pin,FALSE,MA,Pb,I,3,,1.6,1,Spin-coating,DMSO; GBL,3; 7,Toluene,FALSE,Unknown,Unknown,11.62,,TRUE,ISOS-D-1,Dark,FALSE,Open circuit,25.0; 25.0,Air,50,120,FALSE,40,40,,
2018-06-02 00:00:00,SLG , ITO , PEDOT:PSS ,,, Perovskite , PCBM-60 , C60 , BCP ,, Ag,0.08,pin,FALSE,MA,Pb,I,3,,1.6,1,Spin-coating,DMF,1,Unknown,FALSE,Unknown,Unknown,18.9,,TRUE,ISOS-D-1,Dark,FALSE,Open circuit,25.0; 25.0,Air,60,480,FALSE,40,160,,
2018-08-29,SLG , ITO , PEDOT:PSS ,,, Perovskite , PCBM-60 , Ca ,,, Al,0.1,pin,FALSE,MA,Pb,I,3,nan,1.6,2,Spin-coating >> Spin-coating,DMF >> IPA,1 >> 1,Unknown,FALSE,Unknown,Unknown,6.61,,TRUE,ISOS-D-1,Dark,FALSE,Open circuit,25.0; 25.0,N2,3.2,504,FALSE,40,168,,
2016-11-28 00:00:00,SLG , FTO , TiO2-c , TiO2-mp , Al2O3-mp , Perovskite ,,,,, Carbon,0.09,nip-mp-carbon,FALSE,MA,Pb,I,3,,1.6,1,Drop-infiltration,NMP,1,Unknown,FALSE,Unknown,Unknown,,,TRUE,ISOS-D-2,Dark,FALSE,Open circuit,70.0; 70.0,Air,50,1000,FALSE,40,#DIV/0!,,40
2019-10-23 00:00:00,SLG , FTO , TiO2-c , TiO2-mp ,, Perovskite ,,,,, Carbon,0.08,nip-mp-carbon,FALSE,MA,Pb,I,3,,1.6,2,Spin-coating >> Spin-coating,DMF >> IPA,1 >> 1,Unknown,FALSE,Unknown,Unknown,10.87,,TRUE,ISOS-D-1,Dark,FALSE,Open circuit,25.0; 25.0,Air,30,360,FALSE,40,120,,
2020-07-07,SLG , FTO , TiO2-c , TiO2-mp ,, Perovskite ,,,,, Carbon,0.12,nip-mp-carbon,FALSE,Cs; FA; MA,Pb,Br; I,0.42; 2.58,Undoped,1.61,1,Spin-coating,DMF; DMSO,4; 1,Chlorobenzene,TRUE,Unknown,Unknown,10.29,,TRUE,ISOS-D-2,Dark,FALSE,Open circuit,85; 85,Air,65,312,FALSE,40,104,,
2019-04-16 00:00:00,SLG , FTO , TiO2-c , ZrO2-mp , TiO2-mp , Perovskite ,,,,, Carbon,0.1475,nip-mp-carbon,FALSE,FA,Pb,I,3,,1.48,2,Drop-infiltration >> CBD,DMF >> IPA,1 >> 1,Unknown,TRUE,Unknown,Unknown,,,TRUE,ISOS-D-2,Dark,FALSE,Open circuit,85.0; 85.0,Air,20,500,FALSE,40,#DIV/0!,,
2017-09-30 00:00:00,SLG , FTO , TiO2-c , TiO2-mp ,, Perovskite , Al2O3 , CuSCN ,,, Au,0.16,nip-mp,FALSE,Cs; FA; MA,Pb,Br; I,0.51; 2.49,,,1,Spin-coating,DMF; DMSO,4; 1,Chlorobenzene,FALSE,Unknown,Unknown,,,TRUE,ISOS-L-2I,Xenon,FALSE,MPPT,60.0; 60.0,N2,0,48,FALSE,40,#DIV/0!,,
2015-09-26 00:00:00,SLG , ITO , PEDOT:PSS ,,, Perovskite , PCBM-60 , DTAB ,,, Ag,0.12,pin,FALSE,MA,Pb,I,3,,1.6,2,Spin-coating >> Spin-coating,DMF >> IPA,1 >> 1,Unknown,FALSE,Unknown,Unknown,7.03,,TRUE,ISOS-D-2I,Dark,FALSE,Open circuit,65.0; 65.0,N2,0,92,FALSE,40,30.66666667,,
2020-05-08,SLG , ITO , NiO-c ,,, Perovskite , PCBM-60 , Mg ,,, Ag,0.16,pin,FALSE,Cs; FA,Pb,I,3,Undoped,nan,1,Spin-coating,DMF; DMSO,4; 1,Chlorobenzene,FALSE,Unknown,Unknown,16,,TRUE,ISOS-L-1I,Metal halide,FALSE,Open circuit,50; 50,N2,,1000,FALSE,40,333.3333333,,
2017-06-09 00:00:00,SLG , ITO , SnO2-c , C60 ,, Perovskite , PPyra-TXA , MoO3 ,,, Ag,0.102,nip,FALSE,MA,Pb,I,3,,1.5,1,Spin-coating,DMF; DMSO,4; 1,Chlorobenzene,FALSE,Unknown,Unknown,18.06,,TRUE,ISOS-D-1,Dark,FALSE,Open circuit,25.0; 25.0,Ambient,,720,FALSE,40,240,,
2017-12-11 00:00:00,SLG , FTO , ZnO,,, Perovskite , Spiro-MeOTAD , MoO3 ,,, Ag,0.1,nip,FALSE,MA,Pb,I,3,KCl,1.6,2,Spin-coating >> Spin-coating,DMSO >> IPA,1 >> 1,Unknown,FALSE,Unknown,Unknown,12.3,,TRUE,ISOS-D-1I,Dark,FALSE,Open circuit,25.0; 25.0,N2,0,1080,FALSE,40,360,,40
2017-09-11 00:00:00,SLG , FTO , TiO2-c , TiO2-mp ,, Perovskite , Spiro-MeOTAD , PEDOT:PSS ,,, FTO ,0.07065,nip-mp,FALSE,MA,Pb,I,3,,1.6,1,Spin-coating,DMF; DMSO,4; 1,Chlorobenzene,FALSE,Unknown,Unknown,10.95,,TRUE,ISOS-D-1,Dark,FALSE,Open circuit,20.0; 20.0,Air,38,360,FALSE,40,120,,
2016-11-18,SLG , ITO , PEDOT:PSS ,,, Perovskite , PCBM-60 , PEI ,,, Ag,0.1058,pin,FALSE,MA,Pb,I,3,nan,1.6,1,Spin-coating,DMSO; GBL,3; 7,Unknown,FALSE,Unknown,Unknown,13.37,,TRUE,ISOS-D-1,Dark,FALSE,Open circuit,25.0; 25.0,Air,80,200,FALSE,40,66.66666667,,
2018-01-17 00:00:00,SLG , ITO , PTAA ,,, Perovskite , PCBM-60 , PFN ,,, Al,0.5,pin,FALSE,MA,Pb,I,3,,1.6,2,Spin-coating >> Spin-coating,DMF >> IPA,1 >> 1,Unknown,FALSE,Unknown,Unknown,16.26,,TRUE,ISOS-L-1,White LED,FALSE,MPPT,25.0; 25.0,Air,50,12,FALSE,40,4,,
2019-10-03 00:00:00,SLG , FTO , TiO2-c , TiO2-mp ,, Perovskite , DPPS , Spiro-MeOTAD ,,, Au,0.009,nip-mp,FALSE,MA,Pb,I,3,,1.6,1,Spin-coating,DMF,1,Chlorobenzene,FALSE,Unknown,Unknown,7.51,,TRUE,ISOS-D-1,Dark,FALSE,Open circuit,22.0; 22.0,Air,30,672,FALSE,40,224,,
2016-09-15 00:00:00,SLG , FTO , TiO2-c , TiO2-mp ,, Perovskite , Graphene oxide , Spiro-MeOTAD ,,, Au,0.1,nip-mp,FALSE,MA,Pb,I,3,,1.6,2,Spin-coating >> CBD,DMF >> IPA,1 >> 1,Unknown,FALSE,Unknown,Unknown,14.11,,TRUE,ISOS-L-1I,White LED,FALSE,MPPT,25.0; 25.0,N2,0,16,TRUE,40,5.333333333,,
2017-10-13,SLG , ITO , TiO2-c ,,, Perovskite , rGO-4FPH , Spiro-MeOTAD ,,, Au,0.108,nip,FALSE,MA,Pb,I,3,MACl,1.57,2,Spin-coating >> Spin-coating,DMF >> IPA,1 >> 1,Unknown,FALSE,Unknown,Unknown,18.75,,TRUE,ISOS-L-1,,FALSE,Open circuit,nan; nan,N2,,150,TRUE,40,50,,
2019-04-05 00:00:00,SLG , ITO , Graphene oxide , PEDOT:PSS ,, Perovskite , PCBM-60 , ZnO-np ,,, Ag,0.1,pin,FALSE,FA; MA,Pb,Br; I,0.6; 2.4,,,1,Spin-coating,DMSO; GBL,3; 7,Unknown,FALSE,Unknown,Unknown,,,TRUE,ISOS-D-1,Dark,FALSE,Open circuit,25.0; 25.0,Air,70,100,FALSE,40,#DIV/0!,,
2018-08-29 00:00:00,SLG , ITO , PEDOT:PSS ,,, Perovskite , PCBM-60 , ZnO-np ,,, Ag,0.1,pin,FALSE,MA,Pb,I,3,Hypophosphorous acid,1.6,1,Spin-coating,DMF,1,Unknown,FALSE,Unknown,Unknown,14.4,,TRUE,ISOS-D-1I,Dark,FALSE,Open circuit,25.0; 25.0,Unknown,,14,FALSE,40,4.666666667,,
2018-06-18 00:00:00,SLG , FTO , NiO-c ,,, Perovskite , PCBM-60 , Zr(acac)4 ,,, Ag,0.1,pin,FALSE,Cs; FA; MA,Pb,I,3,Cl,1.64,1,Spin-coating,DMF,1,Toluene,FALSE,Unknown,Unknown,20.1,,TRUE,ISOS-D-1,Dark,FALSE,Open circuit,25.0; 25.0,Air,50,1000,FALSE,40,333.3333333,,40
2018-07-04 00:00:00,SLG , FTO , TiO2-c , TiO2-mp , ZrO2-mp , Perovskite ,WO3-np,,,, Carbon,0.5,nip-mp-carbon,FALSE,MA,Pb,I,3,,1.6,1,Drop-infiltration,DMF,1,Unknown,TRUE,Adhesive glue 3025 B (Three Bond Holding Co. Ltd),Unknown,5.86,5.21,TRUE,ISOS-D-2,Dark,FALSE,Open circuit,100.0; 100.0,Air,,7000,FALSE,40,2333.333333,,
2017-04-11 00:00:00,PEN , ITO , PEDOT:PSS ,,, Perovskite , C60 , BCP ,,, Ag,0.09,pin,FALSE,FA,Sn,I,3,,1.4,2,Spin-coating >> Evaporation,Water >> none,1 >> 1,Unknown,FALSE,Unknown,Unknown,3.12,,TRUE,ISOS-D-1I,Dark,FALSE,Open circuit,25.0; 25.0,N2,0,144,FALSE,40.06,48.04804805,,
2019-04-08 00:00:00,SLG , ITO , SnO2-np ,,, Perovskite , Spiro-MeOTAD ,,,, Au,0.1,nip,FALSE,Cs; FA; MA,Pb,Br; I,0.51; 2.49,,1.59,1,Spin-coating,DMF; DMSO,4; 1,Toluene,FALSE,Unknown,Unknown,18.4,18.3,TRUE,ISOS-D-2,Dark,FALSE,Open circuit,80.0; 80.0,Air,50,250,FALSE,40.3,83.7520938,,
2019-02-15 00:00:00,SLG , FTO , TiO2-nw , CuInS2-QDs ,, Perovskite , Spiro-MeOTAD ,,,, Au,0.12,nip,FALSE,MA,Pb,I,3,,1.6,1,Spin-coating,DMF,1,Unknown,FALSE,Unknown,Unknown,13.3,,TRUE,ISOS-D-1,Dark,FALSE,Open circuit,25.0; 25.0,Air,,720,FALSE,40.6,242.4242424,,
2018-02-24 00:00:00,SLG , FTO , TiO2-c , TiO2-mp ,, Perovskite , Spiro-MeOTAD ,,,, Au,0.09,nip-mp,FALSE,MA,Pb,I,3,Undoped,1.6,1,Spin-coating,DMF; DMSO,4; 1,Chlorobenzene,FALSE,Unknown,Unknown,15.61,14.18,TRUE,ISOS-D-1,Dark,FALSE,Open circuit,25.0; 25.0,Air,65,1200,FALSE,40.7,404.7217538,,
2017-07-12 00:00:00,SLG , FTO , TiO2-c ,,, Perovskite , PTAA ,,,, Au,0.1,nip,FALSE,FA,Pb,I,3,,1.48,1,Spin-coating,DMF,1,N2,TRUE,SLG,Polyisobutylene,9.4,4.9,TRUE,IEC 61215,Dark,FALSE,Open circuit,85.0; 85.0,Air,85,340,FALSE,41,115.2542373,,
2014-07-31 00:00:00,SLG , FTO , TiO2-c ,,, Perovskite , Spiro-MeOTAD ,,,, Au,0.0314,nip,FALSE,MA,Pb,I,3,Cl,1.5,2,Spin-coating >> CBD,DMF >> IPA,1 >> 1,Unknown,FALSE,Unknown,Unknown,9,,TRUE,ISOS-L-1,Light,FALSE,Open circuit,25.0; 25.0,Air,50,96,FALSE,41,32.54237288,,
2017/11/10 00:00:00,SLG , FTO , TiO2-c ,,, Perovskite , Spiro-MeOTAD ,,,, Au,0.1,pin,FALSE,Cs; MA,Pb,I,3,HCl,nan,1,Spin-coating,DMF,1,Chlorobenzene,FALSE,Unknown,Unknown,10.09,,TRUE,ISOS-D-1,Dark,FALSE,Open circuit,25.0; 25.0,Air,,500,FALSE,41,169.4915254,,
2019-03-27 00:00:00,SLG , ITO , TiO2-c ,,, Perovskite , Spiro-MeOTAD ,,,, Au,1,nip,FALSE,FA; MA,Pb,Br; I,0.45; 2.55,,,1,Spin-coating,DMF; DMSO,4; 1,Chlorobenzene,FALSE,Unknown,Unknown,17.62,12.43,TRUE,ISOS-L-1,White LED,FALSE,Open circuit,25.0; 25.0,Air,45,1000,FALSE,41,338.9830508,,41
2019-05-28 00:00:00,SLG , FTO , TiO2-c , TiO2-mp ,, Perovskite , Spiro-MeOTAD ,,,, Au,0.115,nip-mp,FALSE,Cs; FA; MA,Pb,Br; I,0.51; 2.49,,1.61,1,Spin-coating,DMF; DMSO,4; 1,Chlorobenzene,FALSE,Unknown,Unknown,16.86,14.22,TRUE,ISOS-D-1,Dark,FALSE,Open circuit,20.0; 20.0,Air,75,6,FALSE,41,2.033898305,,
2019-07-02,SLG , FTO , TiO2-c , TiO2-mp , SnO2-c , Perovskite , Spiro-MeOTAD ,,,, Au,0.16,nip-mp,FALSE,Cs; FA; MA,Pb,Br; I,0.36; 2.64,nan,nan,1,Spin-coating,DMF; DMSO,4; 1,Chlorobenzene,FALSE,Unknown,Unknown,19.16,18.56,TRUE,ISOS-D-1,Dark,FALSE,Open circuit,nan; nan,Air,45,700,FALSE,41,237.2881356,,
2016-11-22 00:00:00,SLG , FTO , TiO2-c , TiO2-mp ,, Perovskite ,,,,, Carbon,0.0625,nip-mp-carbon,FALSE,MA,Pb,I,3,,1.6,2,Spin-coating >> CBD,DMF; DMSO >> Cyclohexane; IPA,9; 1 >> 9; 1,Unknown,FALSE,Unknown,Unknown,9.9,,TRUE,ISOS-D-2,Dark,FALSE,Open circuit,80.0; 80.0,Air,40,250,TRUE,41,84.74576271,,
2017-11-28 00:00:00,SLG , ITO , PEDOT:PSS ,,, Perovskite , PCBM-60 , TBAI ,,, Ag,0.26,pin,FALSE,MA,Pb,I,3,Cl,1.6,1,Spin-coating,DMF; DMSO,17; 1,Unknown,TRUE,UV-curable epoxy,Unknown,12.41,,TRUE,ISOS-D-1,Dark,FALSE,Open circuit,25.0; 25.0,Ambient,,3600,FALSE,41,1220.338983,,
2017-01-24 00:00:00,SLG , FTO , CdS ,,, Perovskite , Spiro-MeOTAD ,,,, Ag,0.09,nip,FALSE,MA,Pb,I,3,,1.55,2,Spin-coating >> CBD,DMF >> IPA,1 >> 1,Unknown,FALSE,Unknown,Unknown,1.39,,TRUE,ISOS-D-1,Dark,FALSE,Open circuit,25.0; 25.0,Air,15,360,FALSE,41.01,122.0545855,,
2017-03-27 00:00:00,SLG , ITO , VOx ,, PEDOT:PSS , Perovskite , PCBM-60 ,,,, Ag,0.05725,pin,FALSE,MA,Pb,I,3,,1.6,1,Spin-coating,DMF,1,Unknown,FALSE,Unknown,Unknown,12.85,,TRUE,ISOS-D-1,Dark,FALSE,Open circuit,25.0; 25.0,Air,30,300,FALSE,41.76,103.021978,,
2018-09-06 00:00:00,SLG , ITO , PEDOT:PSS ,,, Perovskite , BCP; PCBM-60 ,,,, Ag,0.1,pin,FALSE,MA,Pb,I,3,,1.6,1,Spin-coating,Unknown,,Unknown,FALSE,Unknown,Unknown,14.34,14.19,TRUE,ISOS-D-1,Dark,FALSE,Open circuit,25.0; 25.0,Air,20,364,FALSE,42,125.5172414,,
2019-06-04 00:00:00,SLG , ITO , C60 ,,, Perovskite , FBA3 , MoO3 ,,, Ag,0.04,nip,FALSE,MA,Pb,I,3,Cl,1.6,1,Spin-coating,DMF; DMSO,4; 1,Chlorobenzene,FALSE,Unknown,Unknown,,,TRUE,ISOS-D-1,Dark,FALSE,Open circuit,20.0; 20.0,Air,80,168,FALSE,42,#DIV/0!,,
2018-11-08 00:00:00,SLG , FTO , TiO2-c , TiO2-mp ,, Perovskite , Spiro-MeOTAD ,,,, Ag,0.04,nip-mp,FALSE,MA,Pb,I,3,,,1,Spin-coating,DMSO,1,Diethyl ether,FALSE,Unknown,Unknown,18,,TRUE,ISOS-D-1,Dark,FALSE,Open circuit,35.0; 35.0,Air,80,72,FALSE,42,24.82758621,,
2017-09-30 00:00:00,SLG , FTO , TiO2-c , TiO2-mp ,, Perovskite , CuSCN ,,,, Au,0.16,nip-mp,FALSE,Cs; FA; MA,Pb,Br; I,0.51; 2.49,,,1,Spin-coating,DMF; DMSO,4; 1,Chlorobenzene,FALSE,Unknown,Unknown,20.3,,TRUE,ISOS-L-2I,White LED,FALSE,MPPT,60.0; 60.0,N2,0,30,FALSE,42,10.34482759,,
2019-10-24 00:00:00,SLG , FTO , TiO2-c , TiO2-mp ,, Perovskite , DM ,,,, Au,0.094,nip-mp,FALSE,FA; MA,Pb,Br; I,0.15; 2.85,Cl,,1,Spin-coating,DMF; DMSO,4; 1,Diethyl ether,FALSE,Unknown,Unknown,21.23,,TRUE,ISOS-D-1,Dark,FALSE,Open circuit,25.0; 25.0,Air,85,100,FALSE,42,34.48275862,,
2017-10-10 00:00:00,SLG , FTO , TiO2-c , TiO2-mp , Carpoic acid , Perovskite , Spiro-MeOTAD ,,,, Au,0.11,nip-mp,FALSE,MA,Pb,I,3,,1.6,2,Spin-coating >> CBD,DMF; DMSO >> IPA,10; 1 >> 1,Unknown,FALSE,Unknown,Unknown,16.34,,TRUE,ISOS-D-1I,Dark,FALSE,Open circuit,25.0; 25.0,Unknown,,720,FALSE,42,248.2758621,,
2017-12-15 00:00:00,SLG , FTO , TiO2-c ,,, Perovskite , Spiro-MeOTAD ,,,, Au,0.16,nip,FALSE,Cs; FA; MA,Pb,Br; I,0.51; 2.49,,,1,Spin-coating,DMF; DMSO,4; 1,Chlorobenzene,FALSE,Unknown,Unknown,13,,TRUE,ISOS-L-1,White LED,FALSE,MPPT,25.0; 25.0,Dry air,,0.53,FALSE,42,0.182758621,,
2018-09-24 00:00:00,SLG , FTO , SnO2-c , SnO2-c ,, Perovskite , Spiro-MeOTAD ,,,, Au,0.0919,nip,FALSE,Cs; FA,Pb,Br; I,0.3; 2.7,,,1,Spin-coating,DMF; DMSO,4; 1,Anisole,FALSE,Unknown,Unknown,20.2,,TRUE,ISOS-D-1,Dark,FALSE,Open circuit,25.0; 25.0,Air,45,800,FALSE,42,275.862069,,
2019-03-07 00:00:00,PI , PEDOT:PSS ,,,, Perovskite , PCBM-60 , PEI ,,, Ag,0.04,pin,FALSE,MA,Pb,I,3,,1.6,1,Spin-coating,DMF; GBL,7; 3,Toluene,FALSE,Unknown,Unknown,5.41,5.23,TRUE,ISOS-D-1,Dark,FALSE,Open circuit,25.0; 25.0,Air,,240,FALSE,42,82.75862069,,
2017-07-21 00:00:00,SLG , ITO , PEDOT:PSS ,,, Perovskite , PCBM-60 , PEIE ,,, Al,0.1,pin,FALSE,MA,Pb,I,3,Undoped,1.6,1,Spin-coating,DMF,1,Chlorobenzene,FALSE,Unknown,Unknown,12.1,,TRUE,ISOS-D-1,Dark,FALSE,Open circuit,25.0; 25.0,Air,,2,FALSE,42,0.689655172,,
2018-12-14 00:00:00,SLG , ITO , PEDOT:PSS ,,, Perovskite , PCBM-60 , ZnO-np ,,, Ag,0.1,pin,FALSE,FA; MA,Pb,Br; I,0.6; 2.4,Undoped,,1,Spin-coating,DMF; DMSO,7; 3,Chlorobenzene,FALSE,Unknown,Unknown,,,TRUE,ISOS-D-2I,Dark,FALSE,Open circuit,100.0; 100.0,N2,0,20,FALSE,42,#DIV/0!,,
2018-08-01 00:00:00,SLG , FTO , PEDOT:PSS ,,, Perovskite , PCBM-60 ,,,, Al,0.04,pin,FALSE,MA,Pb,I,3,,1.6,2,Spin-coating >> Closed space sublimation,DMF >> none,1 >> 1,Unknown,FALSE,Unknown,Unknown,,,TRUE,ISOS-D-1,Dark,FALSE,Open circuit,20.0; 20.0,Air,25,500,FALSE,42.2,#DIV/0!,150,
2018-05-22 00:00:00,SLG , FTO , TiO2-c , TiO2-mp ,, Perovskite , Spiro-MeOTAD ,,,, Cu,0.126,nip-mp,FALSE,FA; MA,Pb,Br; I,0.51; 2.49,Undoped,,1,Spin-coating,DMF; DMSO,4; 1,Chlorobenzene,FALSE,Unknown,Unknown,17.8,,TRUE,ISOS-D-1,Dark,FALSE,Open circuit,25.0; 25.0,Air,45,1000,FALSE,42.2,346.0207612,,42.2
2019-05-06 00:00:00,SLG , FTO , TiO2-c , TiO2-mp ,, Perovskite ,,,,, Carbon,0.066,nip-mp-carbon,FALSE,FA; MA,Pb,I,3,,1.59,1,Spin-coating,DMF; DMSO,4; 1,Ethyl acetate,TRUE,Paraffin,Unknown,4.08,,TRUE,ISOS-D-1,Dark,FALSE,Open circuit,25.0; 25.0,Ambient,,670,FALSE,42.5,233.0434783,,
2019-02-08 00:00:00,SLG , ITO , NiO-c ,,, Perovskite , PCBM-60 , BCP ,,, Ag,0.1,pin,FALSE,MA,Pb,I,3,,1.6,1,Spin-coating,DMF; DMSO,4; 1,Toluene,TRUE,Unknown,Unknown,,,TRUE,ISOS-L-1,Light,FALSE,Open circuit,25.0; 25.0,Air,,95,FALSE,42.7,#DIV/0!,,
2018-04-04 00:00:00,SLG , ITO , PEDOT:PSS ,,, Perovskite , PCBM-60 , BCP ,,, Ag,0.1,pin,FALSE,MA,Pb,I,3,,1.6,2,Spin-coating >> Spin-coating,DMF; DMSO >> IPA,2; 3 >> 1,Unknown,FALSE,Unknown,Unknown,9.41,,TRUE,ISOS-L-1,Xenon,FALSE,Open circuit,30.0; 30.0,Air,50,72,FALSE,42.73,25.14405448,,
2019-08-05 00:00:00,SLG , ITO , NiO-c ,,, Perovskite , PCBM-60 ,,,, Ag,0.04,pin,FALSE,MA,Pb,I,3,,1.6,1,Spin-coating,DMF; DMSO,9; 1,Unknown,FALSE,Unknown,Unknown,0.63,0.4,TRUE,ISOS-D-1,Dark,FALSE,Open circuit,25.0; 25.0,Air,40,24,FALSE,43,8.421052632,,
2017-07-12 00:00:00,SLG , FTO , TiO2-c ,,, Perovskite , PTAA ,,,, Au,0.1,nip,FALSE,FA,Pb,I,3,,1.48,1,Spin-coating,DMF,1,N2,TRUE,SLG,Polyisobutylene,,,TRUE,IEC 61215,Dark,FALSE,Open circuit,-40.0; 85.0,Air,,,FALSE,43,#DIV/0!,,
2019-11-04 00:00:00,SLG , FTO , TiO2-c ,,, Perovskite , Spiro-MeOTAD ,,,, Au,0.07,nip,FALSE,Cs; FA; MA,Pb,Br; I,0.51; 2.49,,,1,Spin-coating,DMF; DMSO,4; 1,Anisole,FALSE,Unknown,Unknown,18.65,16.79,TRUE,ISOS-D-1,Dark,FALSE,Open circuit,25.0; 25.0,Air,50,300,FALSE,43,105.2631579,,
2015-07-06 00:00:00,Ti,Ti , TiO2-np ,,, Perovskite , Spiro-MeOTAD ,,,, Au,0.1,nip,FALSE,MA,Pb,I,3,,1.6,2,Spin-coating >> CBD,DMF >> IPA,1 >> 1,Unknown,FALSE,Unknown,Unknown,5.27,,TRUE,ISOS-D-1,Dark,FALSE,Open circuit,25.0; 25.0,Ambient,,60,FALSE,43,21.05263158,,
2019-09-25 00:00:00,SLG , FTO , TiO2-c , SnO2-np ,, Perovskite , Spiro-MeOTAD ,,,, Au,0.09,nip,FALSE,MA,Pb,I,3,,1.6,1,Spin-coating,DMF; DMSO,4; 1,Ethyl acetate,FALSE,Unknown,Unknown,16.74,,TRUE,ISOS-L-1,Light,FALSE,Open circuit,25.0; 25.0,Ambient,,7,FALSE,43,2.456140351,,
2020-07-23,SLG , ITO , ZnO-np , SnO2-np ,, Perovskite , Spiro-MeOTAD ,,,, Au,,nip,FALSE,MA,Pb,I,3,nan,nan,1,Spin-coating,DMF; DMSO,nan,Diethyl ether,FALSE,Unknown,Unknown,34.8,,TRUE,ISOS-D-1,White LED,FALSE,Open circuit,nan; nan,Unknown,,840,FALSE,43,294.7368421,,
2019-03-06 00:00:00,SLG , FTO , TiO2-c , TiO2-mp ,, Perovskite , Spiro-MeOTAD ,,,, Au,0.1,nip-mp,FALSE,Cs; FA; MA,Pb,Br; I,0.51; 2.49,,1.59,1,Spin-coating,DMF; DMSO,4; 1,Ether,FALSE,Unknown,Unknown,17.9,,TRUE,ISOS-L-1,Xenon,FALSE,Open circuit,25.0; 25.0,Ambient,,100,FALSE,43,35.0877193,,
2018-12-14 00:00:00,SLG , FTO , TiO2-c , TiO2-mp ,, Perovskite , Spiro-MeOTAD ,,,, Au,0.09,nip-mp,FALSE,MA,Pb,I,3,,1.6,1,Spin-coating,DMF,1,Unknown,FALSE,Unknown,Unknown,5.16,,TRUE,ISOS-D-1,Dark,FALSE,Open circuit,25.0; 25.0,Air,,1176,FALSE,43.4,415.5477032,,38.5
2018-04-19 00:00:00,SLG , FTO , TiO2-c , ZrO2-mp , TiO2-mp , Perovskite ,,,,, Carbon,0.1475,nip-mp-carbon,FALSE,(5-AVA); MA,Pb,I,3,5-AVAI,,1,Drop-infiltration,GBL,1,Unknown,FALSE,Unknown,Unknown,8.56,,TRUE,ISOS-D-1I,Dark,FALSE,Open circuit,25.0; 25.0,Unknown,,500,FALSE,43.4,176.6784452,,
2016-05-26 00:00:00,SLG , FTO , TiO2-c ,,, Perovskite , Spiro-MeOTAD ,,,, Au,0.0813,nip,FALSE,MA,Pb,I,3,,1.6,1,Spin-coating,DMF; DMSO,4; 1,Chlorobenzene,FALSE,Unknown,Unknown,13.61,,TRUE,ISOS-D-1,Dark,FALSE,Open circuit,25.0; 25.0,Air,75,456,FALSE,43.69,161.9605754,,
2015-10-12 00:00:00,SLG , ITO , PEDOT:PSS ,,, Perovskite , PCBM-60 ,,,, Al,0.1,pin,FALSE,MA,Pb,I,3,,1.5,2,Spin-coating >> Spin-coating,DMF >> IPA,1 >> 1,Unknown,FALSE,Unknown,Unknown,5.6,,TRUE,ISOS-D-1,Dark,FALSE,Open circuit,25.0; 25.0,Air,40,48,FALSE,44,17.14285714,,
2019-03-06 00:00:00,SLG , FTO , TiO2-c , C60 ,, Perovskite , Spiro-MeOTAD ,,,, Au,0.045,nip,FALSE,MA,Pb,I,3,,1.59,2,Evaporation >> Gas reaction,none >> none,1 >> 1,Unknown,FALSE,Unknown,Unknown,17.3,,TRUE,ISOS-D-1,Dark,FALSE,Open circuit,25.0; 25.0,Air,55,720,FALSE,44,257.1428571,,
2017-11-23 00:00:00,SLG , FTO , TiO2-c ,,, Perovskite , Spiro-MeOTAD ,,,, Au,0.1,nip,FALSE,MA,Pb,I,3,Cl,1.6,1,Spin-coating,DMSO,1,Chlorobenzene,FALSE,Unknown,Unknown,16.4,14.7,TRUE,ISOS-D-1,Dark,FALSE,Open circuit,25.0; 25.0,Air,40,720,FALSE,44,257.1428571,,
2019-08-26 00:00:00,SLG , FTO , TiO2-c ,,, Perovskite , Spiro-MeOTAD ,,,, Au,0.14,nip,FALSE,FA; MA,Pb,Br; I,0.15; 2.85,Cl,,2,Spin-coating >> Spin-coating,DMF; DMSO >> IPA,4; 1 >> 1,Unknown,FALSE,Unknown,Unknown,19.37,19.3,TRUE,ISOS-L-1,Light,FALSE,Open circuit,25.0; 25.0,Air,20,1,FALSE,44,0.357142857,,
2019-05-20 00:00:00,SLG , ITO , NiO-c ,,, Perovskite , ADAHCl , C60 , BCP ,, Ag,0.1,pin,FALSE,Cs; FA,Pb,I,3,,,1,Spin-coating,DMF; DMSO,4; 1,Chlorobenzene,FALSE,Unknown,Unknown,18.8,,TRUE,ISOS-L-1I,White LED,FALSE,Open circuit,25.0; 25.0,N2,0,300,FALSE,44,107.1428571,,
2017-11-28 00:00:00,SLG , ITO , PEDOT:PSS ,,, Perovskite , PCBM-60 , TBAI ,,, Ag,0.26,pin,FALSE,MA,Pb,I,3,Cl,1.6,2,Spin-coating >> Gas reaction,DMF; DMSO >> none,17; 1 >> 1,Unknown,TRUE,UV-curable epoxy,Unknown,15.09,,TRUE,ISOS-D-1,Dark,FALSE,Open circuit,25.0; 25.0,Ambient,,3600,FALSE,44,1285.714286,,
2018-06-06 00:00:00,SLG , FTO , TiO2-c ,,, Perovskite , Spiro-MeOTAD ,,,, Ag,0.045,nip,FALSE,MA,Pb,I,3,,1.6,1,Spin-coating,DMSO; GBL,3; 7,Chlorobenzene,FALSE,Unknown,Unknown,15.35,,TRUE,ISOS-D-1,Dark,FALSE,Open circuit,25.0; 25.0,Air,32,360,FALSE,44.2,129.0322581,,
2017-12-16 00:00:00,PET , ITO , ZnO-np ,,, Perovskite , PB(NAP-Th)TBT ,,,, Ag,0.11,nip,FALSE,MA,Pb,I,3,,1.59,1,Spin-coating,DMF; DMSO,8; 1,Unknown,FALSE,Unknown,Unknown,12.85,12.7,TRUE,ISOS-L-1,Xenon,FALSE,Open circuit,25.0; 25.0,Air,,180,TRUE,45,65.45454545,,
2016-08-31,SLG , ITO , NiO ,,, Perovskite , PCBM-60 ,,,, Ag,0.0314,pin,FALSE,FA; MA,Pb,Br; I,0.6; 2.40,nan,1.5,1,Spin-coating,DMSO; GBL,3; 7,Toluene,FALSE,Unknown,Unknown,13.46,13.28,TRUE,ISOS-D-1,Dark,FALSE,Open circuit,nan; nan,Air,30,336,FALSE,45,122.1818182,,
2019-07-18 00:00:00,SLG , FTO , NiO-c ,,, Perovskite , PCBM-60 ,,,, Ag,0.09,pin,FALSE,MA,Pb,I,3,,1.6,1,Spin-coating,DMF; DMSO,4; 1,Chlorobenzene,FALSE,Unknown,Unknown,12.53,,TRUE,ISOS-D-1,Dark,FALSE,Open circuit,25.0; 25.0,Air,35,500,FALSE,45,181.8181818,,
2015-04-21 00:00:00,SLG , ITO , PEDOT:PSS ,,, Perovskite , PCBM-60 ,,,, Ag,0.0725,pin,FALSE,MA,Pb,I,3,Cl,1.6,1,Spin-coating,DMF,1,Unknown,FALSE,Unknown,Unknown,,,TRUE,ISOS-D-1I,Dark,FALSE,Open circuit,20.0; 20.0,N2,0,170,TRUE,45,#DIV/0!,,
2018-08-25 00:00:00,SLG , ITO , PEDOT:PSS ,,, Perovskite , PCBM-60 ,,,, Ag,0.0919,pin,FALSE,BA; Cs; FA,Pb; Sn,I,17,SnF2,1.24,1,Spin-coating,DMF,1,Toluene,FALSE,Unknown,Unknown,10.6,,TRUE,ISOS-L-2,Solar simulator,FALSE,Open circuit,65.0; 65.0,Ambient,,10,FALSE,45,3.636363636,,
2018-04-17 00:00:00,SLG , FTO , TiO2-c ,,, Perovskite , Spiro-MeOTAD ,,,, Ag,0.101,nip,FALSE,Cs; FA; MA,Pb,Br; I,0.45; 2.55,,1.64,1,Spin-coating,DMF; DMSO,76; 24,Chlorobenzene; Chloroform,FALSE,Unknown,Unknown,16.7,,TRUE,ISOS-L-2,Solar simulator,FALSE,Open circuit,25.0; 25.0,Air,85,3,FALSE,45,1.090909091,,
2015-12-23 00:00:00,SLG , FTO , TiO2-c , TiO2-mp ,, Perovskite , PTAA ,,,, Au,0.24,nip-mp,FALSE,MA,Pb,Br,3,,2.38,2,Spin-coating >> CBD,DMF >> IPA,1 >> 1,Unknown,FALSE,Unknown,Unknown,6.6,6.5,TRUE,ISOS-L-1,Light,FALSE,MPPT,25.0; 25.0,Air,,5,FALSE,45,1.818181818,,
2017-03-31 00:00:00,SLG , FTO , TiO2-c , TiO2-mp ,, Perovskite , PTAA ,,,, Au,0.096,nip-mp,FALSE,MA,Pb,I,3,,1.6,1,Spin-coating,2-methoxyethanol; DMSO; GBL,7; 3; 4,Toluene,FALSE,Unknown,Unknown,19.6,,TRUE,ISOS-L-1I,Solar simulator,FALSE,Open circuit,25.0; 25.0,N2,0,120,FALSE,45,43.63636364,,
2020-06-04,SLG , FTO , TiO2-c , Al2O3-mp , NiO-np , Perovskite , Spiro-MeOTAD ,,,, Au,0.17,nip,FALSE,MA,Pb,I,3,Undoped,1.548,1,Spin-coating,DMF,1,Unknown,FALSE,Unknown,Unknown,17.14,,TRUE,ISOS-D-2,Dark,FALSE,Open circuit,85; 85,Air,50,120,FALSE,45,43.63636364,,
2018-06-27 00:00:00,SLG , FTO , SnO2-c ,,, Perovskite , Spiro-MeOTAD ,,,, Au,0.09,nip,FALSE,MA,Pb,I,3,,1.6,1,Spin-coating,DMSO; GBL,3; 7,Toluene,FALSE,Unknown,Unknown,16.1,14.16,TRUE,ISOS-D-1,Dark,FALSE,Open circuit,25.0; 25.0,Air,40,100,FALSE,45,36.36363636,,
2019-03-15 00:00:00,SLG , FTO , SnO2-c ,,, Perovskite , Spiro-MeOTAD ,,,, Au,0.16,nip,FALSE,FA; MA,Pb,Br; I,0.45; 2.55,,,1,Spin-coating,DMF; DMSO,4; 1,n-Butyl alcohol,FALSE,Unknown,Unknown,16.56,12.21,TRUE,ISOS-D-1,Dark,FALSE,Open circuit,25.0; 25.0,Air,20,500,FALSE,45,181.8181818,,
2019-10-14 00:00:00,SLG , ITO , SnO2-c ,,, Perovskite , Spiro-MeOTAD ,,,, Au,0.1,nip,FALSE,Cs; FA; MA,Pb,Br; I,0.45; 2.55,,1.63,1,Spin-coating,DMF; DMSO,4; 1,Chlorobenzene,FALSE,Unknown,Unknown,18.7,18.3,TRUE,ISOS-D-1,Dark,FALSE,Open circuit,25.0; 25.0,Air,55,720,FALSE,45,261.8181818,,
2018-11-07 00:00:00,SLG , ITO , SnO2-c ,,, Perovskite , Spiro-MeOTAD ,,,, Au,0.1,nip,FALSE,MA,Pb,I,3,CH3NH2,1.6,1,Spin-coating,DMF; DMSO,9; 1,Ethyl ether,FALSE,Unknown,Unknown,15.05,9.45,TRUE,ISOS-D-1,Dark,FALSE,Open circuit,25.0; 25.0,Air,,1000,FALSE,45,363.6363636,,45
2020-01-30 00:00:00,SLG , FTO , SnO2-np ,,, Perovskite , Spiro-MeOTAD ,,,, Au,0.0935,nip,FALSE,Cs; FA,Pb,Br; I,0.3; 2.7,,,1,Spin-coating,DMF; DMSO,7; 3,Chlorobenzene,FALSE,Unknown,Unknown,16.26,16.2,TRUE,ISOS-L-1,Xenon,FALSE,MPPT,25.0; 25.0,Air,70,60,FALSE,45,21.81818182,,
2019-12-27 00:00:00,SLG , ITO , SnO2-np ,,, Perovskite , Spiro-MeOTAD ,,,, Au,0.1,nip,FALSE,MA,Pb,I,3,,1.6,1,Spin-coating,DMF; DMSO,7; 3,Unknown,FALSE,Unknown,Unknown,17.75,17.75,TRUE,ISOS-D-1,Dark,FALSE,Open circuit,25.0; 25.0,Air,45,720,FALSE,45,261.8181818,,
2017-07-19 00:00:00,SLG , FTO , TiO2-c ,,, Perovskite , Spiro-MeOTAD ,,,, Au,0.12,nip,FALSE,MA,Pb,I,3,n-butyl amine; Cl,1.56,2,Spin-coating >> CBD,DMF; DMSO; n-butyl amine >> n-butanol,14; 6; 3 >> 1,Unknown,FALSE,Unknown,Unknown,15.09,13.4,TRUE,ISOS-D-1,Dark,FALSE,Open circuit,25.0; 25.0,Air,,96,FALSE,45,34.90909091,,
2017/08/15 00:00:00,SLG , FTO , TiO2-c ,,, Perovskite , Spiro-MeOTAD ,,,, Au,0.09,nip,FALSE,BA; MA,Pb,I,13,Unknown,1.62,1,Spin-coating,DMF; DMSO,3; 7,Unknown,FALSE,Unknown,Unknown,,,TRUE,ISOS-D-1,Dark,FALSE,Open circuit,25.0; 25.0,Air,85,24,FALSE,45,#DIV/0!,,
2019-09-30 00:00:00,SLG , FTO , TiO2-c , TiO2-mp ,, Perovskite , Spiro-MeOTAD ,,,, Au,0.09,nip-mp,FALSE,(THM); MA,Pb,I,3,,,1,Spin-coating,DMF; DMSO,4; 1,Chlorobenzene,FALSE,Unknown,Unknown,15.21,13.62,TRUE,ISOS-D-1,Dark,FALSE,Open circuit,25.0; 25.0,Air,45,1800,FALSE,45,654.5454545,,
2018-05-02 00:00:00,SLG , FTO , TiO2-c , TiO2-mp ,, Perovskite , Spiro-MeOTAD ,,,, Au,0.125,nip-mp,FALSE,Cs; FA,Pb,Br; I,0.45; 2.55,,,1,Spin-coating,DMF; DMSO,6; 1,Diethyl ether,FALSE,Unknown,Unknown,17.13,10.88,TRUE,ISOS-L-2,Light,FALSE,Open circuit,85.0; 85.0,Air,,0.4,FALSE,45,0.145454545,,
2019-12-16 00:00:00,SLG , FTO , TiO2-c , TiO2-mp ,, Perovskite , Spiro-MeOTAD ,,,, Au,0.1,nip-mp,FALSE,MA,Pb,I,3,,1.6,2,Spin-coating >> Spin-coating,DMF >> IPA,1 >> 1,Unknown,FALSE,Unknown,Unknown,18.61,18.61,TRUE,ISOS-L-1I,Xenon,FALSE,Open circuit,25.0; 25.0,N2,0,100,FALSE,45,36.36363636,,
2016-08-05 00:00:00,SLG , FTO , TiO2-c , TiO2-mp ,, Perovskite , Spiro-MeOTAD ,,,, Au,0.16,nip-mp,FALSE,MA,Pb,I,3,,1.6,1,Spin-coating,DMF,1,Unknown,FALSE,Unknown,Unknown,11.07,,TRUE,ISOS-D-1,Dark,FALSE,Open circuit,25.0; 25.0,Air,47.5,1440,FALSE,45,523.6363636,,
2017-03-27 00:00:00,SLG , FTO , TiO2-c , TiO2-mp ,, Perovskite , Spiro-MeOTAD ,,,, Au,0.126,nip-mp,FALSE,MA,Pb,I,3,,1.6,2,Spin-coating >> CBD,DMF >> IPA,1 >> 1,Unknown,FALSE,Unknown,Unknown,18.59,16.13,TRUE,ISOS-D-1,Dark,FALSE,Open circuit,22.5; 22.5,Air,42.5,720,FALSE,45,261.8181818,,
2017-05-24 00:00:00,SLG , FTO , TiO2-c , TiO2-mp ,, Perovskite , Spiro-MeOTAD ,,,, Au,0.1,nip-mp,FALSE,MA,Pb,I,3,,1.6,1,Spin-coating,DMSO,1,Chlorobenzene,FALSE,Unknown,Unknown,15.58,13.62,TRUE,ISOS-L-1,Xenon,FALSE,Open circuit,25.0; 25.0,Ambient,,500,FALSE,45,181.8181818,,
2019-05-02 00:00:00,SLG , ITO , MoOx , PEDOT:PSS ,, Perovskite , PCBM-60 , BCP ,,, Ag,0.1058,pin,FALSE,BA; Cs; MA,Pb,I,13,,1.63,1,Spin-coating,DMSO; GBL,7; 3,Unknown,FALSE,Unknown,Unknown,,,TRUE,ISOS-D-2,Dark,FALSE,Open circuit,85.0; 85.0,Air,10,300,FALSE,45,#DIV/0!,,
2019-02-13 00:00:00,SLG , FTO , NiO-c ,,, Perovskite , PCBM-60 , BCP ,,, Ag,0.85,pin,FALSE,MA,Pb,I,3,,1.6,1,Spin-coating,DMF; NMP,9; 8,IPA,FALSE,Unknown,Unknown,12.13,,TRUE,ISOS-D-1I,Dark,FALSE,Open circuit,25.0; 25.0,Dry air,,400,FALSE,45,145.4545455,,
2018-07-02 00:00:00,SLG , FTO , NiO-c ,,, Perovskite , PCBM-60 , BCP ,,, Ag,0.09,pin,FALSE,MA,Pb,I,3,,1.6,1,Spin-coating,DMSO; GBL,3; 7,Chlorobenzene,FALSE,Unknown,Unknown,18.24,,TRUE,ISOS-D-2I,Dark,FALSE,Open circuit,80.0; 80.0,N2,0,190,FALSE,45,69.09090909,,
2019-01-29 00:00:00,SLG , ITO , NiO-np ,,, Perovskite , PCBM-60 , BCP ,,, Ag,0.1,pin,FALSE,MA,Pb,I,3,,1.6,1,Spin-coating,DMF; DMSO,9; 1,Ether,FALSE,Unknown,Unknown,14.57,,TRUE,ISOS-D-1I,Dark,FALSE,Open circuit,25.0; 25.0,N2,0,300,FALSE,45,109.0909091,,
2019-05-18 00:00:00,SLG , ITO , PTAA ,,, Perovskite , PCBM-60 , BCP ,,, Ag,0.1,pin,FALSE,(PEA); FA; MA,Pb,I,16,,,1,Spin-coating,DMF; DMSO,7; 3,Unknown,FALSE,Unknown,Unknown,10.28,9.75,TRUE,ISOS-L-2,Light,FALSE,Open circuit,85.0; 85.0,Air,50,336,FALSE,45,122.1818182,,
2019-07-31,SLG , ITO , P3CT-N ,,, Perovskite , PCBM-60 , Bphen ,,, Ag,0.09,pin,FALSE,MA,Pb,I,3,nan,1.6,1,Spin-coating,DMF; DMSO,4; 1,Chlorobenzene,FALSE,Unknown,Unknown,17.78,,TRUE,ISOS-D-2I,Dark,FALSE,Open circuit,85.0; 85.0,N2,,200,FALSE,45,72.72727273,,
2019-05-16 00:00:00,SLG , FTO , TiO2-c , TiO2-mp ,, Perovskite ,,,,, Carbon,0.68,nip-mp-carbon,FALSE,MA,Pb,I,3,,1.6,1,Spin-coating,DMF; DMSO,4; 1,Unknown,FALSE,Unknown,Unknown,11.3,10.7,TRUE,ISOS-D-1,Dark,FALSE,Open circuit,23.0; 23.0,Air,30,1440,FALSE,45,523.6363636,,
2017-12-20 00:00:00,SLG , FTO , TiO2-c , TiO2-mp ,, Perovskite , Graphene oxide , CuBuPc ,,, Au,0.06,nip-mp,FALSE,MA,Pb,I,3,Cl,1.7,1,Spin-coating,DMF; DMSO,4; 1,Chlorobenzene,FALSE,Unknown,Unknown,13.1,,TRUE,ISOS-D-1,Dark,FALSE,Open circuit,25.0; 25.0,Air,30,480,FALSE,45,174.5454545,,
2019-06-26 00:00:00,SLG , ITO , SnO2-c ,,, Perovskite , PEDOT:PSS , MoO3 ,,, Ag,0.045,nip,FALSE,FA; MA,Pb,Br; I,0.2; 2.8,,1.5,1,Spin-coating,DMF,1,Unknown,FALSE,Unknown,Unknown,13.01,,TRUE,ISOS-D-1I,Dark,FALSE,Open circuit,25.0; 25.0,N2,0,504,FALSE,45,183.2727273,,
2019-12-16 00:00:00,SLG , ITO , SnO2-np ,,, Perovskite , Spiro-MeOTAD , MoO3 ,,, Ag,0.04,nip,FALSE,Cs; FA; MA,Pb,Br; I,0.51; 2.49,,1.73,1,Spin-coating,DMF; DMSO,3; 1,Chlorobenzene,FALSE,Unknown,Unknown,15.43,18.32,TRUE,ISOS-D-1,Dark,FALSE,Open circuit,25.0; 25.0,Air,30,720,FALSE,45,261.8181818,,
2020-05-21,SLG , FTO , NiO-c ,,, Perovskite , PCBM-60 , PEI ,,, Ag,0.09,pin,FALSE,MA,Pb,I,3,Undoped,1.59,1,Doctor blading,DMSO,1,Unknown,FALSE,Unknown,Unknown,7.31,,TRUE,ISOS-D-1,Dark,FALSE,Open circuit,25; 25,Air,55,400,FALSE,45,145.4545455,,
2018-09-27 00:00:00,SLG , FTO , PEDOT:PSS ,,, Perovskite , PCBM-60 , TiO2 , BCP ,, Ag,0.16,pin,FALSE,Cs; FA; MA,Pb,Br; I,0.51; 2.49,,,1,Spin-coating,DMF; DMSO,4; 1,Chlorobenzene,FALSE,Unknown,Unknown,13.2,,TRUE,ISOS-D-1I,Dark,FALSE,Open circuit,25.0; 25.0,Unknown,,148,FALSE,45,53.81818182,,
2019-11-29 00:00:00,SLG , FTO , SnO2-np , PFN-Br ,, Perovskite , Spiro-MeOTAD ,,,, Au,0.1,nip,FALSE,FA; MA,Pb,I,3,Pb(SCN)2,,1,Spin-coating,DMF; DMSO,4; 1,Ethyl acetate,FALSE,Unknown,Unknown,19.77,19.12,TRUE,ISOS-D-2,Dark,FALSE,Open circuit,65.0; 65.0,Air,55,100,FALSE,45.2,36.49635036,,
2018-04-17 00:00:00,SLG , FTO , TiO2-c , TiO2-mp ,, Perovskite , Z29 ,,,, Au,0.16,nip-mp,FALSE,FA; MA,Pb,Br; I,0.45; 2.55,,,1,Spin-coating,DMF; DMSO,4; 1,Chlorobenzene,FALSE,Unknown,Unknown,14.65,13.42,TRUE,ISOS-L-1,Light,FALSE,MPPT,25.0; 25.0,Air,50,600,FALSE,45.2,218.9781022,,
2016-12-28 00:00:00,SLG , FTO , TiO2-c ,,, Perovskite , CuSCN , Graphite ,,, Cu,0.16,nip,FALSE,MA,Pb,I,3,,1.6,1,Spin-coating,DMF,1,Ar,FALSE,Unknown,Unknown,9.6,,TRUE,ISOS-L-1,White LED,FALSE,MPPT,30.0; 30.0,Air,,0.083,FALSE,45.8,0.030627306,,
2017-08-11 00:00:00,SLG , FTO , TiO2-c , TiO2-mp ,, Perovskite , Spiro-MeOTAD ,,,, AgAl,0.1,nip-mp,FALSE,MA,Pb,I,3,,1.6,1,Spin-coating,DMF; DMSO,5; 1,Diethyl ether,FALSE,Unknown,Unknown,15.64,14.8,TRUE,ISOS-D-1,Dark,FALSE,Open circuit,25.0; 25.0,Air,30,720,FALSE,46,266.6666667,,
2017-08-11 00:00:00,SLG , FTO , TiO2-c , TiO2-mp ,, Perovskite , Spiro-MeOTAD ,,,, AgAl,0.1,nip-mp,FALSE,MA,Pb,I,3,,1.6,1,Spin-coating,DMF; DMSO,5; 1,Diethyl ether,FALSE,Unknown,Unknown,18.25,17.7,TRUE,ISOS-D-1,Dark,FALSE,Open circuit,25.0; 25.0,Air,30,720,FALSE,46,266.6666667,,
2017-08-24 00:00:00,SLG , ITO , PEDOT:PSS ,,, Perovskite , PCBM-60 ,,,, Al,0.03,pin,FALSE,MA,Pb,I,3,Cl,1.6,1,Spin-coating,DMF,1,Unknown,FALSE,Unknown,Unknown,7.43,,TRUE,ISOS-D-1I,Dark,FALSE,Open circuit,25.0; 25.0,N2,0,1080,FALSE,46,400,,46
2017-08-24 00:00:00,SLG , ITO , PEDOT:PSS ,,, Perovskite , PCBM-60 ,,,, Al,0.03,pin,FALSE,MA,Pb,I,3,Cl,1.6,1,Spin-coating,DMF,1,Unknown,FALSE,Unknown,Unknown,6.52,,TRUE,ISOS-D-1I,Dark,FALSE,Open circuit,25.0; 25.0,N2,0,1080,FALSE,46,400,,46
2019-10-08 00:00:00,SLG , FTO , TiO2-c ,,, Perovskite , Spiro-MeOTAD ,,,, Au,0.09,nip,FALSE,Cs,Pb,Br; I,1; 2,,1.91,1,Spin-coating,DMF; DMSO,4; 1,Unknown,FALSE,Unknown,Unknown,14.26,11.28,TRUE,ISOS-D-1,Dark,FALSE,Open circuit,25.0; 25.0,Air,35,720,FALSE,46,266.6666667,,
2019-03-11 00:00:00,SLG , FTO , TiO2-c ,,, Perovskite , Spiro-MeOTAD ,,,, Au,0.16,nip,FALSE,MA,Pb,I,3,Graphitic carbin nitride (g-C3N4),1.6,1,Spin-coating,DMF; DMSO,4; 1,Gas,FALSE,Unknown,Unknown,21.1,20.8,TRUE,ISOS-L-1I,Light,FALSE,Open circuit,25.0; 25.0,Unknown,,300,FALSE,46,111.1111111,,
2019-10-31 00:00:00,SLG , ITO , TiO2-np ,,, Perovskite , Spiro-MeOTAD ,,,, Au,0.1,nip,FALSE,Cs; FA; MA,Pb,Br; I,0.47; 2.53,,1.6,1,Spin-coating,DMF; DMSO,4; 1,Chlorobenzene,FALSE,Unknown,Unknown,18.4,,TRUE,ISOS-L-1I,White LED,FALSE,Open circuit,25.0; 25.0,N2,0,1000,FALSE,46,370.3703704,,46
2018-06-22 00:00:00,SLG , FTO , ZnO-np ,,, Perovskite , Spiro-MeOTAD ,,,, Au,0.03,nip,FALSE,MA,Pb,I,3,,1.6,1,Spin-coating,DMF; DMSO,8.94; 1,Diethyl ether,FALSE,Unknown,Unknown,8.48,,TRUE,ISOS-D-1,Dark,FALSE,Open circuit,20.0; 20.0,Air,20,816,FALSE,46,302.2222222,,
2017-07-14 00:00:00,SLG , ITO , PEDOT:PSS ,,, Perovskite , PCBM-60 , BCP ,,, Ag,0.1,pin,FALSE,MA,Pb,I,3,HPA,1.59,1,Spin-coating,DMF,1,Unknown,FALSE,Unknown,Unknown,13.68,13.41,TRUE,ISOS-L-1,White LED,FALSE,Open circuit,25.0; 25.0,N2; O2,0,10,FALSE,46,3.703703704,,
2019-10-28 00:00:00,SLG , ITO , NiO-c ,,, Perovskite , PCBM-60 ,,,, Al,0.16,pin,FALSE,MA,Pb,I,3,PEO,1.6,2,Spin-coating >> Spin-coating,DMF; DMSO >> IPA,39; 1 >> 1,Unknown,FALSE,Unknown,Unknown,19.5,,TRUE,ISOS-D-1,Dark,FALSE,Open circuit,25.0; 25.0,Air,50,600,FALSE,46.15,222.8412256,,
2017-07-08 00:00:00,SLG , FTO , TiO2-c , TiO2-mp ,, Perovskite , Spiro-MeOTAD ,,,, Au,0.0256,nip-mp,FALSE,FA; MA,Pb,Br; I,0.45; 2.55,,,1,Spin-coating,DMF; DMSO,4; 1,Chlorobenzene,FALSE,Unknown,Unknown,16.6,,TRUE,ISOS-L-1,Solar simulator,FALSE,MPPT,25.0; 25.0,Air,,100,FALSE,46.5,37.38317757,,
2017-04-26,SLG , FTO , TiO2-c , TiO2-mp ,, Perovskite , Spiro-MeOTAD ,,,, Au,0.15,nip-mp,FALSE,MA,Pb,I,3,nan,1.6,2,Spin-coating >> Spray-coating,DMF >> IPA,1 >> 1,Unknown,FALSE,Unknown,Unknown,13.3,,TRUE,ISOS-L-1I,Xenon,FALSE,Open circuit,nan; nan,N2,,200,FALSE,46.5,74.76635514,,
2019-09-12 00:00:00,SLG , FTO , TiO2-c , TiO2-mp ,, Perovskite , Carbon-nt ,,,,,0.07,nip-mp,FALSE,MA,Pb,I,3,,1.6,2,Spin-coating >> CBD,DMF >> Cyclohexane; IPA,1 >> 9; 1,Unknown,TRUE,SLG | FTO,Clamp,,,TRUE,ISOS-L-1I,Solar simulator,FALSE,Open circuit,25.0; 25.0,Unknown,,69,FALSE,46.5,#DIV/0!,,
2018-07-02 00:00:00,SLG , ITO , PolyTPD ,,, Perovskite , PCBM-60 , Bphen ,,, Ag,0.0256,pin,FALSE,MA,Pb,I,3,,1.58,1,Spin-coating,Acetonitrile; Methylamine,,Unknown,TRUE,UV-curable epoxy | SLG,Unknown,15.7,,TRUE,ISOS-L-1,Xenon,FALSE,Open circuit,42.0; 42.0,Air,38,200,TRUE,46.6,74.90636704,,
2018-08-25 00:00:00,SLG , ITO , PEDOT:PSS ,,, Perovskite , PCBM-60 ,,,, Ag,0.0919,pin,FALSE,BA; Cs; FA,Pb; Sn,I,17,SnF2,1.24,1,Spin-coating,DMF,1,Toluene,FALSE,Unknown,Unknown,10.6,,TRUE,ISOS-D-1I,Dark,FALSE,Open circuit,25.0; 25.0,N2,0,2000,FALSE,47,754.7169811,,
2017-08-23 00:00:00,SLG , ITO , TiO2-c , C60 ,, Perovskite , PTAA ,,,, Ag,0.12,nip,FALSE,MA,Pb,I,3,Hypophosphorous acid,1.55,1,Spin-coating,DMF,1,Unknown,TRUE,Ethylene-vinyl acetate,Butyl rubber,15.2,,TRUE,ISOS-D-3,Dark,FALSE,Open circuit,85.0; 85.0,Air,85,1000,FALSE,47,377.3584906,173,47
2020-06-22,SLG , FTO , TiO2-c , TiO2-mp ,, Perovskite , Spiro-MeOTAD ,,,, Ag,,nip-mp,FALSE,MA,Pb,I,3,nan,nan,1,Spin-coating,DMF; DMSO,4; 1,Ethyl acetate,FALSE,Unknown,Unknown,17.4,13.57,TRUE,ISOS-D-1,Dark,FALSE,Open circuit,nan; nan,Unknown,35,480,FALSE,47,181.1320755,,
2017-03-27 00:00:00,SLG , FTO , TiO2-c , TiO2-mp ,, Perovskite , Spiro-MeOTAD ,,,, AgAl,0.1,nip-mp,FALSE,MA,Pb,I,3,,1.6,2,Spin-coating >> Spin-coating,DMF; DMSO >> IPA,7; 1 >> 1,Unknown,FALSE,Unknown,Unknown,16.56,15.75,TRUE,ISOS-D-1,Dark,FALSE,Open circuit,25.0; 25.0,Air,30,720,FALSE,47,271.6981132,,
2018-10-31 00:00:00,SLG , FTO , TiO2-c ,,, Perovskite , Spiro-MeOTAD ,,,, Au,0.1,nip,FALSE,Cs; FA,Pb,I,3,,,1,Spin-coating,DMSO; GBL,3; 7,Chlorobenzene,FALSE,Unknown,Unknown,,,TRUE,ISOS-D-2,Dark,FALSE,Open circuit,100.0; 100.0,Air,,200,FALSE,47,#DIV/0!,,
2019-06-27 00:00:00,SLG , ITO , SnO2-c , SnO2-c ,, Perovskite , Spiro-MeOTAD ,,,, Au,0.19,nip,FALSE,Cs; FA; MA,Pb,Br; I,0.42; 2.38,,1.61,1,Spin-coating,DMF; DMSO,4; 1,Chlorobenzene,FALSE,Unknown,Unknown,16.34,,TRUE,ISOS-D-2I,Dark,FALSE,Open circuit,85.0; 85.0,N2,0,600,FALSE,47,226.4150943,,
2018-11-15 00:00:00,SLG , FTO , TiO2-c , TiO2-mp ,, Perovskite , Spiro-MeOTAD ,,,, Au,0.04,nip-mp,FALSE,MA,Pb,I,3,KI,1.59,4,Evaporation >> Evaporation >> Gas reaction >> Dipp-coating,none >> none >> none >> IPA,1 >> 1 >> 1 >> 1,Unknown,FALSE,Unknown,Unknown,17.18,16.95,TRUE,ISOS-L-1I,White LED,FALSE,MPPT,25.0; 25.0,N2,0,100,FALSE,47,37.73584906,,
2017-05-11 00:00:00,SLG , FTO , TiO2-c , TiO2-mp ,, Perovskite , Spiro-MeOTAD ,,,, Au,0.12,nip-mp,FALSE,MA,Pb,I,3,,1.6,2,Spin-coating >> Spin-coating,DMSO; GBL >> IPA,3; 7 >> 1,Toluene,FALSE,Unknown,Unknown,10.1,,TRUE,ISOS-L-1I,Light,FALSE,Open circuit,20.0; 20.0,Dry air,,5,FALSE,47,1.886792453,,
2019-04-30 00:00:00,SLG , FTO , NiO-c ,,, Perovskite , PCBM-60 , BCP ,,, Ag,0.15,pin,FALSE,MA,Pb,I,3,,1.6,1,Spin-coating,DMF; DMSO,9; 1,Chlorobenzene,FALSE,Unknown,Unknown,14,,TRUE,ISOS-D-1,Dark,FALSE,Open circuit,25.0; 25.0,Unknown,,288,FALSE,47,108.6792453,,
2017-07-14 00:00:00,SLG , ITO , PEDOT:PSS ,,, Perovskite , PCBM-60 , BCP ,,, Ag,0.1,pin,FALSE,MA,Pb,I,3,,1.59,1,Spin-coating,DMSO; GBL,3; 7,Toluene,FALSE,Unknown,Unknown,8.24,8.05,TRUE,ISOS-L-1,White LED,FALSE,Open circuit,25.0; 25.0,N2; O2,0,10,FALSE,47,3.773584906,,
2018-12-14 00:00:00,SLG , FTO , TiO2-c , TiO2-mp ,, Perovskite , Decaphenylcyclopentasilane , Spiro-MeOTAD ,,, Au,0.09,nip-mp,FALSE,MA,Pb,I,3,,1.6,1,Spin-coating,DMF,1,Unknown,FALSE,Unknown,Unknown,8.27,,TRUE,ISOS-D-1,Dark,FALSE,Open circuit,25.0; 25.0,Air,,1152,FALSE,47.16,436.0333081,,37.8
2020-01-10 00:00:00,SLG , FTO , WOx ,,, Perovskite , Spiro-MeOTAD ,,,, Ag,0.1,nip,FALSE,MA,Pb,I,3,,1.6,1,Spin-coating,DMF; DMSO,7; 3,Chlorobenzene,FALSE,Unknown,Unknown,11.66,,TRUE,ISOS-D-1,Dark,FALSE,Open circuit,25.0; 25.0,Air,30,336,FALSE,47.3,127.5142315,,
2017-08-15 00:00:00,SLG , FTO , TiO2-c ,,, Perovskite , Spiro-MeOTAD ,,,, Au,0.1,nip,FALSE,MA,Pb,I,3,,1.6,1,Spin-coating,DMF,1,N2,FALSE,Unknown,Unknown,,,TRUE,ISOS-D-2,Dark,FALSE,Open circuit,80.0; 80.0,Air,50,240,FALSE,47.5,#DIV/0!,,
2019-04-06 00:00:00,SLG , FTO , TiO2-c ,,, Perovskite , CuSCN ,,,, Au,0.16,nip,FALSE,MA,Pb,I,3,,1.55,1,Spin-coating,DMF,1,Chlorobenzene,FALSE,Unknown,Unknown,10.41,5.17,TRUE,ISOS-D-1,Dark,FALSE,Open circuit,25.0; 25.0,Air,20,500,FALSE,47.6,190.8396947,,
2017-01-24 00:00:00,SLG , FTO , CdS ,,, Perovskite , Spiro-MeOTAD ,,,, Ag,0.09,nip,FALSE,MA,Pb,I,3,,1.55,2,Spin-coating >> CBD,DMF >> IPA,1 >> 1,Unknown,FALSE,Unknown,Unknown,1.78,,TRUE,ISOS-D-1,Dark,FALSE,Open circuit,25.0; 25.0,Air,15,360,FALSE,47.75,137.7990431,,
2019-02-28 00:00:00,SLG , FTO ,,,, Perovskite ,,,,, Ag,0.1,nip,FALSE,MA,Pb,I,3,NiO-np,1.6,1,Spin-coating,DMF; DMSO,4; 1,Chlorobenzene,FALSE,Unknown,Unknown,14.65,13.94,TRUE,ISOS-D-1,Dark,FALSE,Open circuit,25.0; 25.0,Air,60,300,FALSE,48,115.3846154,,
2018-06-08,SLG , ITO , P3CT ,,, Perovskite , CPTA-E ,,,, Al,0.1,pin,FALSE,MA,Pb,I,3,nan,1.61,1,Spin-coating,DMF; DMSO,1; 1,Chlorobenzene,FALSE,Unknown,Unknown,17.44,17.02,TRUE,ISOS-D-1,Dark,FALSE,Open circuit,25.0; 25.0,Air,50,168,FALSE,48,64.61538462,,
2018-01-19 00:00:00,SLG , FTO , PEDOT:PSS ,,, Perovskite , PCBM-60 ,,,, Al,0.0007,pin,FALSE,MA,Pb,I,3,,1.6,2,Spin-coating >> Gas reaction,DMF >> none,1 >> 1,Unknown,FALSE,Unknown,Unknown,15.19,,TRUE,ISOS-D-1,Dark,FALSE,Open circuit,25.0; 25.0,Air,,144,FALSE,48,55.38461538,,
