Repository: Bashayer199/data

File: data.csv (part 19 of 48)
2018-01-30 00:00:00,SLG , ITO , PTAA ,,, Perovskite , PCBM-60 ,,,, Al,0.045,pin,FALSE,MA,Pb,I,3,,1.6,2,Spin-coating >> Spin-coating,DMF >> Ethanol,1 >> 1,Unknown,FALSE,Unknown,Unknown,,,TRUE,ISOS-D-1I,Dark,FALSE,Open circuit,20.0; 20.0,N2,0,120,FALSE,48,#DIV/0!,,
2018-03-23 00:00:00,SLG , FTO , TiO2-c , TiO2-mp ,, Perovskite , Spiro-MeOTAD ,,,, Au,0.1,nip-mp,FALSE,MA,Pb,I,3,Cl,1.6,1,Spin-coating,DMF,1,Unknown,FALSE,Unknown,Unknown,12.3,,TRUE,ISOS-D-1,Dark,FALSE,Open circuit,25.0; 25.0,Air,,336,FALSE,48,129.2307692,,
2019-08-03 00:00:00,SLG , ITO , PEDOT:PSS ,,, Perovskite , PCBM-60 , BCP ,,, Ag,0.11,pin,FALSE,MA,Pb,I,3,,1.6,1,Spin-coating,DMF; DMSO,9; 1,Diethyl ether; Chlorobenzene,FALSE,Unknown,Unknown,12.1,,TRUE,ISOS-L-1,Light,FALSE,Open circuit,25.0; 25.0,Air,40,24,FALSE,48,9.230769231,,
2019-05-08 00:00:00,SLG , ITO , PTAA ,,, Perovskite , PCBM-60 , Bphen ,,, Cu,0.1,pin,FALSE,MA,Pb,I,3,,1.6,1,Spin-coating,DMF; DMSO,,Chlorobenzene,FALSE,Unknown,Unknown,15.21,,TRUE,ISOS-L-1I,White LED,FALSE,Short circuit,35.0; 35.0,N2,0,13,FALSE,48,5,,
2015-07-06 00:00:00,SLG , FTO , TiO2-c , TiO2-mp , Al2O3-mp , Perovskite,,,,, Carbon,0.159,nip-mp-carbon,FALSE,MA,Pb,I,3,Undoped,1.6,2,Drop-infiltration >> CBD,DMF >> IPA,1 >> 1,Unknown,FALSE,Unknown,Unknown,13.2,,TRUE,ISOS-D-1,Dark,FALSE,Open circuit,25.0; 25.0,Air,,100,FALSE,48,38.46153846,,
2016-07-28 00:00:00,SLG , ITO , PEDOT:PSS ,,, Perovskite , PCBM-60 , ZnO-np ,,, Al,0.06,pin,FALSE,MA,Pb,I,3,,1.6,1,Spin-coating,DMF; GBL,3; 7,Toluene,FALSE,Unknown,Unknown,,,TRUE,ISOS-D-1I,Dark,FALSE,Open circuit,25.0; 25.0,N2,0,216,FALSE,48,#DIV/0!,,
2018-01-26 00:00:00,SLG , ITO , VOx ,,, Perovskite , PCBM-60 , BCP ,,, Ag,0.057,pin,FALSE,MA,Pb,I,3,,1.6,2,Spin-coating >> Spin-coating,DMF >> Ethanol,1 >> 1,Unknown,FALSE,Unknown,Unknown,11.77,,TRUE,ISOS-D-1,Dark,FALSE,Open circuit,25.0; 25.0,Air,20,720,FALSE,48.16,277.7777778,,
2018-07-02 00:00:00,SLG , ITO , PolyTPD ,,, Perovskite , PCBM-60 , Bphen ,,, Ag,0.0256,pin,FALSE,MA,Pb,I,3,,1.58,1,Spin-coating,Acetonitrile; Methylamine,,Unknown,TRUE,PVP | UV-Epoxy | SLG,Unknown,15.26,,TRUE,ISOS-L-1,Xenon,FALSE,Open circuit,42.0; 42.0,Air,38,200,TRUE,48.5,77.66990291,,
2017-03-03,SLG , FTO , TiO2-c ,,, Perovskite , Spiro-MeOTAD ,,,, Au,0.09,nip,FALSE,MA,Pb,I,3,nan,1.6,1,Spin-coating,DMSO; GBL,1; 2,Dichloromethane,FALSE,Unknown,Unknown,8.5,11.5,TRUE,ISOS-D-1I,Dark,FALSE,Open circuit,25.0; 25.0,N2,,1512,FALSE,48.7,589.4736842,,
2018-08-10,SLG , FTO , NiO-c ,,, Perovskite , PCBM-60 , BCP ,,, Ag,1.02,pin,FALSE,MA,Pb,I,3,nan,1.55,1,Spin-coating,DMF; DMSO,nan,p-xylene,FALSE,Unknown,Unknown,,,TRUE,ISOS-L-1I,,FALSE,Open circuit,nan; nan,N2,0,720,FALSE,48.8,#DIV/0!,,
2019-06-04 00:00:00,SLG , ITO , C60 ,,, Perovskite , FTA2 , MoO3 ,,, Ag,0.04,nip,FALSE,MA,Pb,I,3,Cl,1.6,1,Spin-coating,DMF; DMSO,4; 1,Chlorobenzene,FALSE,Unknown,Unknown,,,TRUE,ISOS-D-1,Dark,FALSE,Open circuit,20.0; 20.0,Air,80,168,FALSE,49,#DIV/0!,,
2019-04-08 00:00:00,SLG , FTO , TiO2-c , SnO2-c ,, Perovskite , Spiro-MeOTAD ,,,, Ag,0.06,nip,FALSE,MA,Pb,I,3,,1.6,1,Spin-coating,DMF; DMSO,4; 1,Chlorobenzene,FALSE,Unknown,Unknown,16.7,13.5,TRUE,ISOS-D-1,Dark,FALSE,Open circuit,25.0; 25.0,Air,20,264,FALSE,49,103.5294118,,
2015-11-04 00:00:00,SLG , FTO , TiO2-c , TiO2-mp ,, Perovskite , Spiro-MeOTAD ,,,, Ag,0.09,nip-mp,FALSE,MA,Pb,I,3,,1.6,2,Spin-coating >> CBD,DMF >> IPA,1 >> 1,Unknown,FALSE,Unknown,Unknown,7.8,,TRUE,ISOS-D-1,Dark,FALSE,Open circuit,25.0; 25.0,Air,30,144,FALSE,49,56.47058824,,
2017-05-11 00:00:00,SLG , FTO , TiO2-c , TiO2-mp ,, Perovskite , Spiro-MeOTAD ,,,, Au,0.1,nip-mp,FALSE,MA,Pb,I,3,,1.6,1,Spin-coating,DMSO,1,Chlorobenzene,FALSE,Unknown,Unknown,15.3,,TRUE,ISOS-D-1,Dark,FALSE,Open circuit,25.0; 25.0,Air,90,1,FALSE,49,0.392156863,,
2018-07-13 00:00:00,SLG , FTO , TiO2-c , TiO2-mp ,, Perovskite , X61 ,,,, Au,0.16,nip-mp,FALSE,Cs; FA; MA,Pb,Br; I,0.15; 2.85,RbI,,1,Spin-coating,DMF; DMSO,4; 1,Chlorobenzene,FALSE,Unknown,Unknown,8,,TRUE,ISOS-L-1,Light,FALSE,Open circuit,25.0; 25.0,Air,50,240,FALSE,49,94.11764706,,
2018-07-27 00:00:00,SLG , ITO , P3CT-Na ,,, Perovskite , PCBM-60 , Rhodamine 101 ,, LiF , Ag,0.09,pin,FALSE,MA,Pb,I,3,,1.59,1,Spin-coating,DMF; DMSO,4; 1,Chlorobenzene,FALSE,Unknown,Unknown,15.12,15.27,TRUE,ISOS-D-1,Dark,FALSE,Open circuit,25.0; 25.0,Air,40,200,FALSE,49,78.43137255,,
2017-12-20 00:00:00,SLG , ITO , C60 ,,, Perovskite ,, SWCNTs,,,,0.1,nip,FALSE,MA,Pb,I,3,,1.6,1,Spin-coating,DMF; DMSO,8.9; 1,Diethyl ether,FALSE,Unknown,Unknown,13.2,12.7,TRUE,ISOS-L-1,Light,FALSE,Open circuit,25.0; 25.0,Air,,400,FALSE,49,156.8627451,,
2016-08-28 00:00:00,SLG , ITO , PEDOT:PSS , PSS-Na ,, Perovskite , PCBM-60 , ZnO , PEI ,, Al,0.09,pin,FALSE,MA,Pb,I,3,Cl,1.6,1,Spin-coating,DMF,1,Chlorobenzene,FALSE,Unknown,Unknown,11.76,,TRUE,ISOS-D-1I,Dark,FALSE,Open circuit,25.0; 25.0,N2,0,400,FALSE,49,156.8627451,,
2017-11-02 00:00:00,SLG , FTO , TiO2-c ,,, Perovskite , Spiro-MeOTAD ,,,, Au,0.06,nip,FALSE,MA,Pb,I,3,,1.6,2,Spin-coating >> Spin-coating,DMF >> IPA,1 >> 1,Unknown,FALSE,Unknown,Unknown,14.4,,TRUE,ISOS-D-1,Dark,FALSE,Open circuit,25.0; 25.0,Ambient,,6912,TRUE,49.3,2726.627219,,
2017-11-28 00:00:00,SLG , FTO , TiO2-c , PCBM-60 ,, Perovskite ," Hexakis[4-(N,N-di-p-methoxyphenylamino)phenyl]benzene ",,,, Ag,0.04,nip,FALSE,MA,Pb,I,3,Cl,1.58,1,Spin-coating,Unknown,,Unknown,FALSE,Unknown,Unknown,16.67,14,TRUE,ISOS-D-1,Dark,FALSE,Open circuit,25.0; 25.0,Air,,192,FALSE,50,76.8,,
2017-08-28 00:00:00,SLG , FTO , TiO2-c , TiO2-mp ,, Perovskite , MoO3 ,,,, Ag,0.09,nip-mp,FALSE,MA,Pb,I,3,,1.6,1,Spin-coating,DMF,1,Toluene,FALSE,Unknown,Unknown,8.16,,TRUE,ISOS-D-2I,Dark,FALSE,Open circuit,50.0; 50.0,Vacuum,,200,FALSE,50,80,,
2016-11-30,SLG , FTO , Cu2BaSnS4 ,,, Perovskite , PCBM-60 ,,,, Ag,0.08,pin,FALSE,MA,Pb,I,3,nan,1.6,1,Spin-coating,DMF; DMSO,9; 1,Unknown,FALSE,Unknown,Unknown,10.1,9.9,TRUE,ISOS-D-1,Dark,FALSE,Open circuit,nan; nan,Air,70,2,FALSE,50,0.8,,
2019-10-30 00:00:00,SLG , ITO , CuSCN ,,, Perovskite , PCBM-60 ,,,, Ag,0.048,pin,FALSE,FA,Sn,I,3,,,1,Spin-coating,DMF; DMSO,4; 1,Chlorobenzene,FALSE,Unknown,Unknown,2.34,,TRUE,ISOS-L-1I,Light,FALSE,Open circuit,25.0; 25.0,N2,0,100,FALSE,50,40,,
2019-10-30 00:00:00,SLG , ITO , CuSCN ,,, Perovskite , PCBM-60 ,,,, Ag,0.048,pin,FALSE,FA,Sn,I,3,NH4H2PO2,1.39,1,Spin-coating,DMF; DMSO,4; 1,Chlorobenzene,FALSE,Unknown,Unknown,7.34,,TRUE,ISOS-L-1,Light,FALSE,Open circuit,25.0; 25.0,Air,20,500,FALSE,50,200,,
2016-10-28 00:00:00,SLG , ITO , MoOx ,,, Perovskite , PCBM-60 ,,,, Ag,0.1,pin,FALSE,MA,Pb,I,3,,1.6,2,Spin-coating >> Spin-coating,DMF >> IPA,1 >> 1,Unknown,FALSE,Unknown,Unknown,13.1,,TRUE,ISOS-D-1,Dark,FALSE,Open circuit,25.0; 25.0,Air,35,120,FALSE,50,48,,
2016-11-30,SLG , FTO , PEDOT:PSS ,,, Perovskite , PCBM-60 ,,,, Ag,0.08,pin,FALSE,MA,Pb,I,3,nan,1.6,1,Spin-coating,DMF; DMSO,9; 1,Unknown,FALSE,Unknown,Unknown,8.5,8.1,TRUE,ISOS-D-1,Dark,FALSE,Open circuit,nan; nan,Air,70,2,FALSE,50,0.8,,
2017-11-07 00:00:00,PET , ITO , PEDOT:PSS ,,, Perovskite , PCBM-60 ,,,, Ag,0.06,pin,FALSE,MA,Pb,I,3,Cl,1.6,1,Spin-coating,DMF; H2O,1000; 5,Unknown,FALSE,Unknown,Unknown,13.27,12.95,TRUE,ISOS-D-1,Dark,FALSE,Open circuit,25.0; 25.0,Air,35,168,FALSE,50,67.2,,
2017-09-08 00:00:00,SLG , ITO , PEDOT:PSS ,,, Perovskite , PCBM-60 ,,,, Ag,0.09,pin,FALSE,MA,Pb,I,3,,1.6,1,Spin-coating,DMF,1,Chlorobenzene,FALSE,Unknown,Unknown,13.67,10.02,TRUE,ISOS-D-1,Dark,FALSE,Open circuit,25.0; 25.0,Ambient,,240,FALSE,50,96,,
2017-05-26 00:00:00,SLG , ITO , PEDOT:PSS ,,, Perovskite , PCBM-60 ,,,, Ag,0.1,pin,FALSE,MA,Pb,I,3,,1.6,1,Spin-coating,DMF,1,Unknown,FALSE,Unknown,Unknown,14.69,,TRUE,ISOS-D-1I,Dark,FALSE,Open circuit,25.0; 25.0,N2,0,240,FALSE,50,96,130,
2017-10-09 00:00:00,SLG , ITO , PEDOT:PSS ,,, Perovskite , PCBM-60 ,,,, Ag,0.12,pin,FALSE,MA,Pb,I,3,,1.6,3,Spin-coating >> Spin-coating >> Spin-coating,DMF >> IPA >> DMF; IPA,1 >> 1 >> 70; 1000,Unknown,FALSE,Unknown,Unknown,14.69,,TRUE,ISOS-D-1,Dark,FALSE,Open circuit,30.0; 30.0,Air,65,250,FALSE,50,100,,
2018-04-30 00:00:00,SLG , ITO , PEDOT:PSS ,,, Perovskite , PCBM-60 ,,,, Ag,0.09,pin,FALSE,MA,Pb,I,3,Cl,1.6,1,Spin-coating,DMF; DMSO,1; 9,Chlorobenzene,FALSE,Unknown,Unknown,,,TRUE,ISOS-D-1,Dark,FALSE,Open circuit,25.0; 25.0,Air,35,70,FALSE,50,#DIV/0!,,
2017-01-31 00:00:00,SLG , ITO , PEDOT:PSS ,,, Perovskite , PCBM-60 ,,,, Ag,0.0212,pin,FALSE,MA,Pb,I,3,,1.6,2,Spin-coating >> Spin-coating,DMF; DMSO >> IPA,9; 1 >> 1,Unknown,TRUE,SLG,Epoxy adhesive,14.38,13.82,TRUE,ISOS-D-1,Dark,FALSE,Open circuit,25.0; 25.0,Air,50,1000,FALSE,50,400,,50
2018-02-06 00:00:00,SLG , ITO , PEDOT:PSS ,,, Perovskite , PCBM-60 ,,,, Ag,0.06,pin,FALSE,(PEA); MA,Pb,I,13,,1.64,1,Spin-coating,DMF,1,Unknown,FALSE,Unknown,Unknown,5.5,,TRUE,ISOS-D-1,Dark,FALSE,Open circuit,25.0; 25.0,Air,72,90,FALSE,50,36,,
2019-11-15 00:00:00,SLG , ITO ,,,, Perovskite , PCBM-60 ,,,, Ag,0.11,pin,FALSE,MA,Pb,I,3,,1.599,1,Spin-coating,DMF,1,Unknown,FALSE,Unknown,Unknown,,6.44,TRUE,ISOS-L-1,Light,FALSE,Open circuit,25.0; 25.0,Air,,500,FALSE,50,#DIV/0!,,
2019-01-11 00:00:00,SLG , ITO , NiO-c ,,, Perovskite , PN ,,,, Ag,0.1,pin,FALSE,MA,Pb,I,3,,1.6,1,Spin-coating,DMSO; GBL,3; 7,Toluene,FALSE,Unknown,Unknown,17.3,,TRUE,ISOS-D-1,Dark,FALSE,Open circuit,25.0; 25.0,Air,40,300,FALSE,50,120,,
2016-08-08 00:00:00,SLG , FTO , TiO2-c , C60 ,, Perovskite , Spiro-MeOTAD ,,,, Ag,0.112,nip,FALSE,MA,Pb,I,3,,1.5,1,Spin-coating,DMSO; GBL,3; 7,Toluene,FALSE,Unknown,Unknown,15.73,14.97,TRUE,ISOS-L-1I,Xenon,FALSE,Open circuit,25.0; 25.0,N2,0,8.3,FALSE,50,3.32,,
2019-12-23 00:00:00,SLG , ITO , SnO2-np ,,, Perovskite , Spiro-MeOTAD ,,,, Ag,0.084,nip,FALSE,MA,Pb,I,3,,1.6,2,Spin-coating >> Spin-coating,DMF >> IPA,1 >> 1,Unknown,FALSE,Unknown,Unknown,19.13,19.13,TRUE,ISOS-D-1I,Dark,FALSE,Open circuit,25.0; 25.0,N2,0,700,FALSE,50,280,,
2017-04-28 00:00:00,SLG , FTO , TiO2-c ,,, Perovskite , Spiro-MeOTAD ,,,, Ag,0.06,nip,FALSE,MA,Pb,I,3,Cl,1.6,1,Spin-coating,DMF,1,Chlorobenzene,FALSE,Unknown,Unknown,15.4,14.63,TRUE,ISOS-D-1,Dark,FALSE,Open circuit,25.0; 25.0,Air,,140,FALSE,50,56,,
2017-01-26 00:00:00,SLG , FTO , TiO2-c ,,, Perovskite , Spiro-MeOTAD ,,,, Ag,0.1,nip,FALSE,MA,Pb,I,3,,1.6,1,Spin-coating,DMF; DMSO,9; 1,Diethyl ether,FALSE,Unknown,Unknown,14.19,9.43,TRUE,ISOS-D-1,Dark,FALSE,Open circuit,25.0; 25.0,Air,15,220,FALSE,50,88,,
2015-11-28 00:00:00,SLG , FTO , TiO2-c , TiO2-mp ,, Perovskite , Spiro-MeOTAD ,,,, Ag,0.09,nip-mp,FALSE,MA,Pb,I,3,,1.55,2,Spin-coating >> Spin-coating,DMF >> IPA,1 >> 1,Unknown,FALSE,Unknown,Unknown,10.89,,TRUE,ISOS-D-1,Dark,FALSE,Open circuit,25.0; 25.0,Air,40,336,FALSE,50,134.4,,
2020-07-02,SLG , ITO , NiO-c ,,, Perovskite , ZnO-np ,,,, Ag,,pin,FALSE,Cs,Pb,Br; I,1; 2,nan,1.89,1,Spin-coating,DMSO,1,Unknown,FALSE,Unknown,Unknown,10.19,,TRUE,ISOS-D-1I,Dark,FALSE,Open circuit,nan; nan,N2,65,200,FALSE,50,80,,
2018-04-05 00:00:00,SLG , FTO , LiNiO-c ,,, Perovskite , PCBM-60 ,,,, Al,0.35,pin,FALSE,Cs; FA; MA,Pb,I,3,,,1,Spin-coating,DMSO,1,Unknown,TRUE,UV-curable epoxy,SLG,18.1,,TRUE,ISOS-L-1I,Light,FALSE,Open circuit,25.0; 25.0,Unknown,,800,FALSE,50,320,,
2017-04-10 00:00:00,SLG , ITO , PFN ,,, Perovskite , PCBM-60 ,,,, Al,0.04,pin,FALSE,MA,Pb,I,3,,1.6,1,Spin-coating,DMF; DMSO,9; 1.1,Diethyl ether,FALSE,Unknown,Unknown,19.14,,TRUE,ISOS-D-1,Dark,FALSE,Open circuit,25.0; 25.0,Ambient,,384,FALSE,50,153.6,,
2018-04-30 00:00:00,SLG , ITO , PEDOT:PSS ,,, Perovskite , PCBM-60 , Alq3 ,,, Ag,0.09,pin,FALSE,MA,Pb,I,3,Cl,1.6,1,Spin-coating,DMF; DMSO,1; 9,Chlorobenzene,FALSE,Unknown,Unknown,,,TRUE,ISOS-D-1,Dark,FALSE,Open circuit,25.0; 25.0,Air,35,70,FALSE,50,#DIV/0!,,
2017-07-14 00:00:00,SLG , FTO , TiO2-c ,,, Perovskite , [Fe(bpyPY4)](OTf)2.5 ,,,, Au,0.16,nip,FALSE,FA,Pb,Br,3,,2.28,1,Spin-coating,DMF,1,Unknown,TRUE,Cover glass-QDs,UV-curable epoxy,2.2,2.7,TRUE,ISOS-L-1,Light,FALSE,Open circuit,25.0; 25.0,Air,20,120,FALSE,50,48,,
2018-02-02 00:00:00,SLG , ITO , SnO2-np ,,, Perovskite , BTF1 , C60 ,,, Au,0.059,nip,FALSE,FA; MA,Pb,Br; I,0.45; 2.55,,1.6,1,Spin-coating,Unknown,,Chlorobenzene,FALSE,Unknown,Unknown,9.97,,TRUE,ISOS-D-1,Dark,FALSE,Open circuit,25.0; 25.0,Air,,720,FALSE,50,288,,
2017-09-30 00:00:00,SLG , FTO , TiO2-c , TiO2-mp ,, Perovskite , CuSCN ,,,, Au,0.16,nip-mp,FALSE,Cs; FA; MA,Pb,Br; I,0.51; 2.49,,,1,Spin-coating,DMF; DMSO,4; 1,Chlorobenzene,FALSE,Unknown,Unknown,20.3,,TRUE,ISOS-V-1I,Dark,FALSE,Constant potential,25.0; 25.0,N2,0,48,FALSE,50,19.2,,
2016-11-28 00:00:00,SLG , FTO , TiO2-c , TiO2-mp ,, Perovskite , FDT ,,,, Au,0.16,nip-mp,FALSE,FA; MA,Pb,Br; I,0.45; 2.55,,1.73,1,Spin-coating,DMF; DMSO,,Chlorobenzene,FALSE,Unknown,Unknown,12.41,,TRUE,ISOS-D-1,Dark,FALSE,Open circuit,25.0; 25.0,Air,56,1800,FALSE,50,720,,
2020-01-03 00:00:00,SLG , FTO , TiO2-c , TiO2-mp ,, Perovskite , Fe3O4-np ,,,, Au,0.16,nip-mp,FALSE,MA,Pb,I,3,,1.6,1,Spin-coating,DMSO,1,Unknown,FALSE,Unknown,Unknown,15.42,,TRUE,ISOS-D-1I,Dark,FALSE,Open circuit,25.0; 25.0,Unknown,,720,FALSE,50,288,,
2019-08-02 00:00:00,SLG , FTO , TiO2-c , TiO2-mp ,, Perovskite , P2 ,,,, Au,0.2,nip-mp,FALSE,Cs; FA; MA,Pb,Br; I,0.5; 2.5,,,1,Spin-coating,DMF; DMSO,4; 1,Chlorobenzene,FALSE,Unknown,Unknown,9.7,,TRUE,ISOS-D-1,Dark,FALSE,Open circuit,25.0; 25.0,Air,10,2100,FALSE,50,840,,
2018-11-12 00:00:00,SLG , FTO , SnO2-c ,,, Perovskite , P3HT ,,,, Au,0.16,nip,FALSE,MA,Pb,I,3,,1.6,1,Spin-coating,Unknown,,Unknown,FALSE,Unknown,Unknown,11.34,,TRUE,ISOS-D-1,Dark,FALSE,Open circuit,25.0; 25.0,Air,75,800,FALSE,50,320,,
2016-11-28 00:00:00,SLG , FTO , TiO2-c , TiO2-mp ,, Perovskite , P3HT ,,,, Au,0.16,nip-mp,FALSE,FA; MA,Pb,Br; I,0.45; 2.55,,1.73,1,Spin-coating,DMF; DMSO,,Chlorobenzene,FALSE,Unknown,Unknown,10.61,,TRUE,ISOS-D-1,Dark,FALSE,Open circuit,25.0; 25.0,Air,56,1800,FALSE,50,720,,
2018-08-01 00:00:00,SLG , FTO , TiO2-c ,,, Perovskite , PTAA ,,,, Au,0.096,nip,FALSE,MA,Pb,I,3,Cl,1.6,2,Spin-coating >> Spin-coating,DMF >> IPA,1 >> 1,Unknown,FALSE,Unknown,Unknown,18.24,,TRUE,ISOS-D-1,Dark,FALSE,Open circuit,23.0; 23.0,Air,33,336,FALSE,50,134.4,,
2017-12-06 00:00:00,SLG , FTO , TiO2-c , TiO2-mp ,, Perovskite , PTAA ,,,, Au,0.09,nip-mp,FALSE,FA,Sn,I,3,,,1,Spin-coating,DMF,1,Unknown,FALSE,Unknown,Unknown,6.67,,TRUE,ISOS-L-1,Light,FALSE,Open circuit,25.0; 25.0,Air,25,1,FALSE,50,0.4,,
2017-08-31 00:00:00,SLG , FTO , TiO2-c , TiO2-mp ,, Perovskite , PTAA ,,,, Au,0.39,nip-mp,FALSE,FA,Sn,I,3,Ethylenediammonium,,1,Spin-coating,DMF; DMSO,9; 1,Unknown,FALSE,Unknown,Unknown,7.14,6.9,TRUE,ISOS-L-1,Light,FALSE,Open circuit,25.0; 25.0,Ambient,,60,FALSE,50,24,,
2019-10-22 00:00:00,SLG , FTO , TiO2-c , TiO2-mp ,, Perovskite , PTAA ,,,, Au,0.1,nip-mp,FALSE,FA; MA,Pb,Br; I,0.45; 2.55,Thiourea,,1,Spin-coating,DMF; DMSO,4; 1,Chlorobenzene,FALSE,Unknown,Unknown,18.26,,TRUE,ISOS-D-2,Dark,FALSE,Open circuit,65.0; 65.0,Air,45,100,FALSE,50,40,,
2019-10-14 00:00:00,SLG , ITO , SnO2-c ,,, Perovskite , Py-C ,,,, Au,0.012,nip,FALSE,MA,Pb,I,3,,1.6,1,Spin-coating,DMF; DMSO,9; 1,Diethyl ether,FALSE,Unknown,Unknown,11.01,,TRUE,ISOS-D-1,Dark,FALSE,Open circuit,25.0; 25.0,Ambient,,150,FALSE,50,60,,
2018-06-28 00:00:00,SLG , ITO , SnO2-np ,,, Perovskite , Py-C ,,,, Au,0.09,nip,FALSE,Cs; FA; MA,Pb,Br; I,0.45; 2.55,,1.585,1,Spin-coating,DMF; DMSO,4; 1,Air,FALSE,Unknown,Unknown,9.3,,TRUE,ISOS-D-1,Dark,FALSE,Open circuit,25.0; 25.0,Air,30,480,FALSE,50,192,,
2019-04-09 00:00:00,SLG , ITO , Carbon-np,SnO2-np ,, Perovskite , Spiro-MeOTAD ,,,, Au,0.1,nip,FALSE,MA,Pb,I,3,,1.6,1,Spin-coating,DMF; DMSO,9; 1,Chlorobenzene,FALSE,Unknown,Unknown,16.99,13.88,TRUE,ISOS-L-1,Light,FALSE,MPPT,25.0; 25.0,Air,30,6,FALSE,50,2.4,,
2017-08-09,SLG , ITO , PCBM-60 ,,, Perovskite , Spiro-MeOTAD ,,,, Au,0.04,nip,FALSE,MA,Pb,I,3,nan,1.6,1,Unknown,DMF; DMSO,nan,Unknown,FALSE,Unknown,Unknown,14.62,14.68,TRUE,ISOS-D-1I,Dark,FALSE,Open circuit,25.0; 25.0,N2,45,300,FALSE,50,120,,
2019-08-22 00:00:00,SLG , FTO , SnO2-c ,,, Perovskite , Spiro-MeOTAD ,,,, Au,0.16,nip,FALSE,Cs; FA; MA,Pb,Br; I,0.51; 2.49,,,1,Spin-coating,DMF; DMSO,4; 1,Chlorobenzene,FALSE,Unknown,Unknown,15.9,,TRUE,ISOS-D-1,Dark,FALSE,Open circuit,25.0; 25.0,Air,60,384,FALSE,50,153.6,,
2019-08-22 00:00:00,SLG , FTO , SnO2-c ,,, Perovskite , Spiro-MeOTAD ,,,, Au,0.16,nip,FALSE,Cs; FA; MA,Pb,Br; I,0.51; 2.49,D2,,1,Spin-coating,DMF; DMSO,4; 1,Chlorobenzene,FALSE,Unknown,Unknown,15.1,,TRUE,ISOS-D-1,Dark,FALSE,Open circuit,25.0; 25.0,Air,60,384,FALSE,50,153.6,,
2017-08-01 00:00:00,SLG , FTO , SnO2-c ,,, Perovskite , Spiro-MeOTAD ,,,, Au,0.09,nip,FALSE,FA; MA,Pb,Br; I,0.45; 2.55,,,1,Spin-coating,DMF; DMSO,4; 1,Toluene,FALSE,Unknown,Unknown,16.9,,TRUE,ISOS-D-1,Dark,FALSE,Open circuit,25.0; 25.0,Air,30,1560,FALSE,50,624,,
2017-05-02 00:00:00,SLG , FTO , SnO2-c ,,, Perovskite , Spiro-MeOTAD ,,,, Au,0.09,nip,FALSE,MA,Pb,I,3,PbSCN2,1.6,1,Spin-coating,DMF; DMSO,9; 1,Diethyl ether,FALSE,Unknown,Unknown,17.34,,TRUE,ISOS-L-1,Xenon,FALSE,Open circuit,25.0; 25.0,Air,40,1000,FALSE,50,400,,50
2018-01-17 00:00:00,SLG , FTO , SnO2-c ,,, Perovskite , Spiro-MeOTAD ,,,, Au,0.09,nip,FALSE,Cs; FA; MA,Pb,Br; I,0.45; 2.55,,1.63,1,Spin-coating,DMF; DMSO,4; 1,Chlorobenzene,FALSE,Unknown,Unknown,9.8,,TRUE,ISOS-D-1,Dark,FALSE,Open circuit,25.0; 25.0,Air,80,720,FALSE,50,288,,
2019-05-27,SLG , FTO , SnO2-c ,,, Perovskite , Spiro-MeOTAD ,,,, Au,0.16,nip,FALSE,MA,Pb,I,3,nan,1.6,1,Spin-coating,Unknown,nan,Unknown,FALSE,Unknown,Unknown,17.13,,TRUE,ISOS-D-1,Dark,FALSE,Open circuit,25.0; 25.0,Air,75,500,FALSE,50,200,,
2019-07-01 00:00:00,SLG , ITO , SnO2-c ,,, Perovskite , Spiro-MeOTAD ,,,, Au,0.1,nip,FALSE,FA; MA,Pb,Br; I,0.51; 2.49,,,1,Spin-coating,DMF; DMSO,4; 1,Unknown,FALSE,Unknown,Unknown,18.32,18.16,TRUE,ISOS-D-1,Dark,FALSE,Open circuit,25.0; 25.0,Air,45,2400,FALSE,50,960,,
2019-09-26 00:00:00,SLG , FTO , SnO2-np ,,, Perovskite , Spiro-MeOTAD ,,,, Au,0.045,pin,FALSE,Cs,Pb,Br; I,1; 2,,1.92,1,Spin-coating,DMF; DMSO,9; 1,Unknown,FALSE,Unknown,Unknown,12.52,,TRUE,ISOS-D-1I,Dark,FALSE,Open circuit,25.0; 25.0,N2,0,720,FALSE,50,288,,
2019-02-18 00:00:00,SLG , FTO , SnO2-np ,,, Perovskite , Spiro-MeOTAD ,,,, Au,0.1,nip,FALSE,MA,Pb,I,3,,1.6,1,Spin-coating,DMF; DMSO,4; 1,Ethyl acetate,FALSE,Unknown,Unknown,15.77,,TRUE,ISOS-D-1,Dark,FALSE,Open circuit,25.0; 25.0,Air,60,600,FALSE,50,240,,
2019-08-07 00:00:00,SLG , ITO , SnO2-np ,,, Perovskite , Spiro-MeOTAD ,,,, Au,0.12,nip,FALSE,MA,Pb,I,3,,1.6,1,Spin-coating,DMF; DMSO,600; 78,Ethyl acetate,FALSE,Unknown,Unknown,18.13,,TRUE,ISOS-D-1,Dark,FALSE,Open circuit,25.0; 25.0,Air,25,720,FALSE,50,288,,
2018-09-18 00:00:00,SLG , ITO , SnO2-np ,,, Perovskite , Spiro-MeOTAD ,,,, Au,0.1,nip,FALSE,MA,Pb,I,3,,1.6,1,Spin-coating,DMF; DMSO,4; 1,Ethyl acetate,FALSE,Unknown,Unknown,16.56,13.3,TRUE,ISOS-D-1,Dark,FALSE,Open circuit,25.0; 25.0,Air,,1680,FALSE,50,672,,
2017-11-15 00:00:00,SLG , FTO , TiO2-c ,,, Perovskite , Spiro-MeOTAD ,,,, Au,0.1,nip,FALSE,MA,Pb,I,3,,1.6,1,Spin-coating,DMF; DMSO,4; 1,Chlorobenzene,FALSE,Unknown,Unknown,16.02,12.62,TRUE,ISOS-D-1I,Dark,FALSE,Open circuit,25.0; 25.0,Unknown,,960,FALSE,50,384,,
2017-11-06 00:00:00,SLG , FTO , TiO2-c ,,, Perovskite , Spiro-MeOTAD ,,,, Au,0.09,nip,FALSE,MA,Pb,I,3,,1.6,1,Spin-coating,DMSO; GBL,3; 7,Toluene,FALSE,Unknown,Unknown,12.82,,TRUE,ISOS-D-1,Dark,FALSE,Open circuit,25.0; 25.0,Air,35,384,FALSE,50,153.6,,
2017-11-06 00:00:00,SLG , FTO , TiO2-c ,,, Perovskite , Spiro-MeOTAD ,,,, Au,0.06,nip,FALSE,MA,Pb,I,3,Cl,1.56,1,Spin-coating,DMF,1,Unknown,FALSE,Unknown,Unknown,0.34,,TRUE,ISOS-D-1,Dark,FALSE,Open circuit,25.0; 25.0,Air,35,264,FALSE,50,105.6,,
2019-02-14 00:00:00,SLG , FTO , TiO2-c ,,, Perovskite , Spiro-MeOTAD ,,,, Au,1,nip,TRUE,FA,Pb,Br; I,0.45; 2.55,,,2,Ultrasonic spray >> CBD,DMF; DMSO >> IPA,14; 1 >> 1,Unknown,FALSE,Unknown,Unknown,6,,TRUE,ISOS-D-1I,Dark,FALSE,Open circuit,25.0; 25.0,N2,0,3500,FALSE,50,1400,,
2018-01-29 00:00:00,SLG , FTO , TiO2-c ,,, Perovskite , Spiro-MeOTAD ,,,, Au,0.1,nip,FALSE,FA; MA,Pb,Br; I,0.24; 2.76,,,1,Spin-coating,DMF; DMSO,4; 1,Chlorobenzene,FALSE,Unknown,Unknown,19.44,16.69,TRUE,ISOS-D-1,Dark,FALSE,Open circuit,25.0; 25.0,Air,30,1200,FALSE,50,480,,
2018-09-24 00:00:00,SLG , FTO , TiO2-c ,,, Perovskite , Spiro-MeOTAD ,,,, Au,0.13,pin,FALSE,FA; MA,Pb,Br; I,0.39; 2.61,,,2,Spin-coating >> Spin-coating,DMF; DMSO >> DMF; DMSO,4; 1 >> 4; 1,Toluene,FALSE,Unknown,Unknown,20.37,20.08,TRUE,ISOS-D-1,Dark,FALSE,Open circuit,25.0; 25.0,Air,40,4.2,FALSE,50,1.68,,
2019-12-10 00:00:00,SLG , FTO , TiO2-c ,,, Perovskite , Spiro-MeOTAD ,,,, Au,0.09,nip,FALSE,FA; MA,Pb,I,3,,,1,Spin-coating,DMF; DMSO,3; 7,Chlorobenzene,FALSE,Unknown,Unknown,18.32,14.44,TRUE,ISOS-D-1,Dark,FALSE,Open circuit,30.0; 30.0,Air,40,800,FALSE,50,320,,
2018/05/29 00:00:00,SLG , FTO , TiO2-c ,,, Perovskite , Spiro-MeOTAD ,,,, Au,1,pin,FALSE,FA; MA,Pb,I,3,Undoped,1.569,1,Spin-coating,DMF,1,Vacuum,FALSE,Unknown,Unknown,16.15,14.36,TRUE,ISOS-D-1,Dark,FALSE,Open circuit,25.0; 25.0,Air,,1440,FALSE,50,576,,68
2019-05-07,SLG , FTO , TiO2-c ,,, Perovskite , Spiro-MeOTAD ,,,, Au,0.1,nip,FALSE,Cs; FA; MA,Pb,Br; I,0.51; 2.49,nan,nan,1,Spin-coating,DMF; DMSO,4; 1,Chlorobenzene,FALSE,Unknown,Unknown,19.16,,TRUE,ISOS-D-1,Dark,FALSE,Open circuit,25.0; 25.0,Air,50,500,FALSE,50,200,,
2018-06-30 00:00:00,SLG , ITO , TiO2-np ,,, Perovskite , Spiro-MeOTAD ,,,, Au,0.1,nip,FALSE,Cs; FA; MA,Pb,Br; I,0.2; 2.8,Undoped,,1,Spin-coating,DMF; DMSO,4; 1,Chlorobenzene,FALSE,Unknown,Unknown,20.77,,TRUE,ISOS-D-1,Dark,FALSE,Open circuit,25.0; 25.0,Ambient,,300,FALSE,50,120,,
2019-10-14 00:00:00,SLG , FTO , TiO2-c , TiO2-mp ,, Perovskite , Spiro-MeOTAD ,,,, Au,0.06,nip-mp,FALSE,MA,Pb,I,3,FeOOH-QDs,1.58,1,Spin-coating,DMF,1,Chlorobenzene,FALSE,Unknown,Unknown,17.6,,TRUE,ISOS-D-2,Dark,FALSE,Open circuit,85.0; 85.0,Air,10,360,FALSE,50,144,,
2019-05-03 00:00:00,SLG , FTO , TiO2-c , TiO2-mp ,, Perovskite , Spiro-MeOTAD ,,,, Au,0.04,nip-mp,FALSE,Cs; MA,Pb,Br; I,0.1; 2.9,,,2,Spin-coating >> Recrystallization,DMF >> none,1 >> 1,Unknown,FALSE,Unknown,Unknown,17.1,,TRUE,ISOS-D-1,Dark,FALSE,Open circuit,25.0; 25.0,Ambient,,120,FALSE,50,48,,
2019-05-03 00:00:00,SLG , FTO , TiO2-c , TiO2-mp ,, Perovskite , Spiro-MeOTAD ,,,, Au,0.04,nip-mp,FALSE,Cs; MA,Pb,Br; I,0.1; 2.9,,,2,Spin-coating >> Recrystallization,DMF >> none,1 >> 1,Unknown,FALSE,Unknown,Unknown,15.2,,TRUE,ISOS-D-1,Dark,FALSE,Open circuit,25.0; 25.0,Ambient,,120,FALSE,50,48,,
2018-01-05 00:00:00,SLG , FTO , TiO2-c , TiO2-mp ,, Perovskite , Spiro-MeOTAD ,,,, Au,0.0759,nip-mp,FALSE,(PEA); MA,Pb,I,121,,,1,Spin-coating,DMSO; GBL,1; 1,Toluene,FALSE,Unknown,Unknown,11.06,,TRUE,ISOS-L-2,Light,FALSE,Open circuit,55.0; 55.0,Air,45,200,FALSE,50,80,,
2018-01-05 00:00:00,SLG , FTO , TiO2-c , TiO2-mp ,, Perovskite , Spiro-MeOTAD ,,,, Au,0.0759,nip-mp,FALSE,(CHMA); MA,Pb,I,121,,,1,Spin-coating,DMSO; GBL,1; 1,Toluene,FALSE,Unknown,Unknown,11.54,,TRUE,ISOS-L-2,Light,FALSE,Open circuit,55.0; 55.0,Air,45,200,FALSE,50,80,,
2019-09-02 00:00:00,SLG , FTO , TiO2-c , TiO2-mp ,, Perovskite , Spiro-MeOTAD ,,,, Au,0.09,nip-mp,FALSE,EA; MA,Pb,I,34,EAI,,1,Spin-coating,DMF; DMSO,4; 1,Chlorobenzene,FALSE,Unknown,Unknown,16.93,,TRUE,ISOS-D-1,Dark,FALSE,Open circuit,25.0; 25.0,Air,50,1440,FALSE,50,576,,78
2018-04-17 00:00:00,SLG , FTO , TiO2-c , TiO2-mp ,, Perovskite , Spiro-MeOTAD ,,,, Au,0.09,nip-mp,FALSE,FA; MA,Pb,Br; I,0.45; 2.55,CH3CONH2,,1,Spin-coating,DMF; DMSO,4; 1,Chlorobenzene,FALSE,Unknown,Unknown,19.01,19.01,TRUE,ISOS-D-1,Dark,FALSE,Open circuit,25.0; 25.0,Air,85,700,FALSE,50,280,,
2019-01-08 00:00:00,SLG , FTO , TiO2-c , TiO2-mp ,, Perovskite , Spiro-MeOTAD ,,,, Au,0.096,nip-mp,FALSE,MA,Pb,I,3,C60; PMMA,1.6,1,Spin-coating,Acetonitrile,1,Unknown,FALSE,Unknown,Unknown,18.4,17.3,TRUE,ISOS-L-1,Xenon,FALSE,MPPT,25.0; 25.0,Air,26,90,FALSE,50,36,,
2019-02-14 00:00:00,SLG , FTO , TiO2-c , TiO2-mp ,, Perovskite , Spiro-MeOTAD ,,,, Au,0.1,nip-mp,FALSE,FA; MA,Pb,Br; I,0.45; 2.55,,,1,Spin-coating,DMF; DMSO,4; 1,Chlorobenzene,FALSE,Unknown,Unknown,18.69,,TRUE,ISOS-D-1,Dark,FALSE,Open circuit,25.0; 25.0,Air,65,400,FALSE,50,160,,
2019-02-14 00:00:00,SLG , FTO , TiO2-c , TiO2-mp ,, Perovskite , Spiro-MeOTAD ,,,, Au,0.1,nip-mp,FALSE,FA; MA,Pb,Br; I,0.45; 2.55,,,1,Spin-coating,DMF; DMSO,4; 1,Chlorobenzene,FALSE,Unknown,Unknown,18.69,,TRUE,ISOS-D-1,Dark,FALSE,Open circuit,25.0; 25.0,Air,30,1440,FALSE,50,576,,
2016-10-12 00:00:00,SLG , FTO , TiO2-c , TiO2-mp ,, Perovskite , Spiro-MeOTAD ,,,, Au,0.102,nip-mp,FALSE,MA,Pb,I,3,,1.6,1,Spin-coating,DMSO,1,Toluene,FALSE,Unknown,Unknown,14.82,,TRUE,ISOS-L-1I,Light,TRUE,Open circuit,40.0; 40.0,Unknown,,150,FALSE,50,60,,
2018-10-02 00:00:00,SLG , FTO , TiO2-c , TiO2-mp ,, Perovskite , Spiro-MeOTAD ,,,, Au,0.16,nip-mp,FALSE,Cs; MA,Pb,I,3,,,1,Spin-coating,DMF; DMSO,8; 1,Diethyl ether,FALSE,Unknown,Unknown,16.5,,TRUE,ISOS-D-1,Dark,FALSE,Open circuit,25.0; 25.0,Air,40,720,FALSE,50,288,,
2019-11-06 00:00:00,SLG , FTO , TiO2-c , TiO2-mp ,, Perovskite , Spiro-MeOTAD ,,,, Au,0.1,nip-mp,FALSE,MA,Pb,I,3,,1.6,1,Spin-coating,DMF,1,Unknown,FALSE,Unknown,Unknown,13.01,,TRUE,ISOS-L-1,Light,FALSE,Open circuit,25.0; 25.0,Air,40,24,FALSE,50,9.6,,
2018-09-21 00:00:00,SLG , FTO , TiO2-c , TiO2-mp ,, Perovskite , Spiro-MeOTAD ,,,, Au,0.09,nip-mp,FALSE,FA; MA,Pb,Br; I,0.45; 2.55,PLMF,,1,Spin-coating,DMF; DMSO,4; 1,Chlorobenzene,FALSE,Unknown,Unknown,18,,TRUE,ISOS-D-1,Dark,FALSE,Open circuit,25.0; 25.0,Air,70,1000,FALSE,50,400,,50
2016-09-27 00:00:00,SLG , FTO , TiO2-c , TiO2-mp ,, Perovskite , Spiro-MeOTAD ,,,, Au,0.09,nip-mp,FALSE,MA,Pb,I,3,Cl,1.6,1,Spin-coating,DMF,1,Unknown,FALSE,Unknown,Unknown,12.3,,TRUE,ISOS-D-2I,Dark,FALSE,Open circuit,70.0; 70.0,Unknown,,480,FALSE,50,192,,
2018-04-17 00:00:00,SLG , FTO , TiO2-c , TiO2-mp ,, Perovskite , Spiro-MeOTAD ,,,, Au,0.09,nip-mp,FALSE,DI; FA,Pb,I,28,,,1,Spin-coating,DMF,1,Chlorobenzene,FALSE,Unknown,Unknown,15.02,,TRUE,ISOS-D-1,Dark,FALSE,Open circuit,25.0; 25.0,Air,80,500,FALSE,50,200,,
2018-07-03 00:00:00,SLG , FTO , TiO2-c , TiO2-mp ,, Perovskite , Spiro-MeOTAD ,,,, Au,0.1,nip-mp,FALSE,FA; MA,Pb,Br; I,0.45; 2.55,Undoped,1.6,1,Spin-coating,DMF; DMSO,,Chlorobenzene,FALSE,Unknown,Unknown,14.96,,TRUE,ISOS-D-1,Dark,FALSE,Open circuit,25.0; 25.0,Air,50,5400,FALSE,50,2160,,
2018-06-21 00:00:00,SLG , FTO , TiO2-c , TiO2-mp ,, Perovskite , Spiro-MeOTAD ,,,, Au,0.1,nip-mp,FALSE,MA,Pb,I,3,,1.6,1,Spin-coating,DMSO; GBL,7; 3,Toluene,FALSE,Unknown,Unknown,16.73,,TRUE,ISOS-D-1I,Dark,FALSE,Open circuit,25.0; 25.0,Unknown,,1,FALSE,50,0.4,,
2018-04-17 00:00:00,SLG , FTO , TiO2-c , TiO2-mp ,, Perovskite , Spiro-MeOTAD ,,,, Au,0.159,nip-mp,FALSE,FA; MA,Pb,Br; I,0.45; 2.55,,1.6,1,Spin-coating,DMF; DMSO,4; 1,Chlorobenzene,FALSE,Unknown,Unknown,17.6,,TRUE,ISOS-L-1I,Light,FALSE,Short circuit,25.0; 25.0,Unknown,,10,FALSE,50,4,,
2020-03-11,SLG , FTO , TiO2-c , TiO2-mp ,, Perovskite , Spiro-MeOTAD ,,,, Au,,nip-mp,FALSE,FA; MA,Pb,Br; I,,nan,nan,2,Spin-coating >> Spin-coating,Unknown,nan,Chlorobenzene,FALSE,Unknown,Unknown,19.69,,TRUE,ISOS-D-1,Dark,FALSE,Open circuit,nan; nan,Unknown,35,600,FALSE,50,240,,
2018-02-23 00:00:00,SLG , ITO , TiO2-c , TiO2-mp , TiO2-mp , Perovskite , Spiro-MeOTAD ,,,, Au,0.1,nip-mp,FALSE,FA; MA,Pb,I,3,,1.54,2,Spin-coating >> Spin-coating,DMF; DMSO >> IPA,10; 1 >> 1,Unknown,FALSE,Unknown,Unknown,,,TRUE,ISOS-L-1,Xenon,FALSE,Open circuit,25.0; 25.0,Air,30,150,FALSE,50,#DIV/0!,,
2019-04-10 00:00:00,SLG , FTO , TiO2-c ,,, Perovskite , TPFPB , Spiro-MeOTAD ,,, Au,0.09,nip,FALSE,FA; MA,Pb,I,3,,1.56,1,Spin-coating,DMF; DMSO,4; 1,Chlorobenzene,FALSE,Unknown,Unknown,21.6,20.35,TRUE,ISOS-D-1,Dark,FALSE,Open circuit,25.0; 25.0,Air,30,750,FALSE,50,300,,
2017-10-27 00:00:00,SLG , ITO , TiO2-c , C60 ,, Perovskite , PTAA ,,,, Au ,0.12,nip,FALSE,MA,Pb,I,3,,1.6,1,Spin-coating,DMF; HPA,,Unknown,FALSE,Unknown,Unknown,15.7,,TRUE,ISOS_D_3,Dark,FALSE,Open circuit,85.0; 85.0,Air,85,100,FALSE,50,40,,
2017-10-27 00:00:00,SLG , ITO , TiO2-c , C60 ,, Perovskite , PTAA ,,,, Au ,0.12,nip,FALSE,MA,Pb,I,3,,1.6,1,Spin-coating,DMF; HPA,,Unknown,FALSE,Unknown,Unknown,15.7,,TRUE,ISOS_D_3,Dark,FALSE,Open circuit,85.0; 85.0,Air,85,100,FALSE,50,40,,
2019-12-25 00:00:00,SLG , ITO , NiO-c ,,, Perovskite , C60 , BCP ,,, Cu,0.1,pin,FALSE,Cs; FA; MA,Pb,Br; I,0.51; 2.49,,,1,Spin-coating,Unknown,,Antisolvent,FALSE,Unknown,Unknown,19.47,19.3,TRUE,ISOS-D-1,Dark,FALSE,Open circuit,23.0; 23.0,Air,15,5500,FALSE,50,2200,,
2020-06-02,SLG , ITO , NiO-c ,,, Perovskite , C60 , BCP ,,, Cu,0.16,pin,FALSE,Cs; FA; MA,Pb,Br; I,0.48; 2.52,Undoped,1.63,1,Spin-coating,DMF; DMSO,4; 1,Ethyl acetate,FALSE,Unknown,Unknown,16,,TRUE,ISOS-V-1,Dark,FALSE,Constant potential,nan; nan,N2,,12,FALSE,50,4.8,,
2018-02-20 00:00:00,SLG , ITO , PEDOT:PSS ,,, Perovskite , C60 , BCP ,,, Ag,0.09,pin,FALSE,FA,Sn,I,3,,,2,Spin-coating >> Evaporation,H2O >> none,1 >> 1,Unknown,FALSE,Unknown,Unknown,3.69,,TRUE,ISOS-D-1I,Dark,FALSE,Open circuit,25.0; 25.0,N2,0,140,FALSE,50,56,,
2017-11-10,SLG , ITO , PEDOT:PSS ,,, Perovskite , C60 , BCP ,,, Ag,0.0485,pin,FALSE,MA,Pb,I,3,Cl,1.6,1,Spin-coating,DMF; DMSO; H2O,3; 1; 1,Vacuum,TRUE,UV-cured epoxy; Cavity glass,Unknown,,,TRUE,ISOS-L-1,Sulfur plasma,FALSE,MPPT,65.0; 65.0,Air,45,800,TRUE,50,#DIV/0!,,
2019-12-14,SLG , ITO , PEDOT:PSS; PEG ,,, Perovskite , C60 , BCP ,,, Ag,0.09,pin,FALSE,FA,Sn,I,3,SnF2,1.4,1,Spin-coating,DMSO,1,Chlorobenzene,TRUE,Unknown,Unknown,6.7,6.46,TRUE,ISOS-L-1,Solar simulator,FALSE,Open circuit,nan; nan,Air,30,400,FALSE,50,160,,
2018-09-10 00:00:00,SLG , ITO , PTAA ,,, Perovskite , C60 , BCP ,,, Ag,0.12,pin,FALSE,Cs; FA; MA,Pb,Br; I,0.51; 2.49,,1.599,1,Spin-coating,DMF; DMSO,4; 1,Diethyl ether,FALSE,Unknown,Unknown,16.4,,TRUE,ISOS-D-2I,Dark,FALSE,Open circuit,85.0; 85.0,N2,0,1000,FALSE,50,400,,50
2019-07-29 00:00:00,SLG , ITO , MoOx ,,, Perovskite , PCBM-60 , BCP ,,, Ag,0.09,pin,FALSE,MA,Pb,I,3,,1.5,1,Spin-coating,DMF; DMSO,,Chlorobenzene,FALSE,Unknown,Unknown,12.06,,TRUE,ISOS-D-1,Dark,FALSE,Open circuit,25.0; 25.0,Air,45,150,FALSE,50,60,,
2018-11-19 00:00:00,SLG , ITO , PEDOT:PSS ,,, Perovskite , PCBM-60 , BCP ,,, Ag,0.06,pin,FALSE,(PEA); MA,Pb,I,16,NH4SCN,,1,Spin-coating,DMF,1,Unknown,FALSE,Unknown,Unknown,10.79,,TRUE,ISOS-D-1,Dark,FALSE,Open circuit,25.0; 25.0,Air,55,720,FALSE,50,288,,
2019-09-07 00:00:00,SLG , ITO , PEDOT:PSS ,,, Perovskite , PCBM-60 , BCP ,,, Ag,0.09,pin,FALSE,FA; MA,Pb; Sn,I,3,Cl; SnF2,1.33,1,Doctor blading,DMF; DMSO,4; 1,Vacuum,FALSE,Unknown,Unknown,15.15,14.96,TRUE,ISOS-D-1,Dark,FALSE,Open circuit,25.0; 25.0,Air,60,450,FALSE,50,180,,
2018-06-21 00:00:00,SLG , ITO , PTAA ,,, Perovskite , PCBM-60 , BCP ,,, Cu,0.1,pin,FALSE,MA,Pb,I,3,,1.6,1,Spin-coating,DMSO; GBL,7; 3,Toluene,FALSE,Unknown,Unknown,17.05,,TRUE,ISOS-D-1I,Dark,FALSE,Open circuit,25.0; 25.0,Unknown,,20,FALSE,50,8,,
2020-05-16,SLG , ITO , PTAA ,,, Perovskite , PCBM-60 , BCP ,,, Al,0.045,pin,FALSE,MA,Pb,I,3,PEO,1.59,1,Spin-coating,Acetonitrile; Methylamine,nan,Unknown,FALSE,Unknown,Unknown,20.78,,TRUE,ISOS-D-1,Dark,FALSE,Open circuit,nan; nan,Unknown,,700,FALSE,50,280,,
2017/10/31 00:00:00,SLG , ITO , PEDOT:PSS ,,, Perovskite , PCBM-60 , bis-C70 ,,, Al,0.106,pin,FALSE,MA,Pb,I,3,Unknown,1.6,3,Spin-coating >> Vapour annealing >> CBD,DMF >> none >> IPA,1 >> 1 >> 1,Unknown,FALSE,Unknown,Unknown,16.61,16.4,TRUE,ISOS-D-1,Dark,FALSE,Open circuit,25.0; 25.0,Air,,200,FALSE,50,80,,
2016-08-27 00:00:00,SLG , ITO , CuI , PbPc ,, Perovskite , C60 , Bphen ,,, Ag,0.18,pin,FALSE,MA,Pb,I,3,,1.6,2,Spin-coating >> Spin-coating,DMF >> IPA,1 >> 1,Unknown,FALSE,Unknown,Unknown,9.66,,TRUE,ISOS-D-1,Dark,FALSE,Open circuit,28.0; 28.0,Air,50,1320,FALSE,50,528,,
2016-08-27 00:00:00,SLG , ITO , CuI , PbPc ,, Perovskite , C60 , Bphen ,,, Ag,0.18,pin,FALSE,MA,Pb,I,3,,1.6,2,Spin-coating >> Spin-coating,DMF >> IPA,1 >> 1,Unknown,FALSE,Unknown,Unknown,8.79,,TRUE,ISOS-D-1,Dark,FALSE,Open circuit,28.0; 28.0,Air,50,1320,FALSE,50,528,,
2017-03-25 00:00:00,SLG , ITO , PEDOT:PSS ,,, Perovskite , PCBM-60 , Bphen ,,, Ag,0.0725,pin,FALSE,MA,Pb,I,3,Cl,1.55,1,Spin-coating,DMF,1,Unknown,FALSE,Unknown,Unknown,17.29,16.54,TRUE,ISOS-D-1,Dark,FALSE,Open circuit,25.0; 25.0,Ambient,,280,FALSE,50,112,,
2017-09-18 00:00:00,SLG , ITO , PEDOT:PSS ,,, Perovskite , PCBM-60 , Bphen ,,, Ag,0.0725,pin,FALSE,MA,Pb,I,3,Cl,1.56,1,Spin-coating,DMF; GBL,7; 3,Unknown,FALSE,Unknown,Unknown,10.46,13.22,TRUE,ISOS-D-1,Dark,FALSE,Open circuit,25.0; 25.0,Air,,350,FALSE,50,140,,
2016-05-17,SLG , ITO , PEDOT:PSS ,,, Perovskite , PCBM-60 , Bphen ,,, Ag,0.0725,pin,FALSE,MA,In; Pb,I,3,Cl; InCl3,nan,1,Spin-coating,DMF,1,Unknown,FALSE,Unknown,Unknown,17.55,17.16,TRUE,ISOS-D-1,Dark,FALSE,Open circuit,nan; nan,Ambient,,350,FALSE,50,140,,
2019-10-15 00:00:00,SLG , ITO , P3Ct ,,, Perovskite , PCBM-60 , C60 , BCP ,, Au,0.09,pin,FALSE,Cs,Pb,Br; I,1; 2,,1.92,1,Spin-coating,DMSO,1,Unknown,FALSE,Unknown,Unknown,11.97,,TRUE,ISOS-D-1,Dark,FALSE,Open circuit,25.0; 25.0,Air,25,1032,FALSE,50,412.8,,50
2019-11-06 00:00:00,SLG , ITO , PEDOT:PSS ,,, Perovskite , PCBM-60 , C60 , LiF ,, Al,0.1,pin,FALSE,MA,Pb,I,3,,1.6,1,Spin-coating,DMF; DMSO,4; 1,Chlorobenzene,FALSE,Unknown,Unknown,12.5,,TRUE,ISOS-D-1I,Dark,FALSE,Open circuit,25.0; 25.0,N2,0,750,FALSE,50,300,,
2015-11-24 00:00:00,SLG , ITO , PEDOT:PSS ,,, Perovskite , PCBM-60 , C60-N ,,, Ag,0.055,pin,FALSE,MA,Pb,I,3,,1.6,2,Spin-coating >> Spin-coating,DMF >> IPA,1 >> 1,Unknown,FALSE,Unknown,Unknown,15.5,,TRUE,ISOS-L-1,Xenon,FALSE,Open circuit,25.0; 25.0,Air,,1500,FALSE,50,600,,
2018-11-29,SLG , FTO , TiO2-c ,,, Perovskite ,,,,, Carbon,0.1,nip,FALSE,MA,Pb,I,3,nan,1.6,1,Spin-coating,DMF; DMSO,2.3; 1,Chlorobenzene,FALSE,Unknown,Unknown,5.27,2.01,TRUE,ISOS-D-1,Dark,FALSE,Open circuit,nan; nan,Air,25,2000,FALSE,50,800,,
2017-11-28 00:00:00,SLG , FTO , TiO2-c , TiO2-mp ,, Perovskite ,,,,, Carbon,0.09,nip-mp-carbon,FALSE,MA,Pb,I,3,Undoped,1.6,1,Spin-coating,DMF; DMSO,600; 78,Diethyl ether,FALSE,Unknown,Unknown,11.15,,TRUE,ISOS-D-2,Dark,FALSE,Open circuit,60.0; 60.0,Air,35,700,FALSE,50,280,,
2019-04-16 00:00:00,SLG , FTO , TiO2-c , ZrO2-mp , TiO2-mp , Perovskite ,,,,, Carbon,0.1475,nip-mp-carbon,FALSE,FA,Pb,Br; I,0.1; 2.9,,,2,Drop-infiltration >> CBD,DMF >> IPA,1 >> 1,Unknown,FALSE,Unknown,Unknown,,,TRUE,ISOS-D-1,Dark,FALSE,Open circuit,20.0; 20.0,Air,50,2880,FALSE,50,#DIV/0!,,
2018-04-17 00:00:00,SLG , FTO , Graphene-QDs ,,, Perovskite ,,,,, Carbon,0.09,nip-mp-carbon,FALSE,Cs | Cs,Pb | Pb,Br | Br,3 | 3,,2.3,3,Spin-coating >> Spin-coating >> Spin-coating,DMF >> Methanol >> Toluene,1 >> 1 >> 1,Unknown,FALSE,Unknown,Unknown,4.1,,TRUE,ISOS-D-1,Dark,FALSE,Open circuit,25.0; 25.0,Air,80,200,FALSE,50,80,,
2016-07-26 00:00:00,SLG , FTO , TiO2-c , TiO2-mp ,, Perovskite , Spiro-MeOTAD ,,,, Carbon,0.16,nip-mp-carbon,FALSE,Cs; FA; MA,Pb,Br; I,0.45; 2.55,,,1,Spin-coating,DMF; DMSO,4; 1,Chlorobenzene,FALSE,Unknown,Unknown,15.29,,TRUE,ISOS-L-2I,Xenon,FALSE,Open circuit,85.0; 85.0,N2,0,115,FALSE,50,46,,
2019-07-10,SLG , ITO , NiO ,,, Perovskite , PCBM-60 , CD ,,, Ag,0.1,pin,FALSE,Cs; FA; MA,Pb,Br; I,0.51; 2.49,nan,nan,1,Spin-coating,DMF; DMSO,4; 1,Chlorobenzene,FALSE,Unknown,Unknown,17.56,16.6,TRUE,ISOS-D-1,Dark,FALSE,Open circuit,nan; nan,Air,75,200,FALSE,50,80,,
2018-03-14 00:00:00,SLG , FTO , TiO2-c , bis-PCBM; DMC ,, Perovskite , Spiro-MeOTAD , MoO3 ,,, Ag,0.1,nip,FALSE,MA,Pb,I,3,,1.6,1,Spin-coating,DMSO; GBL,3; 7,Chlorobenzene,FALSE,Unknown,Unknown,20.14,,TRUE,ISOS-D-1,Dark,FALSE,Open circuit,25.0; 25.0,Air,25,384,FALSE,50,153.6,,
2018-03-22 00:00:00,SLG , FTO , TiO2-c ,,, Perovskite , Spiro-MeOTAD , MoO3 ,,, Au,0.02,nip,FALSE,MA,Pb,I,3,KCl,1.6,2,Spin-coating >> Spin-coating,DMF >> IPA,1 >> 1,Unknown,FALSE,Unknown,Unknown,12.32,10.2,TRUE,ISOS-D-1,Dark,FALSE,Open circuit,25.0; 25.0,Air,,1000,FALSE,50,400,,50
2019-03-07 00:00:00,PI , Ag-np , PEDOT:PSS ,,, Perovskite , PCBM-60 , PEI ,,, Ag,0.04,pin,FALSE,MA,Pb,I,3,,1.6,1,Spin-coating,DMF; GBL,7; 3,Toluene,FALSE,Unknown,Unknown,10.41,10.18,TRUE,ISOS-D-1,Dark,FALSE,Open circuit,25.0; 25.0,Air,,240,FALSE,50,96,,
2016-12-15 00:00:00,SLG , ITO , PEDOT:PSS ,,, Perovskite , PCBM-60 , PFN ,,, Ag,0.04,pin,FALSE,MA,Pb,I,3,Cl,1.6,1,Spin-coating,DMF,1,Unknown,FALSE,Unknown,Unknown,12.88,12.82,TRUE,ISOS-L-2,Solar simulator,FALSE,Open circuit,25.0; 25.0,Air,50,120,FALSE,50,48,,
2017-02-16 00:00:00,SLG , FTO , NiO-c ,,, Perovskite , PCBM-60 , PN4N ,,, Ag,0.1,pin,FALSE,MA,Pb,I,3,,1.6,1,Spin-coating,DMF; DMSO,1; 2.2,Toluene,FALSE,Unknown,Unknown,18.47,,TRUE,ISOS-D-1,Dark,FALSE,Open circuit,25.0; 25.0,Air,45,148,FALSE,50,59.2,,
2019-08-15 00:00:00,SLG , ITO , SnO2-np ,,, Perovskite , Graphene oxide , PTAA ,,, Au,1.02,nip,FALSE,FA; MA,Pb,Br; I,0.2; 2.7,,,4,Spin-coating >> Spin-coating >> Rinsing >> Spin-coating,DMF; DMSO >> IPA >> IPA >> IPA,9; 1 >> 1 >> 1 >> 1,Unknown,TRUE,Unknown,Unknown,,20.29,TRUE,ISOS-L-2,Light,FALSE,MPPT,60.0; 60.0,Air,,1000,FALSE,50,#DIV/0!,,50
2018-02-07 00:00:00,SLG , ITO , SnO2-np ,,, Perovskite , PBDB-T , Spiro-MeOTAD ,,, Au,0.09,nip,FALSE,Cs; FA; MA,Pb,Br; I,0.45; 2.55,,,1,Spin-coating,DMF; DMSO,4; 1,Chlorobenzene,FALSE,Unknown,Unknown,17.28,,TRUE,ISOS-D-1,Dark,FALSE,Open circuit,25.0; 25.0,Air,25,3500,FALSE,50,1400,,
2018-01-22 00:00:00,SLG , FTO , TiO2-c ,,, Perovskite , Thiophene , Spiro-MeOTAD ,,, Au,0.0625,nip,FALSE,MA,Pb,I,3,,1.6,2,Spin-coating >> Spin-coating,DMF; DMSO >> IPA,1; 1 >> 1,Unknown,FALSE,Unknown,Unknown,14.95,,TRUE,ISOS-D-1,Dark,FALSE,Open circuit,20.0; 20.0,Air,40,720,FALSE,50,288,,
2018-09-25 00:00:00,SLG , ITO , NiO-np ,,, Perovskite , PCBM-60 , Zr(acac)4 ,,, Au,0.04,pin,FALSE,MA,Pb,I,3,PCBM-60,1.6,1,Spin-coating,DMF; DMSO; GBL,2; 1; 1,Toluene,TRUE,Cover glass,Epoxy,,,TRUE,ISOS-L-1,White LED,FALSE,Open circuit,25.0; 25.0,Air,30,1000,FALSE,50,#DIV/0!,,50
2019-08-21 00:00:00,SLG , FTO , NiMgLiO ,,, Perovskite , PCBM-60 , BCP ,,, Ag,0.09,pin,FALSE,Cs; FA; MA,Pb,Br; I,0.51; 2.49,Undoped,,1,Spin-coating,DMF; DMSO,4; 1,Chlorobenzene,FALSE,Unknown,Unknown,16.71,,TRUE,ISOS-L-1I,Solar simulator,FALSE,Open circuit,45.0; 45.0,N2,0,500,FALSE,50.3,201.2072435,,
2017-12-27 00:00:00,SLG , ITO , PEDOT:PSS ,,, Perovskite , PCBM-60 ,,,, Ag,0.02,pin,FALSE,MA,Pb,I,3,,1.6,2,Spin-coating >> CBD,DMF >> IPA,1 >> 1,Unknown,FALSE,Unknown,Unknown,10.4,,TRUE,ISOS-D-1,Dark,FALSE,Open circuit,25.0; 25.0,Air,15,960,FALSE,51,391.8367347,,50
2017-09-22 00:00:00,SLG , FTO , TiO2-c ,,, Perovskite , Spiro-MeOTAD ,,,, AgAl,0.1,nip,FALSE,MA,Pb,I,3,Terephthalic acid,1.6,1,Spin-coating,DMSO,1,Diethyl ether,FALSE,Unknown,Unknown,18.51,15.87,TRUE,ISOS-D-1,Dark,FALSE,Open circuit,25.0; 25.0,Air,30,840,FALSE,51,342.8571429,,
2018-09-17 00:00:00,SLG , FTO , TiO2-c ,,, Perovskite , Spiro-MeOTAD ,,,, Au,0.09,nip,FALSE,MA,Pb,I,3,,1.6,1,Spin-coating,DMSO,1,Chlorobenzene,FALSE,Unknown,Unknown,18.08,17.29,TRUE,ISOS-D-1,Dark,FALSE,Open circuit,25.0; 25.0,Air,10,120,FALSE,51,48.97959184,,
2018-09-17 00:00:00,SLG , FTO , TiO2-c ,,, Perovskite , Spiro-MeOTAD ,,,, Au,0.09,nip,FALSE,MA,Pb,I,3,,1.6,1,Spin-coating,DMSO,1,Chlorobenzene,FALSE,Unknown,Unknown,17.35,,TRUE,ISOS-D-1,Dark,FALSE,Open circuit,25.0; 25.0,Air,10,120,FALSE,51,48.97959184,,
2018-09-17 00:00:00,SLG , FTO , TiO2-c ,,, Perovskite , Spiro-MeOTAD ,,,, Au,0.09,nip,FALSE,MA,Pb,I,3,,1.6,1,Spin-coating,DMSO,1,Chlorobenzene,FALSE,Unknown,Unknown,18.06,,TRUE,ISOS-D-1,Dark,FALSE,Open circuit,25.0; 25.0,Air,10,120,FALSE,51,48.97959184,,
2018-09-17 00:00:00,SLG , FTO , TiO2-c ,,, Perovskite , Spiro-MeOTAD ,,,, Au,0.09,nip,FALSE,MA,Pb,I,3,,1.6,1,Spin-coating,DMSO,1,Chlorobenzene,FALSE,Unknown,Unknown,17.46,,TRUE,ISOS-D-1,Dark,FALSE,Open circuit,25.0; 25.0,Air,10,120,FALSE,51,48.97959184,,
2019-03-29 00:00:00,SLG , FTO , TiO2-c , TiO2-mp ,, Perovskite , Spiro-MeOTAD ,,,, Au,0.09,nip-mp,FALSE,FA; MA,Pb,Br; I,0.45; 2.55,,,1,Spin-coating,DMF; DMSO,4; 1,Chlorobenzene,FALSE,Unknown,Unknown,19.01,,TRUE,ISOS-L-1,Light,FALSE,MPPT,25.0; 25.0,Air,40,300,FALSE,51,122.4489796,,
2017-01-09 00:00:00,SLG , ITO , PEDOT:PSS ,,, Perovskite , PCBM-60 , AZO-np ,,, Ag,0.0177,pin,FALSE,MA,Pb,I,3,,1.6,1,Spin-coating,Unknown,,Unknown,FALSE,Unknown,Unknown,9.88,,TRUE,ISOS-L-2I,White LED,FALSE,Open circuit,60.0; 60.0,N2,0,52,FALSE,51,21.2244898,,
2017-09-01 00:00:00,SLG , FTO , TiO2-c ,,, Perovskite , Spiro-MeOTAD , MoO3 ,,, Al,0.1,nip,FALSE,MA,Pb,I,3,,1.6,2,Spin-coating >> Spin-coating,DMF; DMSO >> IPA,9; 1 >> 1,Unknown,FALSE,Unknown,Unknown,16.1,10.7,TRUE,ISOS-D-1,Dark,FALSE,Open circuit,25.0; 25.0,Air,85,300,FALSE,51,122.4489796,,
