Repository: Bashayer199/data

File: data.csv (part 20 of 48)
2018-03-06 00:00:00,SLG , FTO , TiO2-c , TiO2-mp ,, Perovskite , Spiro-MeOTAD ,,,, Ag,0.14,nip-mp,FALSE,Cs; FA; MA,Pb,Br; I,0.51; 2.49,,,1,Spin-coating,DMF; DMSO,9; 1,Unknown,FALSE,Unknown,Unknown,19.03,,TRUE,ISOS-L-1,Light,FALSE,Short circuit,20.0; 20.0,Air,20,300,FALSE,51.34,123.3045623,,
2020-02-05,SLG , FTO , TiO2-c , TiO2-mp ,, Perovskite , (CH3)3SPbI3 , Spiro-MeOTAD ,,, Au,0.1,nip-mp,FALSE,Cs; FA; MA | (CH3)3S,Pb | Pb,Br; I | I,0.51; 2.49 | 3,nan,1.63 | nan,2,Spin-coating >> Spin-coating | Spin-coating,DMF; DMSO >> IPA | IPA,4; 1 >> 1 | 1,Chlorobenzene,FALSE,Unknown,Unknown,13.33,,TRUE,ISOS-L-1,solar simulator,FALSE,Open circuit,50; 50,Unknown,,4,FALSE,51.5,1.649484536,,
2018-03-20 00:00:00,SLG , FTO , NiO-c ,,, Perovskite , PCBM-60 , BCP ,,, Ag,0.09,pin,FALSE,MA,Pb,I,3,,1.6,1,Spin-coating,DMSO; GBL,3; 7,Chlorobenzene,FALSE,Unknown,Unknown,13.3,,TRUE,ISOS-D-1,Dark,FALSE,Open circuit,25.0; 25.0,Air,25,288,FALSE,51.95,119.8751301,,
2020-06-12,SLG , FTO , TiO2-c ,,, Perovskite , Spiro-MeOTAD ,,,, Ag,0.1,nip,FALSE,MA,Pb,I,3,nan,1.63,1,Spin-coating,DMF,1,Ethyl acetate,FALSE,Unknown,Unknown,14,,TRUE,ISOS-D-2I,Dark,FALSE,Open circuit,85; 85,N2,,8,FALSE,52,3.333333333,,
2015-11-04 00:00:00,SLG , FTO , TiO2-c , TiO2-mp ,, Perovskite , Spiro-MeOTAD ,,,, Ag,0.09,nip-mp,FALSE,MA,Pb,I,3,,1.6,2,Spin-coating >> CBD,DMF >> IPA,1 >> 1,Unknown,FALSE,Unknown,Unknown,12.8,,TRUE,ISOS-D-1,Dark,FALSE,Open circuit,25.0; 25.0,Air,30,144,FALSE,52,60,,
2016-01-14 00:00:00,SLG , FTO , TiO2-c , TiO2-mp ,, Perovskite , Carbon-nt ,,,, Au,0.08,nip-mp,FALSE,MA,Pb,I,3,,1.5,2,Spin-coating >> CBD,DMF; DMSO >> Cyclohexane; IPA,9; 1 >> 9; 1,Unknown,FALSE,Unknown,Unknown,9.91,,TRUE,ISOS-D-1,Dark,FALSE,Open circuit,25.0; 25.0,Air,,960,FALSE,52,400,,
2017-10-10 00:00:00,SLG , FTO , TiO2-c , TiO2-mp , Aminocaproic acid; Caproic acid , Perovskite , Spiro-MeOTAD ,,,, Au,0.11,nip-mp,FALSE,MA,Pb,I,3,,1.6,2,Spin-coating >> CBD,DMF; DMSO >> IPA,10; 1 >> 1,Unknown,FALSE,Unknown,Unknown,18.21,,TRUE,ISOS-D-1I,Dark,FALSE,Open circuit,25.0; 25.0,Unknown,,720,FALSE,52,300,,
2017-03-14 00:00:00,SLG , FTO , TiO2-c ,,, Perovskite , Spiro-MeOTAD ,,,, Au,0.09,nip,FALSE,MA,Pb,I,3,,1.6,1,Spin-coating,DMF; DMSO,9; 1,Chlorobenzene,FALSE,Unknown,Unknown,18.14,,TRUE,ISOS-D-2I,Dark,FALSE,Open circuit,80.0; 80.0,N2,0,20,FALSE,52,8.333333333,,
2017-04-29 00:00:00,SLG , FTO , TiO2-c , TiO2-mp ,, Perovskite , Spiro-MeOTAD ,,,, Au,0.16,nip-mp,FALSE,MA,Pb,I,3,,1.6,1,Spin-coating,DMF; DMSO,4; 1,Chlorobenzene,FALSE,Unknown,Unknown,15.5,14.9,TRUE,ISOS-D-2,Dark,FALSE,Open circuit,65.0; 65.0,Air,30,720,FALSE,52,300,,
2016-09-16 00:00:00,SLG , FTO , TiO2-c , TiO2-mp ,, Perovskite , Spiro-MeOTAD ,,,, Au,0.16,nip-mp,FALSE,MA,Pb,I,3,,1.6,1,Spin-coating,DMSO,1,Chlorobenzene,FALSE,Unknown,Unknown,14.93,12.68,TRUE,ISOS-D-1,Dark,FALSE,Open circuit,25.0; 25.0,Air,30,840,FALSE,52,350,,
2019-08-21 00:00:00,SLG , FTO , TiO2-c , TiO2-mp ,, Perovskite , Spiro-MeOTAD ,,,, Au,0.1,nip-mp,FALSE,Cs; FA; MA,Pb,Br; I,0.45; 2.55,,,1,Spin-coating,DMF; DMSO,9; 1,Chlorobenzene,FALSE,Unknown,Unknown,19.8,,TRUE,ISOS-D-1I,Dark,FALSE,Open circuit,25.0; 25.0,N2,0,720,FALSE,52,300,,
2017-07-26 00:00:00,SLG , ITO , PEDOT:PSS ,,, Perovskite , PCBM-60 , BCP ,,, Ag,0.12,pin,FALSE,MA,Pb,I,3,,1.58,1,Spin-coating,DMSO; GBL,3; 7,Toluene,FALSE,Unknown,Unknown,12.5,,TRUE,ISOS-D-1I,Dark,FALSE,Open circuit,25.0; 25.0,N2,0,168,FALSE,52,70,,
2019-04-15 00:00:00,SLG , FTO , TiO2-c , TiO2-mp ,, Perovskite ,,,,, Carbon,0.04,nip-mp-carbon,FALSE,MA,Pb,I,3,Undoped,1.55,1,Spin-coating,DMF; DMSO,4; 1,Chlorobenzene,FALSE,Unknown,Unknown,10.08,8.24,TRUE,ISOS-D-1,Dark,FALSE,Open circuit,25.0; 25.0,Air,20,840,FALSE,52,350,,
2016-06-29 00:00:00,SLG , ITO , PEDOT:PSS ,,, Perovskite , PCBM-60 , LiF ,,, Al,0.031,pin,FALSE,MA,Pb,I,3,,1.6,1,Spin-coating,DMF,1,Unknown,FALSE,Unknown,Unknown,15.28,15.44,TRUE,ISOS-D-1I,Dark,FALSE,Open circuit,25.0; 25.0,N2,0,1800,FALSE,52,750,,
2019-06-24 00:00:00,SLG , FTO , TiO2-c ,,, Perovskite , PTAA , MoOx ,,, Ag,0.0725,nip,FALSE,Cs,Pb,I,3,,,1,Spin-coating,Octane,1,Unknown,FALSE,Unknown,Unknown,11.96,,TRUE,ISOS-D-1,Dark,FALSE,Open circuit,25.0; 25.0,Air,40,54,FALSE,52,22.5,12,
2016-09-02 00:00:00,SLG , ITO , PEDOT:PSS ,,, Perovskite , PCBM-60 , Bphen ,,, Al,0.000725,pin,FALSE,MA,Pb,I,3,Cl,1.6,1,Spin-coating,DMF,1,Unknown,FALSE,Unknown,Unknown,10.06,12.59,TRUE,ISOS-D-1,Dark,FALSE,Open circuit,25.0; 25.0,Air,40,180,FALSE,52.1,75.1565762,,
2018-06-19 00:00:00,SLG , FTO , TiO2-c , TiO2-mp ,, Perovskite , Spiro-MeOTAD ,,,, Au,0.16,nip-mp,FALSE,Cs; FA; MA,Pb,Br; I,0.45; 2.55,Rb,,1,Spin-coating,DMF; DMSO,4; 1,Chlorobenzene,FALSE,Unknown,Unknown,18.1,,TRUE,ISOS-D-1,Dark,FALSE,Open circuit,25.0; 25.0,Air,50,720,FALSE,52.325,302.045097,,
2017-08-15 00:00:00,SLG , FTO , TiO2-c ,,, Perovskite , Spiro-MeOTAD ,,,, Au,0.1,nip,FALSE,MA,Pb,I,3,,1.6,1,Spin-coating,DMF,1,He,FALSE,Unknown,Unknown,,,TRUE,ISOS-D-2,Dark,FALSE,Open circuit,80.0; 80.0,Air,50,240,FALSE,52.5,#DIV/0!,,
2020-08-25,SLG , FTO , TiO2-c ,,, Perovskite , P3HT ,,,, Ag,0.0625,nip,FALSE,Cs,Pb,Br; I,1; 2,nan,nan,1,Spin-coating,DMSO,1,Unknown,FALSE,Unknown,Unknown,,,TRUE,ISOS-D-1,Dark,FALSE,Open circuit,nan; nan,Air,15,840,FALSE,53,#DIV/0!,,
2015-11-30 00:00:00,SLG , FTO , TiO2-c , TiO2-mp ,, Perovskite , PbPc ,,,, Au,0.16,nip-mp,FALSE,MA,Pb,I,3,,1.6,1,Spin-coating,GBL,1,Unknown,FALSE,Unknown,Unknown,3.97,,TRUE,ISOS-D-1,Dark,FALSE,Open circuit,25.0; 25.0,Air,,720,FALSE,53,306.3829787,,
2019-08-12 00:00:00,SLG , ITO , SnO2-np ,,, Perovskite , PTAA ,,,, Au,0.125,nip,FALSE,FA; MA,Pb,Br; I,0.15; 2.85,Cl,,1,Spin-coating,DMF; DMSO,8; 1,Diethyl ether,FALSE,Unknown,Unknown,19.53,18.34,TRUE,ISOS-D-2I,Dark,FALSE,Open circuit,85.0; 85.0,N2,0,40,FALSE,53,17.0212766,,
2017/08/15 00:00:00,SLG , FTO , TiO2-c ,,, Perovskite , Spiro-MeOTAD ,,,, Au,0.09,nip,FALSE,BA; MA,Pb,I,13,Unknown,1.62,1,Spin-coating,DMF; DMSO,3; 7,Unknown,FALSE,Unknown,Unknown,,,TRUE,ISOS-D-1,Dark,FALSE,Open circuit,25.0; 25.0,Air,65,36,FALSE,53,#DIV/0!,,
2016-03-02,SLG , FTO , TiO2-c ,,, Perovskite , Spiro-MeOTAD ,,,, Au,0.1,nip,FALSE,MA,Pb,I,3,nan,1.6,2,Spin-coating >> CBD,DMSO >> IPA,1 >> 1,Unknown,FALSE,Unknown,Unknown,16.6,,TRUE,ISOS-D-1,Dark,FALSE,Open circuit,25.0; 25.0,Ambient,,168,FALSE,53,71.4893617,,
2016-10-28,SLG , FTO , TiO2-c ,,, Perovskite , Spiro-MeOTAD ,,,, Au,0.07,nip,FALSE,MA,Pb,I,3,nan,1.6,2,Spin-coating >> CBD,DMF >> IPA,1 >> 1,Unknown,FALSE,Unknown,Unknown,12.58,,TRUE,ISOS-D-1,Dark,FALSE,Open circuit,nan; nan,Air,90,24,FALSE,53,10.21276596,,
2019-07-02 00:00:00,SLG , FTO , TiO2-c ,,, Perovskite , DCZ-OMeTPA , MoO3 ,,, Ag,0.1,nip,FALSE,MA,Pb,I,3,,1.6,1,Spin-coating,DMSO; GBL,3; 7,Chlorobenzene,FALSE,Unknown,Unknown,17.08,,TRUE,ISOS-D-1,Dark,FALSE,Open circuit,25.0; 25.0,Air,,1000,FALSE,53,425.5319149,,53
2018-02-26 00:00:00,SLG , FTO , NiMgLiO ,,, Perovskite , CeOx-np ,,,, Ag,0.09,pin,FALSE,MA,Pb,I,3,,1.6,1,Spin-coating,DMF; DMSO,4; 1,Diethyl ether,FALSE,Unknown,Unknown,11.06,8.88,TRUE,ISOS-L-1I,White LED,TRUE,MPPT,25.0; 25.0,N2,0,200,FALSE,54,86.95652174,,
2018-05-04 00:00:00,SLG , FTO , TiO2-c , TiO2-mp ,, Perovskite ," 2,7 BCz-OMeTAD ",,,, Au,1,nip-mp,FALSE,Cs; FA; MA,Pb,Br; I,0.51; 2.49,,,1,Spin-coating,DMF; DMSO,4; 1,Chlorobenzene,FALSE,Unknown,Unknown,17.6,16.7,TRUE,ISOS-L-1,Xenon,FALSE,Open circuit,50.0; 50.0,Air,50,150,FALSE,54,65.2173913,,
2020-01-20 00:00:00,SLG , FTO , TiO2-c ,,, Perovskite , Spiro-MeOTAD ,,,, Au,0.09,nip,FALSE,Cs; FA; MA,Pb,Br; I,0.15; 2.85,,,1,Spin-coating,DMF; Tetramethylene sulfoxide,1; 1,Vacuum,FALSE,Unknown,Unknown,21.14,20.06,TRUE,ISOS-L-1,Light,FALSE,Open circuit,nan; nan,Air,30,96,FALSE,54,41.73913043,,
2018-09-26 00:00:00,SLG , ITO , P3CT-Na ,,, Perovskite , PCBM-60 , C60 , BCP ,, Ag,0.09,pin,FALSE,MA,Pb,I,3,,1.5,1,Spin-coating,DMF; DMSO,4; 1,Chlorobenzene,FALSE,Unknown,Unknown,18.44,18.77,TRUE,ISOS-D-1,Dark,FALSE,Open circuit,25.0; 25.0,Air,40,168,FALSE,54,73.04347826,,
2020-03-02,SLG , ITO , PEDOT:PSS ,,, Perovskite , PCBM-60 , ZnO ,,, Ag,0.04,pin,FALSE,Cs,Pb,Br; I,1; 2,nan,1.84,1,Spin-coating,DMF; DMSO,9; 1,Unknown,FALSE,Unknown,Unknown,12,,TRUE,ISOS-L-1I,Solar simulator,FALSE,Open circuit,nan; nan,N2,,400,FALSE,54,173.9130435,,
2016-08-28 00:00:00,SLG , ITO , PEDOT:PSS , PSS-Na ,, Perovskite , PCBM-60 , ZnO ,,, Al,0.09,pin,FALSE,MA,Pb,I,3,Cl,1.6,1,Spin-coating,DMF,1,Chlorobenzene,FALSE,Unknown,Unknown,9.83,,TRUE,ISOS-D-1I,Dark,FALSE,Open circuit,25.0; 25.0,N2,0,400,FALSE,54,173.9130435,,
2016-10-26 00:00:00,SLG , FTO , SnO2-c , C60-SAM ,, Perovskite , Spiro-MeOTAD ,,,, Au,0.08,nip,FALSE,FA,Pb,I,3,,1.48,1,Spin-coating,DMF; DMSO,3; 1,Diethyl ether,FALSE,Unknown,Unknown,15.18,13.95,TRUE,ISOS-D-1,Dark,FALSE,Open circuit,25.0; 25.0,Air,50,240,FALSE,54.4,105.2631579,,
2017-07-25 00:00:00,SLG , FTO , TiO2-c , TiO2-mp ,, Perovskite , Spiro-MeOTAD ,,,, Au,0.16,nip-mp,FALSE,Cs; FA; MA,Pb,Br; I,0.45; 2.55,"1_methyl_3_(1H,1H,2H,2H_tridecafluorooctyl)_imidazolium iodide",1.6,1,Spin-coating,DMF; DMSO,4; 1,Chlorobenzene,FALSE,Unknown,Unknown,15.41,,TRUE,ISOS-D-1,Dark,FALSE,Open circuit,25.0; 25.0,Air,55,3600,FALSE,54.8,1592.920354,,
2020-08-25,SLG , FTO , TiO2-c ,,, Perovskite , P3HT ,,,, Ag,0.0625,nip,FALSE,Cs,Pb,Br; I,1; 2,nan,nan,1,Spin-coating,DMSO,1,Unknown,FALSE,Unknown,Unknown,,,TRUE,ISOS-L-1I,White LED,FALSE,Open circuit,nan; nan,N2,70,370,FALSE,55,#DIV/0!,,
2018-02-02 00:00:00,SLG , ITO , BTF1 ,,, Perovskite , PCBM-60 , LiF ,,, Ag,0.059,pin,FALSE,FA; MA,Pb,Br; I,0.45; 2.55,,1.6,1,Spin-coating,Unknown,,Chlorobenzene,FALSE,Unknown,Unknown,11.19,,TRUE,ISOS-D-1,Dark,FALSE,Open circuit,25.0; 25.0,Air,,168,FALSE,55,74.66666667,,
2017-09-18 00:00:00,SLG , ITO , r-GO-HBS ,,, Perovskite , PCBM-60 ,,,, Ag,0.1,pin,FALSE,MA,Pb,I,3,,1.6,1,Spin-coating,DMF,1,Chlorobenzene,FALSE,Unknown,Unknown,16.4,,TRUE,ISOS-D-1,Dark,FALSE,Open circuit,25.0; 25.0,Air,30,1000,FALSE,55,444.4444444,,55
2019-02-28 00:00:00,SLG , FTO ,,,, Perovskite , Spiro-MeOTAD ,,,, Ag,0.1,nip,FALSE,MA,Pb,I,3,,1.6,1,Spin-coating,DMF; DMSO,4; 1,Chlorobenzene,FALSE,Unknown,Unknown,14.18,12.74,TRUE,ISOS-D-1,Dark,FALSE,Open circuit,25.0; 25.0,Air,30,500,FALSE,55,222.2222222,,
2019-05-31 00:00:00,SLG , FTO , SnO2-np ,,, Perovskite , Spiro-MeOTAD ,,,, Ag,0.09,nip,FALSE,MA,Pb,I,3,,1.55,1,Spin-coating,DMF; DMSO,1; 0.89,Vacuum,FALSE,Unknown,Unknown,20.41,19.51,TRUE,ISOS-D-1,Dark,FALSE,Open circuit,25.0; 25.0,Air,40,840,FALSE,55,373.3333333,,
2020-05-18,SLG , ITO , SnO2-np ,,, Perovskite , Spiro-MeOTAD ,,,, Ag,,nip,FALSE,Cs,Pb,I,3,Pb(NO3)2,1.8,2,Spin-coating >> Dipp-coating,Octane,nan,Unknown,FALSE,Unknown,Unknown,11.69,,TRUE,ISOS-D-1,Dark,FALSE,Open circuit,nan; nan,Unknown,100,240,FALSE,55,106.6666667,,
2018-09-03 00:00:00,SLG , FTO , TiO2-c ,,, Perovskite , Spiro-MeOTAD ,,,, Ag,0.09,nip,FALSE,Cs; FA; MA,Pb,Br; I,0.43; 2.42,,1.64,1,Spin-coating,DMF; DMSO,4; 1,Trifluorotoluene,FALSE,Unknown,Unknown,15.05,7.79,TRUE,ISOS-D-1I,Dark,FALSE,Open circuit,25.0; 25.0,Dry air,,720,FALSE,55,320,,
2015-10-12 00:00:00,SLG , ITO , PEDOT:PSS ,,, Perovskite , PCBM-60 ,,,, Al,0.1,pin,FALSE,MA,Pb,I,3,,1.5,2,Spin-coating >> Spin-coating,DMF >> IPA,1 >> 1,Unknown,FALSE,Unknown,Unknown,7.1,,TRUE,ISOS-D-1,Dark,FALSE,Open circuit,25.0; 25.0,Air,40,24,FALSE,55,10.66666667,,
2018-05-29 00:00:00,SLG , ITO , PEDOT:PSS ,,, Perovskite , PCBM-60 ,,,, Al,0.09,pin,FALSE,MA,Pb,I,3,Cl,1.6,2,Spin-coating >> Spin-coating,DMSO; GBL @ 3; 7 >> DMSO; GBL @ 3; 7,3; 7 >> 3; 7,Toluene,FALSE,Unknown,Unknown,15.35,,TRUE,ISOS-L-1I,White LED,FALSE,Passive resistance,40.0; 40.0,N2,0,350,FALSE,55,155.5555556,,
2014-08-05 00:00:00,SLG , ITO , PEDOT:PSS ,,, Perovskite , PCBM-60 ,,,, Al,0.01,pin,FALSE,MA,Pb,I,3,,1.6,1,Spin-coating,DMF,1,Unknown,FALSE,Unknown,Unknown,6.2,,TRUE,ISOS-D-1,Dark,FALSE,Open circuit,25.0; 25.0,Air,,5,FALSE,55,2.222222222,,
2019-09-17,SLG , FTO , TiO2-c , TiO2-mp ,, Perovskite , PTAA ,,,, Au,0.09,nip-mp,FALSE,FA,Pb,I,3,CsCl,1.48,1,Spin-coating,DMF; DMSO,4; 1,Toluene,FALSE,Unknown,Unknown,19.2,,TRUE,ISOS-D-1,Dark,FALSE,Open circuit,nan; nan,Air,40,500,FALSE,55,222.2222222,,
2019-05-20 00:00:00,SLG , FTO , 1-ethyl-3-methylimidazolium iodide , C60 ,, Perovskite , Spiro-MeOTAD ,,,, Au,0.09,nip,FALSE,MA,Pb,I,3,,1.6,1,Spin-coating,DMF; DMSO,4; 1,Chlorobenzene,FALSE,Unknown,Unknown,,,TRUE,ISOS-D-1,Dark,FALSE,Open circuit,25.0; 25.0,Air,35,360,FALSE,55,#DIV/0!,,
2018-09-16,PET , ITO , Nb2O5 ,,, Perovskite , Spiro-MeOTAD ,,,, Au,0.09,nip,FALSE,Cs,Pb,Br; I,1; 2,nan,1.89,1,Spin-coating,DMF; DMSO,4; 1,Chlorobenzene,FALSE,Unknown,Unknown,9.48,,TRUE,ISOS-D-1,Indoor light,FALSE,Open circuit,nan; 120,Air,30,5,TRUE,55,2.222222222,,
2019-02-11 00:00:00,SLG , FTO ,,,, Perovskite , Spiro-MeOTAD ,,,, Au,0.1,nip,FALSE,MA,Pb,I,3,,1.6,1,Spin-coating,DMF,1,Unknown,FALSE,Unknown,Unknown,13.68,,TRUE,ISOS-L-1,Solar simulator,FALSE,Open circuit,25.0; 25.0,Air,35,10,FALSE,55,4.444444444,,
2017-10-26 00:00:00,SLG , FTO , SnO2-c ,,, Perovskite , Spiro-MeOTAD ,,,, Au,0.16,nip,FALSE,FA; MA,Pb,Br; I,0.51; 2.49,,1.57,1,Spin-coating,DMF; DMSO,4; 1,Ethyl acetate,FALSE,Unknown,Unknown,18.38,,TRUE,ISOS-D-1,Dark,FALSE,Open circuit,20.0; 20.0,Air,10,1000,FALSE,55,444.4444444,,55
2020-02-04 00:00:00,SLG , ITO , SnO2-c ,,, Perovskite , Spiro-MeOTAD ,,,, Au,0.1,nip,FALSE,(Ace); MA,Pb,I,3,,,1,Spin-coating,DMF,1,Diethyl ether,TRUE,Unknown,Unknown,19.28,19.28,TRUE,ISOS-D-2I,Dark,FALSE,Open circuit,85.0; 85.0,N2,0,450,FALSE,55,200,,
2018-03-12 00:00:00,SLG , FTO , TiO2-c ,,, Perovskite , Spiro-MeOTAD ,,,, Au,0.09,nip,FALSE,MA,Pb,I,3,,1.6,1,Spin-coating,DMSO; GBL,7; 3,Chlorobenzene,FALSE,Unknown,Unknown,16.96,,TRUE,ISOS-D-2I,Dark,FALSE,Open circuit,80.0; 80.0,N2,0,24,FALSE,55,10.66666667,,
2018-09-20 00:00:00,SLG , FTO , TiO2-c ,,, Perovskite , Spiro-MeOTAD ,,,, Au,0.1,nip,FALSE,Cs; FA; MA,Pb,Br; I,0.51; 2.49,,1.51,1,Spin-coating,DMF; DMSO,4; 1,Chlorobenzene,FALSE,Unknown,Unknown,18.9,,TRUE,ISOS-D-1,Dark,FALSE,Open circuit,25.0; 25.0,Air,,1000,FALSE,55,444.4444444,,55
2017/08/15 00:00:00,SLG , FTO , TiO2-c ,,, Perovskite , Spiro-MeOTAD ,,,, Au,0.09,nip,FALSE,BA; MA,Pb,I,13,Unknown,1.62,1,Spin-coating,DMF; DMSO,3; 7,Unknown,FALSE,Unknown,Unknown,,,TRUE,ISOS-D-2,Dark,FALSE,Open circuit,80.0; 80.0,N2,0,16,FALSE,55,#DIV/0!,,
2019-02-28 00:00:00,SLG , ITO , TiO2-c ,,, Perovskite , Spiro-MeOTAD ,,,, Au,0.4,nip,FALSE,MA,Pb,I,3,,1.6,1,Spin-coating,DMF; DMSO,7; 3,Toluene,FALSE,Unknown,Unknown,18.28,18.64,TRUE,ISOS-D-1,Dark,FALSE,Open circuit,25.0; 25.0,Air,30,480,FALSE,55,213.3333333,,
2019-09-02 00:00:00,SLG , FTO , TiO2-c , TiO2-mp ,, Perovskite , Spiro-MeOTAD ,,,, Au,0.09,nip-mp,FALSE,MA; PA,Pb,I,34,PAI,,1,Spin-coating,DMF; DMSO,4; 1,Chlorobenzene,FALSE,Unknown,Unknown,16.4,,TRUE,ISOS-D-1,Dark,FALSE,Open circuit,25.0; 25.0,Air,50,1440,FALSE,55,640,,78
2019-08-21 00:00:00,SLG , FTO , TiO2-c , TiO2-mp ,, Perovskite , Spiro-MeOTAD ,,,, Au,0.06,nip-mp,FALSE,MA,Pb,I,3,,1.6,1,Spin-coating,DMF; DMSO,4; 1,Chlorobenzene,FALSE,Unknown,Unknown,12.35,6.6,TRUE,ISOS-D-2,Dark,FALSE,Open circuit,85.0; 85.0,Air,20,250,FALSE,55,111.1111111,,
2019-08-21 00:00:00,SLG , FTO , TiO2-c , TiO2-mp ,, Perovskite , Spiro-MeOTAD ,,,, Au,1,nip-mp,FALSE,MA,Pb,I,3,,1.6,1,Spin-coating,DMF; DMSO,4; 1,Chlorobenzene,FALSE,Unknown,Unknown,7.93,,TRUE,ISOS-D-2,Dark,FALSE,Open circuit,85.0; 85.0,Air,20,250,FALSE,55,111.1111111,,
2017-09-30 00:00:00,SLG , FTO , TiO2-c , TiO2-mp ,, Perovskite , Spiro-MeOTAD ,,,, Au,0.16,nip-mp,FALSE,Cs; FA; MA,Pb,Br; I,0.51; 2.49,,,1,Spin-coating,DMF; DMSO,4; 1,Chlorobenzene,TRUE,PMMA,Unknown,,,TRUE,ISOS-D-2,Dark,FALSE,Open circuit,85.0; 85.0,Air,,1000,FALSE,55,#DIV/0!,,55
2017-07-25 00:00:00,SLG , FTO , TiO2-c , TiO2-mp ,, Perovskite , Spiro-MeOTAD ,,,, Au,0.16,nip-mp,FALSE,MA,Pb,I,3,CH2CHCH2 (CC2)-ionic liquid,1.6,2,Spin-coating >> Recrystallization,DMSO >> none,1 >> 1,Unknown,FALSE,Unknown,Unknown,19.14,17.82,TRUE,ISOS-L-1I,Solar simulator,FALSE,MPPT,25.0; 25.0,Ar,0,480,FALSE,55,213.3333333,,
2016-09-15 00:00:00,SLG , FTO , TiO2-c , TiO2-mp ,, Perovskite , Spiro-MeOTAD ,,,, Au,0.1,nip-mp,FALSE,MA,Pb,I,3,,1.6,2,Spin-coating >> CBD,DMF >> IPA,1 >> 1,Unknown,FALSE,Unknown,Unknown,15.34,,TRUE,ISOS-L-1,White LED,FALSE,Open circuit,25.0; 25.0,Air,15,1000,FALSE,55,444.4444444,,55
2016-09-15 00:00:00,SLG , FTO , TiO2-c , TiO2-mp ,, Perovskite , Spiro-MeOTAD ,,,, Au,0.1,nip-mp,FALSE,MA,Pb,I,3,,1.6,2,Spin-coating >> CBD,DMF >> IPA,1 >> 1,Unknown,FALSE,Unknown,Unknown,16.3,,TRUE,ISOS-L-1,White LED,FALSE,Open circuit,25.0; 25.0,Air,15,1000,FALSE,55,444.4444444,,55
2019-01-05 00:00:00,SLG , FTO , TiO2-c , TiO2-mp ,, Perovskite , Spiro-MeOTAD ,,,, Au,0.1,nip-mp,FALSE,MA,Pb,I,3,,1.6,1,Spin-coating,DMF; DMSO,9; 1,Diethyl ether,FALSE,Unknown,Unknown,15.8,,TRUE,ISOS-D-1,Dark,FALSE,Open circuit,25.0; 25.0,Air,55,500,FALSE,55,222.2222222,,
2019-02-14,SLG , FTO , TiO2-c , TiO2-mp ,, Perovskite , Spiro-MeOTAD ,,,, Au,0.122,nip-mp,FALSE,MA,Pb,I,3,nan,1.6,1,Spin-coating,DMF; DMSO,7.69; 1,Diethyl ether,FALSE,Unknown,Unknown,19.03,,TRUE,ISOS-D-1,Dark,FALSE,Open circuit,25.0; 25.0,Air,30,4800,FALSE,55,2133.333333,,
2016-05-12,SLG , FTO , TiO2-c , TiO2-mp ,, Perovskite , Spiro-MeOTAD ,,,, Au,0.04,nip-mp,FALSE,MA,Pb,I,3,nan,1.6,2,Spin-coating >> CBD,DMF >> IPA,1 >> 1,Unknown,FALSE,Unknown,Unknown,12.1,,TRUE,ISOS-D-1,Dark,FALSE,Open circuit,25.0; 25.0,Air,75,240,FALSE,55,106.6666667,,
2019-04-04,SLG , FTO , TiO2-c , TiO2-mp ,, Perovskite , Spiro-MeOTAD ,,,, Au,0.1,nip-mp,FALSE,MA,Pb,I,3,Undoped,1.6,1,Spin-coating,DMSO,1,Chlorobenzene,FALSE,Unknown,Unknown,19.21,,TRUE,ISOS-L-1I,Light,FALSE,MPPT,25.0; 25.0,Ar,0,700,TRUE,55,311.1111111,,
2018-04-30 00:00:00,SLG , ITO , TiO2-c , TiO2-mp ,, Perovskite , Spiro-MeOTAD ,,,, Au,0.16,nip-mp,FALSE,MA,Pb,I,3,,1.56,1,Spin-coating,DMSO,1,Trifluorotoluene,TRUE,Unknown,Unknown,16.37,14.76,TRUE,ISOS-D-1,Dark,FALSE,Open circuit,24.0; 24.0,Air,50,168,FALSE,55,74.66666667,,
2016-09-29 00:00:00,SLG , ITO , TiO2-c , TiO2-mp ,, Perovskite , Spiro-MeOTAD ,,,, Au,1.05,nip-mp,FALSE,MA,Pb,I,3,,1.6,1,Spin-coating,DMSO,1,Toluene,TRUE,SLG,Kapton tape | UV-curable Glue,,,TRUE,ISOS-D-2,Dark,FALSE,Open circuit,75.0; 75.0,Air,25,250,FALSE,55,#DIV/0!,,
2019-08-21 00:00:00,SLG , FTO , NiMgLiO ,,, Perovskite , PCBM-60 , BCP ,,, Ag,0.09,pin,FALSE,Cs; FA; MA,Pb,Br; I,0.51; 2.49,Undoped,,1,Spin-coating,DMF; DMSO,4; 1,Chlorobenzene,FALSE,Unknown,Unknown,16.64,,TRUE,ISOS-D-2I,Dark,FALSE,Open circuit,85.0; 85.0,N2,0,500,FALSE,55,222.2222222,,
2016-10-26 00:00:00,SLG , FTO , NiO-c ,,, Perovskite , PCBM-60 , BCP ,,, Au,0.16,pin,FALSE,MA,Pb,I,3,,1.6,1,Spin-coating,DMF,1,Unknown,TRUE,PMMA,Unknown,14,,TRUE,ISOS-L-1,Xenon,FALSE,Open circuit,26.0; 26.0,Air,30,90,FALSE,55,40,,
2019-10-15 00:00:00,SLG , ITO , PEDOT:PSS ,,, Perovskite , PCBM-60 , BCP ,,, Ag,0.1,pin,FALSE,MA,Pb,I,3,,1.57,1,Spin-coating,DMF; DMSO,4; 1,Chlorobenzene,FALSE,Unknown,Unknown,13.38,,TRUE,ISOS-D-1,Dark,FALSE,Open circuit,25.0; 25.0,Air,,432,FALSE,55,192,,
2018-05-15 00:00:00,SLG , ITO , PEDOT:PSS ,,, Perovskite , PCBM-60 , BCP ,,, Ag,0.1,pin,FALSE,MA,Pb,I,3,,1.6,1,Spin-coating,DMF; DMSO,9; 1,Toluene,FALSE,Unknown,Unknown,13.82,,TRUE,ISOS-D-1,Dark,FALSE,Open circuit,25.0; 25.0,Ambient,,288,FALSE,55,128,,
2018/08/28 00:00:00,SLG , ITO , NiO-c ,,, Perovskite , PCBM-60; ICBA , BCP ,,, Ag,0.06,pin,FALSE,BA; MA,Pb,I,10,Unknown,1.96,1,Spin-coating,Dimethylacetamide; NMP,4; 1,Unknown,FALSE,Unknown,Unknown,12.07,11.02,TRUE,ISOS-D-1,Dark,FALSE,Open circuit,25.0; 25.0,Air,40,384,FALSE,55,170.6666667,,
2018-05-08 00:00:00,SLG , Ag , MoOx , PEDOT:PSS ,, Perovskite , PCBM-60 , C60 , BCP ,, ITO,0.1,pin,TRUE,MA,Pb,I,3,K,1.6,2,Spin-coating >> Spin-coating,DMSO >> IPA,1 >> 1,Unknown,TRUE,Unknown,Unknown,,,TRUE,ISOS-D-1I,Dark,FALSE,Open circuit,25.0; 25.0,N2,0,1680,FALSE,55,#DIV/0!,,77.2
2015-03-05 00:00:00,SLG , ITO , PEDOT:PSS ,,, Perovskite , PCBM-60 , C60 , LiF ,, Al,0.04,pin,FALSE,MA,Pb,I,3,"1,8-diiodooctane; Cl",1.6,1,Spin-coating,DMF,1,Unknown,FALSE,Unknown,Unknown,14.24,14.09,TRUE,ISOS-D-1I,Dark,FALSE,Open circuit,25.0; 25.0,N2,0,1560,FALSE,55,693.3333333,,
2017-12-06 00:00:00,SLG , FTO , TiO2-c ,,, Perovskite ,,,,, Carbon,0.051,nip,FALSE,FA; MA,Pb,Br; I,0.09; 2.91,,,2,Spin-coating >> Spin-coating,DMF >> IPA,1 >> 1,Unknown,FALSE,Unknown,Unknown,10.46,,TRUE,ISOS-D-1,Dark,FALSE,Open circuit,25.0; 25.0,Air,45,840,FALSE,55,373.3333333,,
2018-12-13 00:00:00,SLG , ITO , PEDOT:PSS ,,, Perovskite , PCBM-60 , LiF ,,, Al,0.05,pin,FALSE,BA; MA,Pb,I,13,,,1,Spin-coating,DMSO,1,Unknown,FALSE,Unknown,Unknown,8.13,,TRUE,ISOS-L-1I,Light,FALSE,Open circuit,25.0; 25.0,Unknown,,330,FALSE,55,146.6666667,,
2019-02-22 00:00:00,SLG , ITO , PEDOT:PSS ,,, Perovskite , PCBM-60 , PDI-Br ,,, Ag,0.06,pin,FALSE,MA,Pb,I,3,,1.6,1,Spin-coating,DMSO; GBL,3; 7,Toluene,FALSE,Unknown,Unknown,14.35,14.05,TRUE,ISOS-D-1I,Dark,FALSE,Open circuit,25.0; 25.0,N2,0,459,FALSE,55,204,,
2019-05-07 00:00:00,SLG , ITO , PTAA ,,, Perovskite , SiPc-Py-2 , PTCDA , PO-T2T ,, Cu,0.12,pin,FALSE,MA,Pb,I,3,,1.6,2,Spin-coating >> Spin-coating,DMF >> IPA,1 >> 1,Unknown,FALSE,Unknown,Unknown,19.18,,TRUE,ISOS-D-2I,Dark,FALSE,Open circuit,90.0; 90.0,Unknown,,155,FALSE,55,68.88888889,,
2016-09-15 00:00:00,SLG , FTO , TiO2-c , TiO2-mp ,, Perovskite , Graphene oxide , Spiro-MeOTAD ,,, Au,0.1,nip-mp,FALSE,MA,Pb,I,3,,1.6,2,Spin-coating >> CBD,DMF >> IPA,1 >> 1,Unknown,FALSE,Unknown,Unknown,14.11,,TRUE,ISOS-L-1,White LED,FALSE,Open circuit,25.0; 25.0,Air,15,1000,FALSE,55,444.4444444,,55
2016-09-15 00:00:00,SLG , FTO , TiO2-c , TiO2-mp ,, Perovskite , Graphene oxide , Spiro-MeOTAD ,,, Au,0.1,nip-mp,FALSE,MA,Pb,I,3,,1.6,2,Spin-coating >> CBD,DMF >> IPA,1 >> 1,Unknown,FALSE,Unknown,Unknown,18.19,,TRUE,ISOS-L-1,White LED,FALSE,Open circuit,25.0; 25.0,Air,15,1000,FALSE,55,444.4444444,,55
2019-06-08 00:00:00,SLG , ITO , NiO-c ,,, Perovskite , PCBM-60 , ZnO-np ,,, Ag,0.0464,pin,FALSE,MA,Pb,I,3,,1.6,1,Spin-coating,DMF; DMSO,4; 1,Toluene,FALSE,Unknown,Unknown,15.84,16,TRUE,ISOS-D-1,Dark,FALSE,Open circuit,25.0; 25.0,Ambient,,480,FALSE,55,213.3333333,,
2015-05-18 00:00:00,SLG , FTO , TiO2-c ,,, Perovskite , Spiro-MeOTAD ,,,, Au,0.01,nip,FALSE,MA,Pb,I,3,Cl,1.6,1,Spin-coating,DMF,1,Unknown,FALSE,Unknown,Unknown,12.5,,TRUE,ISOS-D-1,Dark,FALSE,Open circuit,25.0; 25.0,Air,,890,FALSE,55.5,400,,
2018-06-21 00:00:00,SLG , FTO , TiO2-c , SnO2 ,, Perovskite , Spiro-MeOTAD ,,,, Au,1,nip,FALSE,MA,Pb,I,3,,1.6,1,Spin-coating,DMF; DMSO,4; 1,Chlorobenzene,FALSE,Unknown,Unknown,14.4,12.1,TRUE,ISOS-D-1,Dark,FALSE,Open circuit,30.0; 30.0,Air,25,1920,FALSE,55.55,863.8920135,,
2017-11-02 00:00:00,SLG , FTO , TiO2-c ,,, Perovskite , Spiro-MeOTAD ,,,, Au,0.06,nip,FALSE,MA,Pb,I,3,,1.6,2,Spin-coating >> Gas reaction,DMF >> none,1 >> 1,Unknown,FALSE,Unknown,Unknown,16.9,,TRUE,ISOS-D-1,Dark,FALSE,Open circuit,25.0; 25.0,Ambient,,6912,TRUE,55.62,3114.916629,,
2016-06-23 00:00:00,PEN , ITO , PEIE , PCBM-60 ,, Perovskite , P3HT ,,,, Au,1,nip,FALSE,MA,Pb,I,3,,1.6,1,Spin-coating,DMF; DMSO,600; 78,Diethyl ether,FALSE,Unknown,Unknown,13.12,12.97,TRUE,ISOS-L-1,Xenon,FALSE,Open circuit,40.0; 40.0,Air,30,24,FALSE,55.7,10.83521445,,
2020-06-01,SLG , ITO , NiO-np ,,, Perovskite , IT-4f , BCP ,,, Ag,0.0464,pin,FALSE,Cs; FA; MA,Pb,Br; I,0.39; 2.61,Undoped,1.61,1,Spin-coating,DMF; DMSO,4; 1,Chlorobenzene,FALSE,Unknown,Unknown,11.19,,TRUE,ISOS-D-1,Dark,FALSE,Open circuit,23; 23,Air,50,664,FALSE,55.9,301.1337868,,
2018-08-03 00:00:00,SLG , FTO , PEDOT:PSS ,,, Perovskite , PCBM-60 , BCP ,,, Ag,0.09,pin,FALSE,Cs; FA,Pb,I,3,,,1,Spin-coating,DMSO; GBL,3; 7,Chlorobenzene,FALSE,Unknown,Unknown,12.69,,TRUE,ISOS-D-1,Dark,FALSE,Open circuit,25.0; 25.0,Air,50,8,FALSE,56,3.636363636,,
2019-11-03 00:00:00,SLG , ITO , SnO2-np ,,, Perovskite , Spiro-MeOTAD ,,,, Ag,0.1,nip,FALSE,Cs,Pb,Br; I,1; 2,,,1,Spin-coating,DMSO,1,Unknown,FALSE,Unknown,Unknown,12.3,,TRUE,ISOS-D-1,Dark,FALSE,Open circuit,25.0; 25.0,Air,30,3.34,FALSE,56,1.518181818,,
2018-09-27 00:00:00,SLG , FTO , TiO2-c , TiO2-mp ,, Perovskite , Spiro-MeOTAD ,,,, Ag,0.1,nip-mp,FALSE,MA,Pb,I,3,,1.6,1,Spin-coating,DMF; DMSO,4; 1,Diethyl ether,FALSE,Unknown,Unknown,14.3,,TRUE,ISOS-D-1,Dark,FALSE,Open circuit,27.0; 27.0,Air,40,360,FALSE,56,163.6363636,,
2019-01-28 00:00:00,SLG , FTO , TiO2-c , TiO2-nw ,, Perovskite , Spiro-MeOTAD ,,,, Ag,0.09,nip,FALSE,MA,Pb,I,3,,1.6,1,Spin-coating,DMF; DMSO,4; 1,Chlorobenzene,FALSE,Unknown,Unknown,15.93,,TRUE,ISOS-L-1,Solar simulator,FALSE,Open circuit,25.0; 25.0,Air,30,10,FALSE,56,4.545454545,,
2018-10-02 00:00:00,SLG , FTO , TiO2-c , TiO2-mp ,, Perovskite , Spiro-MeOTAD ,,,, Au,0.16,nip-mp,FALSE,Cs; MA,Pb,I,3,,,1,Spin-coating,DMF; DMSO,8; 1,Diethyl ether,FALSE,Unknown,Unknown,14,,TRUE,ISOS-D-1,Dark,FALSE,Open circuit,25.0; 25.0,Air,40,720,FALSE,56,327.2727273,,
2015-07-08,SLG , FTO , TiO2-c , TiO2-mp ,, Perovskite , Spiro-MeOTAD ,,,, Au,0.12,nip-mp,FALSE,MA,Pb,I,3,nan,1.55,2,Spin-coating >> CBD,DMF >> IPA,1 >> 1,Unknown,TRUE,Teflon,Unknown,11.8,,TRUE,ISOS-D-1,Dark,FALSE,Open circuit,25.0; 25.0,Ambient,50,720,FALSE,56,327.2727273,,
2019-08-02 00:00:00,SLG , ITO , P3CT-N ,,, Perovskite , PCBM-60 , C60 , TPBi ,, Cu,0.09,pin,FALSE,FA; MA,Pb,Br; I,0.15; 2.85,,,1,Spin-coating,DMF; DMSO,4; 1,Chlorobenzene,FALSE,Unknown,Unknown,17.91,18.63,TRUE,ISOS-L-2I,White LED,FALSE,Open circuit,60.0; 60.0,Unknown,,280,FALSE,56,127.2727273,,
2018-01-22 00:00:00,SLG , FTO , TiO2-c ,,, Perovskite , 3-Ethylthiophene , Spiro-MeOTAD ,,, Au,0.0625,nip,FALSE,Cs; FA; MA,Pb,Br; I,0.45; 2.55,,,1,Spin-coating,DMF; DMSO,4; 1,Chlorobenzene,FALSE,Unknown,Unknown,18.64,,TRUE,ISOS-D-1,Dark,FALSE,Open circuit,20.0; 20.0,Air,40,720,FALSE,56,327.2727273,,
2017-04-06 00:00:00,SLG , ITO , PEDOT:PSS ,,, Perovskite , PCBM-70 , TiO2-c ,,, Al,0.1,nip,FALSE,MA,Pb,I,3,,1.6,1,Spin-coating,DMSO; GBL,3; 7,Toluene,FALSE,Unknown,Unknown,15.46,,TRUE,ISOS-D-1,Dark,FALSE,Open circuit,25.0; 25.0,Air,50,300,FALSE,56,136.3636364,,
2017-05-18 00:00:00,SLG , FTO , SnO2-c , PCBM-60 ,, Perovskite , Spiro-MeOTAD , PbS ,,, Au,0.09,nip,FALSE,MA,Pb,I,3,Pb(SCN)2,1.6,1,Spin-coating,DMF; DMSO,9; 1,Chlorobenzene,FALSE,Unknown,Unknown,,,TRUE,ISOS-D-2I,Dark,FALSE,Open circuit,85.0; 85.0,N2,0,96,FALSE,56.1,#DIV/0!,,
2019-10-23 00:00:00,SLG , ITO , SnO2-np ,,, Perovskite , Spiro-MeOTAD ,,,, Au,0.1,nip,FALSE,Cs,Pb,Br; I,1; 2,,,1,Spin-coating,DMSO,1,Unknown,FALSE,Unknown,Unknown,13.32,,TRUE,ISOS-D-1,Dark,FALSE,Open circuit,25.0; 25.0,Air,15,720,FALSE,56.4,330.2752294,,
2019-05-16 00:00:00,SLG , ITO , PTPD ,,, Perovskite , PCBM-60 , BCP ,,, Ag,0.07,pin,FALSE,Cs; FA,Pb,I,3,,,2,Spin-coating >> Spin-coating,none >> IPA,1 >> 1,Unknown,TRUE,Unknown,Unknown,,,TRUE,ISOS-L-1,Light,FALSE,Open circuit,25.0; 25.0,Air,,500,FALSE,56.4,#DIV/0!,,
2018-11-12,SLG , ITO , NiO-c ,,, Perovskite , PCBM-60 , BCP ,,, Ag,0.15,pin,FALSE,MA,Pb,I,3,Undoped,nan,1,Spin-coating,DMF; DMSO,4; 1,Chlorobenzene,FALSE,Unknown,Unknown,,10.8,TRUE,ISOS-D-1,Dark,FALSE,Constant potential,nan; nan,Unknown,40,1.5,FALSE,56.5,#DIV/0!,,
2019-09-11 00:00:00,SLG , ITO , SnO2-np ,,, Perovskite , Spiro-MeOTAD ,,,, Au,0.17,nip,FALSE,Cs; FA; MA,Pb,Br; I,0.51; 2.49,,,1,Spin-coating,DMF; DMSO,4; 1,Chlorobenzene,FALSE,Unknown,Unknown,18.84,,TRUE,ISOS-D-1,Dark,FALSE,Open circuit,25.0; 25.0,Air,40,720,FALSE,56.6,331.797235,,
2019-02-14 00:00:00,SLG , ITO , SnO2-np ,,, Perovskite , Spiro-MeOTAD , MnO3 ,,, Ag,0.16,nip,FALSE,FA; MA,Pb,Br; I,0.51; 2.49,,1.61,1,Spin-coating,DMF; DMSO,5; 1,Chlorobenzene,FALSE,Unknown,Unknown,17.55,15.15,TRUE,ISOS-L-1I,Light,FALSE,Open circuit,25.0; 25.0,Unknown,,300,FALSE,56.7,138.5681293,120,
2015-09-21 00:00:00,SLG , FTO , TiO2-c , TiO2-mp ,, Perovskite , EtheneTTPA ,,,, Au,0.16,nip-mp,FALSE,MA,Pb,I,3,,1.6,2,Spin-coating >> CBD,DMF >> IPA,1 >> 1,Unknown,FALSE,Unknown,Unknown,13.09,,TRUE,ISOS-D-1,Dark,FALSE,Open circuit,25.0; 25.0,Air,,200,FALSE,56.9,92.80742459,,
2017-08-10 00:00:00,SLG , FTO , TiO2-c ,,, Perovskite , Spiro-MeOTAD ,,,, Au,0.04,nip,FALSE,MA,Pb,Br,3,PEA,,1,Spin-coating,DMSO; GBL,1; 1,Toluene,FALSE,Unknown,Unknown,8.6,,TRUE,ISOS-L-2,Light,FALSE,Open circuit,90.0; 90.0,Air,50,720,FALSE,56.9,334.1067285,,
2018-05-10 00:00:00,SLG , FTO , TiO2-c , TiO2-mp ,, Perovskite , Spiro-MeOTAD ,,,, Au,0.1,nip-mp,FALSE,MA,Pb,I,3,,1.6,1,Spin-coating,GBL; N-methyl-2-pyrrolidinone,3; 7,Diethyl ether,FALSE,Unknown,Unknown,10.09,,TRUE,ISOS-D-2,Dark,FALSE,Open circuit,100.0; 100.0,Air,50,0.3,FALSE,57,0.139534884,,
2020-08-25,SLG , FTO , TiO2-c ,,, Perovskite , P3HT ,,,, Ag,0.0625,nip,FALSE,Cs,Pb,Br; I,1; 2,nan,nan,1,Spin-coating,DMSO,1,Unknown,FALSE,Unknown,Unknown,,,TRUE,ISOS-L-2I,White LED,FALSE,Open circuit,85; 85,N2,70,360,FALSE,57,#DIV/0!,,
2019-11-08 00:00:00,SLG , FTO , TiO2-c , TiO2-mp ,, Perovskite, P3TAA-co-P3HT ,,,, Ag,0.1,nip-mp,FALSE,MA,Pb,I,3,,1.6,1,Spin-coating,DMF; DMSO,4; 1,Unknown,FALSE,Unknown,Unknown,8.61,,TRUE,ISOS-D-1,Dark,FALSE,Open circuit,25.0; 25.0,Air,80,240,FALSE,57,111.627907,,
2019-06-04 00:00:00,SLG , ITO , C60 ,,, Perovskite , Spiro-MeOTAD , MoO3 ,,, Ag,0.04,nip,FALSE,MA,Pb,I,3,Cl,1.6,1,Spin-coating,DMF; DMSO,4; 1,Chlorobenzene,FALSE,Unknown,Unknown,,,TRUE,ISOS-L-1,Light,FALSE,Open circuit,20.0; 20.0,Air,25,180,FALSE,57,#DIV/0!,,
2017-10-03 00:00:00,SLG , FTO , TiO2-c , TiO2-mp ,, Perovskite , Spiro-MeOTAD ,,,, Ag,0.1,nip-mp,FALSE,MA,Pb,I,3,BMImI,1.6,2,Spin-coating >> CBD,DMF >> IPA,1 >> 1,Unknown,FALSE,Unknown,Unknown,18,12.1,TRUE,ISOS-D-1,Dark,FALSE,Open circuit,25.0; 25.0,Air,40,840,FALSE,57,390.6976744,,
2020-01-15 00:00:00,SLG , FTO , NiO-c ,,, Perovskite , ZnO-np , C60 ,,, Ag,0.09,pin,FALSE,Cs,Pb,Br; I,1; 2,InCl2,,1,Spin-coating,DMSO,1,Unknown,FALSE,Unknown,Unknown,14.37,,TRUE,ISOS-D-2,Dark,FALSE,Open circuit,60.0; 60.0,Air,50,23,FALSE,57,10.69767442,,
2018-01-04 00:00:00,SLG , FTO , TiO2-c , TiO2-mp ,, Perovskite , Graphene oxide; NiO-c ,,,, Au,0.15,nip-mp,FALSE,MA,Pb,I,3,Cl,1.6,1,Spin-coating,DMSO,1,Chlorobenzene,FALSE,Unknown,Unknown,13.3,,TRUE,ISOS-D-1I,Dark,FALSE,Open circuit,25.0; 25.0,Dry air,,360,FALSE,57,167.4418605,,
2019-08-17 00:00:00,SLG , FTO , TiO2-c ,,, Perovskite , P3HT ,,,, Au,0.0919,pin,FALSE,Cs,Pb,I,3,,1.71,1,Spin-coating,DMF,1,Anisole,TRUE,Polyisobutylene,Unknown,6.8,,TRUE,ISOS-D-1,Dark,FALSE,Open circuit,25.0; 25.0,Air,65,744,FALSE,57,346.0465116,,
2016-03-23 00:00:00,SLG , FTO , TiO2-c , TiO2-mp ,, Perovskite , P3HT ,,,, Au,0.069,nip-mp,FALSE,MA,Pb,I,3,Cl,1.55,1,Spin-coating,DMF,1,Unknown,FALSE,Unknown,Unknown,13.73,,TRUE,ISOS-D-1I,Dark,FALSE,Open circuit,25.0; 25.0,Unknown,,2160,FALSE,57,1004.651163,,
2019-09-02 00:00:00,SLG , FTO , TiO2-c , TiO2-mp ,, Perovskite , Spiro-MeOTAD ,,,, Au,0.09,nip-mp,FALSE,BA; MA,Pb,I,34,BAI,,1,Spin-coating,DMF; DMSO,4; 1,Chlorobenzene,FALSE,Unknown,Unknown,16.08,,TRUE,ISOS-D-1,Dark,FALSE,Open circuit,25.0; 25.0,Air,50,1440,FALSE,57,669.7674419,,79
2019-11-06 00:00:00,SLG , FTO , TiO2-c , TiO2-mp ,, Perovskite , Spiro-MeOTAD ,,,, Au,0.1,nip-mp,FALSE,MA,Pb,I,3,,1.6,1,Spin-coating,DMF,1,Unknown,FALSE,Unknown,Unknown,14.6,,TRUE,ISOS-L-1,Light,FALSE,Open circuit,25.0; 25.0,Air,40,500,FALSE,57,232.5581395,,
2018-11-08 00:00:00,SLG , ITO , TiO2-c , TiO2-mp ,, Perovskite , Spiro-MeOTAD ,,,, Au,0.09,nip-mp,FALSE,MA,Pb,I,3,,1.6,1,Spin-coating,DMF; DMSO,9; 1,Diethyl ether,FALSE,Unknown,Unknown,15.76,,TRUE,ISOS-L-1,Xenon,FALSE,Open circuit,25.0; 25.0,Air,55,720,FALSE,57,334.8837209,,
2019/07/01 00:00:00,SLG , ITO , SnO2-np ,,, Perovskite ,,,,, Carbon,0.08,nip,FALSE,FA; MA,Pb,Br; I,0.13; 2.83,MWCNTs,nan,2,Spin-coating >> Spin-coating,DMF; DMSO >> DMF; IPA,9;1 >> 1;100,Unknown,FALSE,Unknown,Unknown,16.25,15.94,TRUE,ISOS-D-2,Dark,FALSE,Open circuit,85.0; 85.0,Air,,500,FALSE,57,232.5581395,,
2017-05-16 00:00:00,SLG , FTO , TiO2-c ,,, Perovskite , Spiro-MeOTAD , Graphene ,,, Au,0.09,nip,FALSE,MA,Pb,I,3,,1.6,1,Spin-coating,DMF; DMSO,9; 1,Chlorobenzene,FALSE,Unknown,Unknown,15.7,,TRUE,ISOS-D-2,Dark,FALSE,Open circuit,80.0; 80.0,Air,45,12,FALSE,57,5.581395349,,
2015-06-25 00:00:00,SLG , FTO , TiO2-c ,,, Perovskite , Spiro-MeOTAD , MoO3 ,,, Ag,0.12,nip,FALSE,MA,Pb,I,3,HI,1.65,2,Spin-coating >> CBD,DMF >> IPA,1 >> 1,Unknown,FALSE,Unknown,Unknown,12.2,,TRUE,ISOS-D-1,Dark,FALSE,Open circuit,25.0; 25.0,Air,80,500,FALSE,57,232.5581395,,
2020-02-05,SLG , FTO , TiO2-c , TiO2-mp ,, Perovskite , (CH3)3SPbI3 , Spiro-MeOTAD ,,, Au,0.1,nip-mp,FALSE,Cs; FA; MA,Pb,Br; I,0.51; 2.49,nan,1.63,2,Spin-coating >> Spin-coating,DMF; DMSO >> IPA,4; 1 >> 1,Chlorobenzene,FALSE,Unknown,Unknown,16.9,,TRUE,ISOS-D-1,Dark,FALSE,Open circuit,nan; nan,Unknown,,450,FALSE,57,209.3023256,,
2016-09-16 00:00:00,SLG , FTO , TiO2-c , TiO2-mp ,, Perovskite , Spiro-MeOTAD ,,,, Ag,0.126,nip-mp,FALSE,(HdA),Pb,I,4,,2.44,1,Spin-coating,DMF,1,Unknown,FALSE,Unknown,Unknown,0.59,,TRUE,ISOS-D-1I,Dark,FALSE,Open circuit,25.0; 25.0,Unknown,,96,FALSE,57.26,44.92278896,,
2020-06-01,SLG , ITO , NiO-np ,,, Perovskite , PCBM-60 , BCP ,,, Ag,0.0464,pin,FALSE,Cs; FA; MA,Pb,Br; I,0.39; 2.61,Undoped,1.61,1,Spin-coating,DMF; DMSO,4; 1,Chlorobenzene,FALSE,Unknown,Unknown,11.57,,TRUE,ISOS-D-1,Dark,FALSE,Open circuit,23; 23,Air,50,664,FALSE,57.3,311.0070258,,
2018-10-15 00:00:00,SLG , ITO , TiO2-c , TiO2-mp ,, Perovskite , PTAA ,,,, Au,0.2,nip-mp,FALSE,Ag,Bi,I,5,,2.22,1,Spin-coating,DMF; DMSO,1; 1,Unknown,FALSE,Unknown,Unknown,2.6,,TRUE,ISOS-D-1,Dark,FALSE,Open circuit,20.0; 20.0,Air,67.5,720,FALSE,57.69,340.3450721,,
2019-04-22 00:00:00,SLG , ITO , P3CT ,,, Perovskite , PCBM-60 ,,,, Ag,0.1,pin,FALSE,MA,Pb,I,3,,1.6,1,Spin-coating,DMF; DMSO,1; 1,Chlorobenzene,FALSE,Unknown,Unknown,14.42,15.34,TRUE,ISOS-D-1,Dark,FALSE,Open circuit,25.0; 25.0,Air,40,100,FALSE,57.8,47.39336493,,
2019-11-06 00:00:00,SLG , ITO , SnO2-c ,,, Perovskite , Spiro-MeOTAD ,,,, Au,0.15,nip,FALSE,MA,Pb,I,3,,1.45,1,Spin-coating,DMF; DMSO,9; 1,Chlorobenzene,FALSE,Unknown,Unknown,14.61,13.46,TRUE,ISOS-D-1,Dark,FALSE,Open circuit,25.0; 25.0,Air,25,480,FALSE,57.9,228.0285036,,
2017-08-10 00:00:00,SLG , ITO , SnO2-c ,,, Perovskite , Spiro-MeOTAD ,,,, Ag,0.103,nip,FALSE,MA,Pb,I,3,,1.56,1,Spin-coating,DMF; DMSO,250; 39,Diethyl ether,FALSE,Unknown,Unknown,16.82,12.18,TRUE,ISOS-D-1,Dark,FALSE,Open circuit,25.0; 25.0,Ambient,,648,FALSE,58,308.5714286,,
2016-02-13,SLG , ITO , ZnO-np ,,, Perovskite , Spiro-MeOTAD ,,,, Ag-nw,0.15,nip,FALSE,MA,Pb,I,3,nan,1.5,3,Spin-coating >> CBD >> Spin-coating,DMF >> IPA >> IPA,1 >> 1 >> 1,Unknown,FALSE,Unknown,Unknown,9.55,9.21,TRUE,ISOS-D-1,Dark,FALSE,Open circuit,20.0; 20.0,Air,10,120,FALSE,58,57.14285714,,
2017-05-11 00:00:00,SLG , FTO , TiO2-c , TiO2-mp ,, Perovskite , P3HT ,,,, Au,0.1,nip-mp,FALSE,Cs; FA; MA,Pb,Br; I,0.45; 2.55,,,1,Spin-coating,DMF; DMSO,1; 4,Chlorobenzene,FALSE,Unknown,Unknown,12.5,,TRUE,ISOS-D-1,Dark,FALSE,Open circuit,25.0; 25.0,Air,90,5,FALSE,58,2.380952381,,
2019-11-22 00:00:00,SLG , ITO , SnO2-np ,,, Perovskite , Spiro-MeOTAD ,,,, Au,0.0896,nip,FALSE,FA; MA,Pb,Br; I,0.03; 2.97,Cl,,2,Spin-coating >> Spin-coating,DMF; DMSO >> IPA,9; 1 >> 1,Unknown,FALSE,Unknown,Unknown,19.58,19.8,TRUE,ISOS-D-1,Dark,FALSE,Open circuit,25.0; 25.0,Air,30,1200,FALSE,58,571.4285714,,
2018-04-27 00:00:00,SLG , FTO , TiO2-c , TiO2-mp ,, Perovskite , Spiro-MeOTAD ,,,, Au,0.1,nip-mp,FALSE,MA,Pb,I,3,,1.6,2,Spin-coating >> CBD,DMF >> IPA,1 >> 1,Unknown,FALSE,Unknown,Unknown,15,,TRUE,ISOS-L-1,White LED,FALSE,MPPT,25.0; 25.0,Ambient,,24,FALSE,58,11.42857143,,
2017-04-26,SLG , FTO , TiO2-c , TiO2-mp ,, Perovskite , Spiro-MeOTAD ,,,, Au,0.15,nip-mp,FALSE,MA,Pb,I,3,nan,1.6,2,Spin-coating >> Spray-coating,DMF >> IPA,1 >> 1,Unknown,FALSE,Unknown,Unknown,10.4,,TRUE,ISOS-L-1I,Xenon,FALSE,Open circuit,nan; nan,N2,,200,FALSE,58,95.23809524,,
2016-06-22 00:00:00,SLG , FTO , Zn2SnO4 , Zn2SnO4-fiber ,, Perovskite , Spiro-MeOTAD ,,,, Au,0.03,nip,FALSE,MA,Pb,I,3,,1.6,1,Spin-coating,GBL,1,Toluene,FALSE,Unknown,Unknown,7.38,,TRUE,ISOS-D-1,Dark,FALSE,Open circuit,25.0; 25.0,Air,,16.7,FALSE,58,7.952380952,,
2019-12-21 00:00:00,SLG , ITO , PTAA ,,, Perovskite , PCBM-60 , Bphen ,,, Ag,0.045,pin,FALSE,MA,Pb,I,3,,1.8,1,Spin-coating,DMF,1,Chlorobenzene,FALSE,Unknown,Unknown,14.88,,TRUE,ISOS-L-1,Light,FALSE,Open circuit,20.0; 20.0,Air,58,336,FALSE,58,160,,
2018-01-22 00:00:00,SLG , FTO , TiO2-c ,,, Perovskite , 3-Methylthiophene , Spiro-MeOTAD ,,, Au,0.0625,nip,FALSE,MA,Pb,I,3,,1.6,2,Spin-coating >> Spin-coating,DMF; DMSO >> IPA,1; 1 >> 1,Unknown,FALSE,Unknown,Unknown,15.71,,TRUE,ISOS-D-1,Dark,FALSE,Open circuit,20.0; 20.0,Air,40,720,FALSE,58,342.8571429,,
2018-12-04 00:00:00,SLG , ITO , SnO2-np ,,, Perovskite ,,,,, Carbon,0.08,nip,FALSE,Cs,Pb,Br; I,2; 1,,2.07,1,Spin-coating,DMSO,1,Unknown,FALSE,Unknown,Unknown,4.71,,TRUE,ISOS-L-2,Xenon,FALSE,Open circuit,90.0; 90.0,Air,65,80,FALSE,58.3,38.36930456,,
2019-08-19 00:00:00,PEN , ITO , SnO2-np , TiO2-mp ,, Perovskite , Spiro-MeOTAD ,,,, Au,0.06,nip-mp,FALSE,MA,Pb,Br; I,0.3; 2.9,,1.589,2,Spin-coating >> CBD,DMF >> IPA,1 >> 1,Unknown,FALSE,Unknown,Unknown,12.72,,TRUE,ISOS-D-1I,Dark,FALSE,Open circuit,25.0; 25.0,Unknown,,1200,FALSE,58.4,576.9230769,,
2019-09-05,SLG , FTO , SnO2-c ,,, Perovskite , Spiro-MeOTAD ,,,, Ag,0.06,nip,FALSE,MA,Pb,I,3,nan,1.6,1,Spin-coating,DMF; DMSO,4; 1,Chlorobenzene,FALSE,Unknown,Unknown,16.2,13.7,TRUE,ISOS-D-1,Dark,FALSE,Open circuit,nan; nan,Air,20,264,FALSE,59,128.7804878,,
2019-12-16 00:00:00,SLG , FTO , SnO2-np ,,, Perovskite , Spiro-MeOTAD ,,,, Ag,0.045,nip,FALSE,FA; MA,Pb,I,3,,1.57,1,Spin-coating,DMF; DMSO,7; 3,Ethyl acetate,FALSE,Unknown,Unknown,17.44,,TRUE,ISOS-D-1,Dark,FALSE,Open circuit,25.0; 25.0,Air,40,1000,FALSE,59,487.804878,,59
2019-12-02 00:00:00,SLG , FTO , TiO2-c , TiO2-mp ,, Perovskite , Spiro-MeOTAD ,,,, Ag,0.65,nip-mp,FALSE,IM; MA,Pb,I,3,,,1,Spin-coating,DMF; DMSO,4; 1,Chlorobenzene,FALSE,Unknown,Unknown,17,,TRUE,ISOS-D-1,Dark,FALSE,Open circuit,25.0; 25.0,Air,50,48,FALSE,59,23.41463415,,
2019-04-03 00:00:00,SLG , ITO ," N,N_di_p_methylthiophenylamine ",,, Perovskite , PCBM-60 ,,,, Al,0.1,pin,FALSE,MA,Pb,I,3,,1.5,2,Spin-coating >> Spin-coating,DMF >> DMF,nan >> nan,Unknown,FALSE,Unknown,Unknown,17.65,18.12,TRUE,ISOS-D-2I,Dark,FALSE,Open circuit,60.0; 60.0,N2,0,132,FALSE,59,64.3902439,,
2017-11-03 00:00:00,SLG , FTO , TiO2-c , TiO2-mp ,, Perovskite , Black phosphorous nanosheets ,,,, Au,0.1,nip-mp,FALSE,MA,Pb,I,3,,1.6,1,Spin-coating,Unknown,,Unknown,FALSE,Unknown,Unknown,,,TRUE,ISOS-D-1,Dark,FALSE,Open circuit,25.0; 25.0,Air,65,96,FALSE,59,#DIV/0!,,
2017-11-22 00:00:00,SLG , FTO , SnO2-c , PCBM-60 ,, Perovskite , Spiro-MeOTAD ,,,, Au,0.11,nip,FALSE,MA,Pb,I,3,,1.6,1,Spin-coating,Unknown,,Unknown,FALSE,Unknown,Unknown,17.1,,TRUE,ISOS-D-1,Dark,FALSE,Open circuit,25.0; 25.0,Air,30,168,FALSE,59,81.95121951,,
2018-05-01 00:00:00,SLG , ITO , ZnO,,, Perovskite , Spiro-MeOTAD ,,,, Au,0.0707,nip,FALSE,MA,Pb,I,3,,1.6,2,Spin-coating >> CBD,DMF; DMSO >> H2O; IPA,9; 1 >> 5; 95,Unknown,FALSE,Unknown,Unknown,16.1,,TRUE,ISOS-L-1,Light,FALSE,Open circuit,25.0; 25.0,Air,42,5,FALSE,59,2.43902439,,
2020-01-24 00:00:00,SLG , FTO , TiO2-c , SnO2@TiO2-np ,, Perovskite , Spiro-MeOTAD ,,,, Au,0.08,nip,FALSE,MA,Pb,I,3,,1.6,1,Spin-coating,DMF; DMSO,9; 1,Chlorobenzene,FALSE,Unknown,Unknown,8.18,11.28,TRUE,ISOS-D-1I,Dark,FALSE,Open circuit,25.0; 25.0,Unknown,,1656,FALSE,59,807.804878,,84
2016-12-15 00:00:00,SLG , FTO , TiO2-c , TiO2-mp ,, Perovskite , Spiro-MeOTAD ,,,, Au,0.1,nip-mp,FALSE,MA,Pb,I,3,,1.5,1,Spin-coating,DMF; DMSO,1.5; 8.8,Chlorobenzene,FALSE,Unknown,Unknown,15.49,13.62,TRUE,ISOS-D-1,Dark,FALSE,Open circuit,25.0; 25.0,Air,30,216,FALSE,59,105.3658537,,
2019-09-16 00:00:00,SLG , ITO , NiO-c ,,, Perovskite , PCBM-60 , BCP ,,, Au,0.01,pin,FALSE,MA,Pb,I,3,Poly(amicacid),1.6,1,Spin-coating,DMF; DMSO,4; 1,Toluene,FALSE,Unknown,Unknown,16.8,,TRUE,ISOS-D-2,Dark,FALSE,Open circuit,85.0; 85.0,Ambient,,70,FALSE,59,34.14634146,,
2018-01-22 00:00:00,SLG , FTO , TiO2-c ,,, Perovskite , 3-Ethylthiophene , Spiro-MeOTAD ,,, Au,0.0625,nip,FALSE,MA,Pb,I,3,,1.6,2,Spin-coating >> Spin-coating,DMF; DMSO >> IPA,1; 1 >> 1,Unknown,FALSE,Unknown,Unknown,15.85,,TRUE,ISOS-D-1,Dark,FALSE,Open circuit,20.0; 20.0,Air,40,720,FALSE,59,351.2195122,,
