Repository: Bashayer199/data

File: data.csv (part 21 of 48)
2018-04-17 00:00:00,SLG , FTO , TiO2-c , TiO2-mp ,, Perovskite , Z28 ,,,, Au,0.16,nip-mp,FALSE,FA; MA,Pb,Br; I,0.45; 2.55,,,1,Spin-coating,DMF; DMSO,4; 1,Chlorobenzene,FALSE,Unknown,Unknown,17.77,16.81,TRUE,ISOS-L-1,Light,FALSE,MPPT,25.0; 25.0,Air,50,600,FALSE,59.1,293.398533,,
2017-08-10 00:00:00,SLG , FTO , TiO2-c ,,, Perovskite , Spiro-MeOTAD ,,,, Au,0.04,nip,FALSE,MA,Pb,Br,3,BA,,1,Spin-coating,DMSO; GBL,1; 1,Toluene,FALSE,Unknown,Unknown,9.5,,TRUE,ISOS-L-2,Light,FALSE,Open circuit,90.0; 90.0,Air,50,720,FALSE,59.5,355.5555556,,
2018-03-01 00:00:00,SLG , FTO , NiO-c ,,, Perovskite , PCBM-60 , BCP ,,, Ag,0.09,pin,FALSE,MA,Pb,I,3,,1.6,1,Spin-coating,DMF; DMSO,4; 1,Chlorobenzene,FALSE,Unknown,Unknown,20.63,,TRUE,ISOS-D-1,Dark,FALSE,Open circuit,15.0; 15.0,Air,10,792,FALSE,59.8,394.0298507,,
2019-05-08 00:00:00,SLG , FTO , TiO2-c ,,, Perovskite , Spiro-MeOTAD ,,,, Au,0.06,nip,FALSE,Cs; FA; MA,Pb,Br; I,0.45; 2.55,,,1,Spin-coating,DMF; DMSO,4; 1,Chlorobenzene,FALSE,Unknown,Unknown,16.91,,TRUE,ISOS-L-1,Xenon,FALSE,Open circuit,25.0; 25.0,Air,30,1,FALSE,59.96,0.4995005,,
2019-06-27 00:00:00,SLG , ITO , SnO2-c , SnO2-c ,, Perovskite , NiO-np ,,,, Ag,0.19,nip,FALSE,Cs; FA; MA,Pb,Br; I,0.42; 2.38,,1.61,1,Spin-coating,DMF; DMSO,4; 1,Chlorobenzene,FALSE,Unknown,Unknown,12.71,,TRUE,ISOS-D-2I,Dark,FALSE,Open circuit,85.0; 85.0,N2,0,600,FALSE,60,300,,
2016-11-23 00:00:00,SLG , FTO , ZnO,,, Perovskite , P3HT ,,,, Ag,0.045,nip,FALSE,MA,Pb,I,3,,1.6,2,Spin-coating >> CBD,DMF >> IPA,1 >> 1,Unknown,FALSE,Unknown,Unknown,4.58,,TRUE,ISOS-D-1I,Dark,FALSE,Open circuit,25.0; 25.0,N2,0,720,FALSE,60,360,,
2019-08-22,SLG , FTO , NiO ,,, Perovskite , PCBM-60 ,,,, Ag,0.1,pin,FALSE,MA,Pb,I,3,nan,1.6,1,Spin-coating,DMSO,1,Toluene,FALSE,Unknown,Unknown,12.7,12.5,TRUE,ISOS-D-1,Dark,FALSE,Open circuit,25.0; 25.0,Air,38,240,FALSE,60,120,,
2018-06-04 00:00:00,SLG , ITO , PEDOT:PSS , PTAA ,, Perovskite , PCBM-60 ,,,, Ag,0.1,pin,FALSE,MA,Pb,I,3,,1.6,2,Spin-coating >> Spin-coating,DMF; DMSO >> IPA,10; 1 >> 1,Unknown,FALSE,Unknown,Unknown,13.53,,TRUE,ISOS-D-1,Dark,FALSE,Open circuit,25.0; 25.0,Air,30,150,FALSE,60,75,,
2017-09-18 00:00:00,SLG , ITO , Graphene oxide ,,, Perovskite , PCBM-60 ,,,, Ag,0.1,pin,FALSE,MA,Pb,I,3,,1.6,1,Spin-coating,DMF,1,Chlorobenzene,FALSE,Unknown,Unknown,13.8,,TRUE,ISOS-D-1,Dark,FALSE,Open circuit,25.0; 25.0,Air,30,1000,FALSE,60,500,,60
2018-07-27 00:00:00,SLG , ITO , Graphene oxide ,,, Perovskite , PCBM-60 ,,,, Ag,0.0225,pin,FALSE,MA,Pb,I,3,,1.59,1,Spin-coating,DMF,1,Unknown,FALSE,Unknown,Unknown,16.7,,TRUE,ISOS-D-1,Dark,FALSE,Open circuit,25.0; 25.0,Air,30,1500,FALSE,60,750,,
2019-02-22 00:00:00,SLG , FTO , TiO2-c ,,, Perovskite , p-DTS(FBTTh2)2 ,,,, Ag,0.16,nip,FALSE,MA,Pb,I,3,HI,1.5,1,Spin-coating,DMF,1,Unknown,FALSE,Unknown,Unknown,14.7,14.2,TRUE,ISOS_D_3,Dark,FALSE,Open circuit,85.0; 85.0,Air,85,2,FALSE,60,1,,
2019-04-25 00:00:00,SLG , ITO , SnO2-np ,,, Perovskite , PTAA ,,,, Ag,0.1,nip,FALSE,MA,Pb,I,3,Undoped,1.6,1,Spin-coating,DMF; DMSO,9; 1,Chlorobenzene,FALSE,Unknown,Unknown,,,TRUE,ISOS-D-2I,Dark,FALSE,Open circuit,85.0; 85.0,N2,0,175,FALSE,60,#DIV/0!,,
2017-11-28 00:00:00,SLG , FTO , TiO2-c , PCBA ,, Perovskite , Spiro-MeOTAD ,,,, Ag,0.04,nip,FALSE,MA,Pb,I,3,Cl,1.58,1,Spin-coating,Unknown,,Unknown,FALSE,Unknown,Unknown,14.48,12.33,TRUE,ISOS-D-1,Dark,FALSE,Open circuit,25.0; 25.0,Air,,192,FALSE,60,96,,
2019-12-09 00:00:00,SLG , FTO , SnO2-c ,,, Perovskite , Spiro-MeOTAD ,,,, Ag,0.1,nip,FALSE,Cs; FA; MA,Pb,Br; I,0.51; 2.49,,,1,Spin-coating,DMF; DMSO,4; 1,Chlorobenzene,FALSE,Unknown,Unknown,18.83,16.45,TRUE,ISOS-D-2,Dark,FALSE,Open circuit,85.0; 85.0,Air,,600,FALSE,60,300,,
2019-05-31 00:00:00,SLG , FTO , SnO2-np ,,, Perovskite , Spiro-MeOTAD ,,,, Ag,0.09,nip,FALSE,MA,Pb,I,3,,1.55,1,Spin-coating,DMF; DMSO,1; 0.89,Vacuum,FALSE,Unknown,Unknown,18.08,17.03,TRUE,ISOS-D-1,Dark,FALSE,Open circuit,25.0; 25.0,Air,40,840,FALSE,60,420,,
2020-02-05 00:00:00,SLG , ITO , SnO2-np ,,, Perovskite , Spiro-MeOTAD ,,,, Ag,0.075,nip,FALSE,Cs,Pb,Br; I,1; 2,,1.91,1,Spin-coating,DMSO,1,Unknown,TRUE,Unknown,Unknown,13.4,,TRUE,ISOS-D-2,Dark,FALSE,Open circuit,85.0; 85.0,Air,,240,FALSE,60,120,,
2019-08-13 00:00:00,SLG , FTO , TiO2-c ,,, Perovskite , Spiro-MeOTAD ,,,, Ag,0.09,nip,FALSE,Cs,Pb,Br,3,,,1,Co-evaporation,Unknown,,Unknown,FALSE,Unknown,Unknown,10.91,9.19,TRUE,ISOS-D-1,Dark,FALSE,Open circuit,25.0; 25.0,Air,45,1000,FALSE,60,500,600,60
2019-10-04 00:00:00,SLG , FTO , TiO2-c ,,, Perovskite , Spiro-MeOTAD ,,,, Ag,0.08,nip,FALSE,MA,Pb,I,3,Hydrophosphoric acid; rGO; PbAc2,1.6,1,Spin-coating,DMF,1,Unknown,FALSE,Unknown,Unknown,16.5,,TRUE,ISOS-D-1,Dark,FALSE,Open circuit,25.0; 25.0,Air,10,1200,FALSE,60,600,,
2019-06-05 00:00:00,SLG , FTO , TiO2-c ,,, Perovskite , Spiro-MeOTAD ,,,, Ag,0.1,nip,FALSE,MA,Pb,I,3,,1.59,1,Spin-coating,DMF,1,Ethyl acetate,FALSE,Unknown,Unknown,13.17,,TRUE,ISOS-D-1,Dark,FALSE,Open circuit,25.0; 25.0,Air,30,216,FALSE,60,108,,
2018-04-17 00:00:00,SLG , FTO , TiO2-c ,,, Perovskite , Spiro-MeOTAD ,,,, Ag,0.101,nip,FALSE,Cs; FA; GU,Pb,I,3,,1.53,1,Spin-coating,DMF; DMSO,76; 24,Chlorobenzene; Chloroform,FALSE,Unknown,Unknown,17.7,,TRUE,ISOS-L-2,Solar simulator,FALSE,Open circuit,25.0; 25.0,Air,85,3,FALSE,60,1.5,,
2020-06-12,SLG , FTO , TiO2-c ,,, Perovskite , Spiro-MeOTAD ,,,, Ag,0.1,nip,FALSE,MA,Pb,I,3,nan,1.63,1,Spin-coating,DMF,1,Ethyl acetate,FALSE,Unknown,Unknown,14,,TRUE,ISOS-D-1,Dark,FALSE,Open circuit,nan; nan,Air,25,720,FALSE,60,360,,
2015-10-25 00:00:00,SLG , ITO , ZnO-np ,,, Perovskite , Spiro-MeOTAD ,,,, Ag,0.04,nip,FALSE,MA,Pb,I,3,,1.6,2,Spin-coating >> CBD,DMF >> IPA,1 >> 1,Unknown,FALSE,Unknown,Unknown,13.6,,TRUE,ISOS-D-1,Dark,FALSE,Open circuit,25.0; 25.0,Air,,700,FALSE,60,350,,
2017-10-03 00:00:00,SLG , FTO , TiO2-c , TiO2-mp ,, Perovskite , Spiro-MeOTAD ,,,, Ag,0.1,nip-mp,FALSE,MA,Pb,I,3,LiI,1.6,2,Spin-coating >> CBD,DMF >> IPA,1 >> 1,Unknown,FALSE,Unknown,Unknown,17.01,13.33,TRUE,ISOS-D-1,Dark,FALSE,Open circuit,25.0; 25.0,Air,40,840,FALSE,60,420,,
2017-11-03 00:00:00,SLG , FTO , TiO2-c , TiO2-mp ,, Perovskite , Spiro-MeOTAD ,,,, Ag,0.09,nip-mp,FALSE,MA,Pb,I,3,Undoped,1.6,2,Spin-coating >> Recrystallization,DMF >> none,1 >> 1,Unknown,FALSE,Unknown,Unknown,16.6,17.6,TRUE,ISOS-D-1,Dark,FALSE,Open circuit,20.0; 20.0,Air,,336,FALSE,60,168,,
2018-02-23 00:00:00,SLG , FTO , TiO2-c , TiO2-mp ,, Perovskite , Spiro-MeOTAD ,,,, Ag,0.1,nip-mp,FALSE,MA,Pb,I,3,,1.6,1,Spin-coating,DMF; DMSO,6; 2,Chlorobenzene,FALSE,Unknown,Unknown,16.8,16.8,TRUE,ISOS-L-1,Light,FALSE,Open circuit,25.0; 25.0,Air,,200,FALSE,60,100,,
2018-09-08 00:00:00,SLG , FTO , TiO2-c , TiO2-mp ,, Perovskite , Spiro-MeOTAD ,,,, Ag,1.84,nip-mp,FALSE,MA,Pb,I,3,,1.6,1,Spin-coating,DMF,1,Diethyl ether,FALSE,Unknown,Unknown,14.74,,TRUE,ISOS-D-1,Dark,FALSE,Open circuit,25.0; 25.0,Air,,950,FALSE,60,475,,
2020-06-22,SLG , FTO , TiO2-c , TiO2-mp ,, Perovskite , Spiro-MeOTAD ,,,, Ag,,nip-mp,FALSE,MA,Pb,I,3,P(EO/EP),nan,1,Spin-coating,DMF; DMSO,4; 1,Ethyl acetate,FALSE,Unknown,Unknown,14.14,12.2,TRUE,ISOS-D-1,Dark,FALSE,Open circuit,nan; nan,Unknown,50,480,FALSE,60,240,,
2020-06-22,SLG , FTO , TiO2-c , TiO2-mp ,, Perovskite , Spiro-MeOTAD ,,,, Ag,,nip-mp,FALSE,MA,Pb,I,3,P(EO/EP),nan,1,Spin-coating,DMF; DMSO,4; 1,Ethyl acetate,FALSE,Unknown,Unknown,13.31,13.29,TRUE,ISOS-D-1,Dark,FALSE,Open circuit,nan; nan,Unknown,50,480,FALSE,60,240,,
2019-08-12,SLG , FTO , TiO2-c , TiO2-mp ,, Perovskite , Spiro-MeOTAD ,,,, Ag,0.1,nip-mp,FALSE,FA; MA,Pb,I,3,MACl,nan,2,Spin-coating | Spin-coating,DMF; DMSO | IPA,10; 1 | 1,Unknown,FALSE,Unknown,Unknown,14.95,,TRUE,ISOS-D-1,Dark,FALSE,Open circuit,20.0; 20.0,Air,20,1000,FALSE,60,500,,
2018-08-14 00:00:00,SLG , FTO , ZnO, ZnO-nanofibers ,, Perovskite , Spiro-MeOTAD ,,,, Ag,0.1,nip,FALSE,MA,Pb,I,3,,1.56,2,Spin-coating >> CBD,Unknown,,Unknown,FALSE,Unknown,Unknown,17.26,17.11,TRUE,ISOS-D-1,Dark,FALSE,Open circuit,25.0; 25.0,Ambient,,500,FALSE,60,250,,
2019-09-04 00:00:00,SLG , FTO , TiO2-c , TiO2-mp ,, Perovskite , YC-2 ,,,, Ag,0.04,nip-mp,FALSE,MA,Pb,I,3,,1.6,1,Spin-coating,DMF; DMSO,9; 1,Diethyl ether,FALSE,Unknown,Unknown,4.05,2.29,TRUE,ISOS-D-1,Dark,FALSE,Open circuit,25.0; 25.0,Air,30,500,FALSE,60,250,,
2018-10-11 00:00:00,SLG , ITO , NiO-c ,,, Perovskite , PCBM-60 ,,,, AgAl,0.1,pin,FALSE,FA; MA,Pb,Br; I,0.15; 2.85,,,1,Spin-coating,DMF,1,Chlorobenzene,FALSE,Unknown,Unknown,20.07,20.05,TRUE,ISOS-D-1,Dark,FALSE,Open circuit,nan; nan,Air,18,2400,FALSE,60,1200,,
2017-08-23 00:00:00,SLG , ITO , PEDOT:PSS ,,, Perovskite , a-DMEC70 ,,,, Al,0.06,pin,FALSE,MA,Pb,I,3,,1.6,1,Spin-coating,DMF,1,Toluene,TRUE,SLG,UV-curable epoxy,17.9,,TRUE,ISOS-D-1,Dark,FALSE,Open circuit,25.0; 25.0,Air,20,240,FALSE,60,120,,
2016-01-07 00:00:00,SLG , ITO , CuOx ,,, Perovskite , PCBM-60 ,,,, Al,0.1,pin,FALSE,MA,Pb,I,3,Undoped,1.54,1,Spin-coating,DMF,1,Unknown,FALSE,Unknown,Unknown,8.23,,TRUE,ISOS-D-1I,Dark,FALSE,Open circuit,25.0; 25.0,N2,0,360,FALSE,60,180,,
2016-05-16 00:00:00,SLG , ITO , PEDOT:PSS ,,, Perovskite , PCBM-60 ,,,, Al,0.035,pin,FALSE,MA,Pb,I,3,Cl,1.6,1,Spin-coating,DMF,1,Unknown,FALSE,Unknown,Unknown,12.7,11.1,TRUE,ISOS-L-1I,Light,FALSE,Open circuit,25.0; 25.0,Unknown,,2,FALSE,60,1,,
2018-06-18,SLG , ITO , PEDOT:PSS ,,, Perovskite , PCBM-60 ,,,, Al,0.13,pin,FALSE,MA,Pb,I,3,nan,1.6,1,Unknown,DMF; DMSO,7; 3,Unknown,FALSE,Unknown,Unknown,13.22,12.8,TRUE,ISOS-L-1,,FALSE,Open circuit,nan; nan,N2,,570,FALSE,60,285,,
2018-06-12 00:00:00,SLG , FTO , TiO2-c , TiO2-mp ,, Perovskite , Spiro-MeOTAD , MoOx ,,, Al,0.15,nip-mp,FALSE,Cs; FA; MA,Pb,Br; I,0.51; 2.49,,,1,Spin-coating,DMF; DMSO,4; 1,Trifluorotoluene,FALSE,Unknown,Unknown,18.62,,TRUE,ISOS-D-2,Dark,FALSE,Open circuit,120.0; 120.0,Air,20,0.5,FALSE,60,0.25,,
2018-07-09 00:00:00,SLG , FTO , TiO2-c , TiO2-mp ,, Perovskite ," 3,6-cbz-EDOT ",,,, Au,0.04,nip-mp,FALSE,MA,Pb,I,3,,1.6,3,Spin-coating >> Spin-coating >> Spin-coating,DMF >> DMF >> IPA,nan >> nan >> nan,Unknown,FALSE,Unknown,Unknown,4.3,,TRUE,ISOS-D-1,Dark,FALSE,Open circuit,25.0; 25.0,Ambient,,168,FALSE,60,84,,
2017-03-17 00:00:00,SLG , FTO , TiO2-c , TiO2-mp ,, Perovskite , P3HT ,,,, Au,0.15,nip-mp,FALSE,MA,Pb,Br,3,,2.3,1,Spin-coating,DMSO; GBL,7; 3,Toluene,FALSE,Unknown,Unknown,3.72,,TRUE,ISOS-L-1,White LED,FALSE,Open circuit,35.0; 35.0,Dry air,,5,FALSE,60,2.5,,
2019-06-27 00:00:00,SLG , FTO , TiO2-c ,,, Perovskite , PTAA ,,,, Au,0.09,nip,FALSE,FA; MA,Pb,Br; I,0.15; 2.85,Rb,1.51,1,Spin-coating,DMF; DMSO,4; 1,Trifluorotoluene,FALSE,Unknown,Unknown,17.03,15.94,TRUE,ISOS-D-1,Dark,FALSE,Open circuit,25.0; 25.0,Air,30,1000,FALSE,60,500,,60
2019-10-18 00:00:00,SLG , FTO , TiO2-c , TiO2-mp ,, Perovskite , PTAA ,,,, Au,0.0916,nip-mp,FALSE,Cs; FA; MA,Pb,Br; I,0.51; 2.49,PTMA; Rb,,2,Spin-coating >> Spin-coating,Acetonitrile; DMF;  DMSO >> IPA,86; 700; 114 >> 1,Antisolvent,FALSE,Unknown,Unknown,18.8,,TRUE,ISOS-L-1,Light,FALSE,Open circuit,25.0; 25.0,Ambient,,600,FALSE,60,300,,
2017-09-27 00:00:00,SLG , FTO , TiO2-c , TiO2-mp ,, Perovskite , PTAA ,,,, Au,0.09,nip-mp,FALSE,MA,Sn,I,3,enI2; SnF2,1.4,1,Spin-coating,DMF; DMSO,9; 1,Unknown,FALSE,Unknown,Unknown,5.49,,TRUE,ISOS-L-1,Light,FALSE,Open circuit,25.0; 25.0,Air,,0.17,FALSE,60,0.085,,
2019-10-22 00:00:00,SLG , FTO , TiO2-c , TiO2-mp ,, Perovskite , PTAA ,,,, Au,0.1,nip-mp,FALSE,Cs; FA; MA,Pb,Br; I,0.45; 2.55,Rb,,1,Spin-coating,DMF; DMSO,4; 1,Chlorobenzene,FALSE,Unknown,Unknown,19.61,,TRUE,ISOS-D-2,Dark,FALSE,Open circuit,65.0; 65.0,Air,45,100,FALSE,60,50,,
2019-05-10 00:00:00,SLG , FTO , TiO2-c , TiO2-mp ,, Perovskite , PTAA ,,,, Au,0.09,nip-mp,FALSE,FA; MA,Pb,Br; I,0.45; 2.55,,,1,Spin-coating,DMF; DMSO,4; 1,Chlorobenzene,FALSE,Unknown,Unknown,16.8,16.04,TRUE,ISOS-D-1,Dark,FALSE,Open circuit,25.0; 25.0,Air,35,2400,FALSE,60,1200,,
2020-01-29,SLG , FTO , TiO2-c , TiO2-mp ,, Perovskite , PTAA ,,,, Au,0.09,nip-mp,FALSE,FA; MA,Pb,Br; I,0.51; 2.49,Undoped,1.61,1,Spin-coating,DMF; DMSO,4; 1,Chlorobenzene,FALSE,Unknown,Unknown,17.1,16.52,TRUE,ISOS-D-1,Dark,FALSE,Open circuit,nan; nan,Air,40,500,FALSE,60,250,,
2018-01-19 00:00:00,SLG , FTO , ZnO-np , MgO-EA ,, Perovskite , Spiro-MeOTAD ,,,, Au,0.11,nip,FALSE,Cs; FA; MA,Pb,Br; I,0.51; 2.49,,,1,Spin-coating,DMF; DMSO,1; 4,Ethyl acetate,FALSE,Unknown,Unknown,18.32,18.25,TRUE,ISOS-D-1,Dark,FALSE,Open circuit,25.0; 25.0,Air,70,4,FALSE,60,2,,
2019-08-12 00:00:00,SLG , ITO , SnO2-np , OEABS ,, Perovskite , Spiro-MeOTAD ,,,, Au,0.1,nip,FALSE,Cs; FA; MA,Pb,Br; I,0.45; 2.55,,1.6,1,Spin-coating,DMF; DMSO,1; 4,Chlorobenzene,FALSE,Unknown,Unknown,19.82,,TRUE,ISOS_D_3,Dark,FALSE,Open circuit,85.0; 85.0,Air,85,160,FALSE,60,80,,
2019-02-21 00:00:00,SLG , ITO , SnO2-c , PCBM-60 ,, Perovskite , Spiro-MeOTAD ,,,, Au,0.16,nip,FALSE,Cs; FA; MA,Pb,Br; I,0.51; 2.49,HI,,1,Spin-coating,DMF; DMSO,4; 1,Ethyl acetate,FALSE,Unknown,Unknown,19.32,17.55,TRUE,ISOS-D-1,Dark,FALSE,Open circuit,20.0; 20.0,Air,20,1000,FALSE,60,500,,60
2019-12-28 00:00:00,SLG , ITO , C60 ,,, Perovskite , Spiro-MeOTAD ,,,, Au,0.04,nip,FALSE,MA,Pb,I,3,,1.6,1,Spin-coating,DMF; DMSO,4; 1,Chlorobenzene,FALSE,Unknown,Unknown,17.57,,TRUE,ISOS-D-1,Dark,FALSE,Open circuit,25.0; 25.0,Air,30,200,FALSE,60,100,,
2018-12-06 00:00:00,SLG , ITO , SnO2 ,,, Perovskite , Spiro-MeOTAD ,,,, Au,0.108,nip,FALSE,Cs; FA; MA,Pb,Br; I,0.35; 2.65,,,1,Spin-coating,DMF; DMSO,4; 1,Chlorobenzene,FALSE,Unknown,Unknown,17.72,,TRUE,ISOS-D-1,Dark,FALSE,Open circuit,25.0; 25.0,Air,35,600,FALSE,60,300,,
2019-08-02 00:00:00,SLG , FTO , SnO2-c ,,, Perovskite , Spiro-MeOTAD ,,,, Au,0.17,nip,FALSE,MA,Pb,I,3,Cl,1.6,1,Spin-coating,DMF,1,Unknown,FALSE,Unknown,Unknown,15.85,,TRUE,ISOS-D-1,Dark,FALSE,Open circuit,30.0; 30.0,Air,45,1200,FALSE,60,600,,
2018-05-07 00:00:00,SLG , FTO , SnO2-c ,,, Perovskite , Spiro-MeOTAD ,,,, Au,0.1,nip,FALSE,MA,Pb,I,3,,1.6,1,Spin-coating,DMF; DMSO,4; 1,Ethyl acetate,FALSE,Unknown,Unknown,15.1,,TRUE,ISOS-D-1,Dark,FALSE,Open circuit,25.0; 25.0,Air,60,360,FALSE,60,180,,
2018-05-07 00:00:00,SLG , FTO , SnO2-c ,,, Perovskite , Spiro-MeOTAD ,,,, Au,0.1,nip,FALSE,MA,Pb,I,3,,1.6,1,Spin-coating,DMF; DMSO,4; 1,Propyl acetate,FALSE,Unknown,Unknown,13.4,,TRUE,ISOS-D-1,Dark,FALSE,Open circuit,25.0; 25.0,Air,60,360,FALSE,60,180,,
2019-03-06 00:00:00,SLG , FTO , SnO2-c ,,, Perovskite , Spiro-MeOTAD ,,,, Au,0.16,nip,FALSE,MA,Pb,I,3,,1.6,1,Spin-coating,DMF; DMSO,4; 1,Diethyl ether,FALSE,Unknown,Unknown,17.02,,TRUE,ISOS-D-1,Dark,FALSE,Open circuit,25.0; 25.0,Air,50,200,FALSE,60,100,,
2019-03-26,SLG , FTO , SnO2-c ,,, Perovskite , Spiro-MeOTAD ,,,, Au,0.16,nip,FALSE,FA; MA,Pb,Br; I,0.45; 2.55,nan,nan,1,Spin-coating,DMF; DMSO,4; 1,Ethyl acetate,FALSE,Unknown,Unknown,19.05,14.92,TRUE,ISOS-D-1,Dark,FALSE,Open circuit,25.0; 25.0,Air,20,1000,FALSE,60,500,,
2019-06-20 00:00:00,SLG , FTO , SnO2-np ,,, Perovskite , Spiro-MeOTAD ,,,, Au,0.1,nip,FALSE,FA; MA,Pb,Br; I,0.45; 2.55,,1.57,1,Spin-coating,DMF; DMSO,4; 1,Chlorobenzene,FALSE,Unknown,Unknown,15.69,16.46,TRUE,ISOS-D-1,Dark,FALSE,Open circuit,25.0; 25.0,Air,35,720,FALSE,60,360,,
2019-12-05 00:00:00,SLG , FTO , SnO2-np ,,, Perovskite , Spiro-MeOTAD ,,,, Au,0.06,nip,FALSE,Cs; FA; MA,Pb,Br; I,0.51; 2.49,,,1,Spin-coating,DMF; DMSO,4; 1,Chlorobenzene,FALSE,Unknown,Unknown,19.88,,TRUE,ISOS-D-1,Dark,FALSE,Open circuit,25.0; 25.0,Air,30,720,FALSE,60,360,,
2020-01-30 00:00:00,SLG , FTO , SnO2-np ,,, Perovskite , Spiro-MeOTAD ,,,, Au,0.0935,nip,FALSE,BA; Cs; FA,Pb,Br; I,0.3; 2.7,,,1,Spin-coating,DMF; DMSO,7; 3,Chlorobenzene,FALSE,Unknown,Unknown,9.12,9.15,TRUE,ISOS-L-1,Xenon,FALSE,MPPT,25.0; 25.0,Air,70,60,FALSE,60,30,,
2019-06-19 00:00:00,SLG , ITO , SnO2-np ,,, Perovskite , Spiro-MeOTAD ,,,, Au,0.09,nip,FALSE,FA,Pb,I,3,Cl,1.526,1,Spin-coating,DMF; NNP,7; 1,Vacuum,FALSE,Unknown,Unknown,21.23,,TRUE,ISOS-L-1,Light,FALSE,Open circuit,25.0; 25.0,Air,30,1,FALSE,60,0.5,,
2018-11-13 00:00:00,SLG , FTO , TiO2-c ,,, Perovskite , Spiro-MeOTAD ,,,, Au,0.075,nip,FALSE,MA,Pb,I,3,,1.6,2,Spin-coating >> Spin-coating,DMF >> IPA,1 >> 1,Unknown,FALSE,Unknown,Unknown,16.89,15.06,TRUE,ISOS-D-1I,Dark,FALSE,Open circuit,25.0; 25.0,N2,0,280,FALSE,60,140,,
2019-06-26 00:00:00,SLG , FTO , TiO2-c ,,, Perovskite , Spiro-MeOTAD ,,,, Au,0.1,nip,FALSE,FA; MA,Pb,I,3,,1.6,1,Spin-coating,DMF,1,Unknown,FALSE,Unknown,Unknown,17.92,,TRUE,ISOS-D-1,Dark,FALSE,Open circuit,25.0; 25.0,Air,20,1500,FALSE,60,750,,
2017-08-25 00:00:00,SLG , FTO , TiO2-c ,,, Perovskite , Spiro-MeOTAD ,,,, Au,0.12,nip,FALSE,MA,Pb,I,3,,1.6,2,Spin-coating >> CBD,DMF >> IPA,1 >> 1,Unknown,FALSE,Unknown,Unknown,12.18,9.53,TRUE,ISOS-D-1,Dark,FALSE,Open circuit,25.0; 25.0,Air,60,480,FALSE,60,240,,
2018-03-29 00:00:00,SLG , FTO , TiO2-c ,,, Perovskite , Spiro-MeOTAD ,,,, Au,0.04,nip,FALSE,MA,Pb,I,3,,1.6,2,Spin-coating >> CBD,DMF >> IPA,1 >> 1,Unknown,FALSE,Unknown,Unknown,15.6,17.3,TRUE,ISOS-D-1,Dark,FALSE,Open circuit,25.0; 25.0,Air,35,264,FALSE,60,132,,
2018-04-18 00:00:00,SLG , FTO , TiO2-c ,,, Perovskite , Spiro-MeOTAD ,,,, Au,0.1,nip,FALSE,MA,Pb,I,3,,1.6,1,Spin-coating,DMF; DMSO,4; 1,Toluene,FALSE,Unknown,Unknown,17.2,,TRUE,ISOS-D-1I,Dark,FALSE,Open circuit,25.0; 25.0,N2,0,1680,FALSE,60,840,,
2017-11-06 00:00:00,SLG , FTO , TiO2-c ,,, Perovskite , Spiro-MeOTAD ,,,, Au,0.06,nip,FALSE,MA,Pb,I,3,Cl,1.56,1,Spin-coating,DMF,1,Unknown,FALSE,Unknown,Unknown,17.03,,TRUE,ISOS-D-1,Dark,FALSE,Open circuit,25.0; 25.0,Air,35,264,FALSE,60,132,,
2019-01-08 00:00:00,SLG , FTO , TiO2-c ,,, Perovskite , Spiro-MeOTAD ,,,, Au,0.1,nip,FALSE,FA; MA,Pb,Br; I,0.51; 2.49,,,1,Spin-coating,DMF; DMSO,4; 1,Chlorobenzene,FALSE,Unknown,Unknown,1.88,,TRUE,ISOS-D-1I,Dark,FALSE,Open circuit,25.0; 25.0,N2,0,436,FALSE,60,218,,
2018-04-19 00:00:00,SLG , FTO , TiO2-c ,,, Perovskite , Spiro-MeOTAD ,,,, Au,0.12,nip,FALSE,MA,Pb,I,3,,1.6,1,Spin-coating,DMF,1,Chlorobenzene,FALSE,Unknown,Unknown,20.1,18.8,TRUE,ISOS-L-1I,Solar simulator,FALSE,MPPT,40.0; 40.0,Ar,0,480,FALSE,60,240,,
2019-12-10 00:00:00,SLG , FTO , TiO2-c ,,, Perovskite , Spiro-MeOTAD ,,,, Au,0.09,nip,FALSE,FA; MA,Pb,I,3,,,1,Spin-coating,DMF; DMSO,3; 7,Chlorobenzene,FALSE,Unknown,Unknown,19.16,17.31,TRUE,ISOS-D-1,Dark,FALSE,Open circuit,30.0; 30.0,Air,40,800,FALSE,60,400,,
2020-08-29,SLG , FTO , TiO2-c ,,, Perovskite , Spiro-MeOTAD ,,,, Au,,nip,FALSE,MA,Pb,I,3,nan,1.59,1,Spin-coating,DMF; DMSO,4; 1,Chlorobenzene,FALSE,Unknown,Unknown,17.18,15.61,TRUE,ISOS-D-1,Dark,FALSE,Open circuit,nan; nan,Air,30,720,FALSE,60,360,,
2019-04-04 00:00:00,SLG , ITO , TiO2-c ,,, Perovskite , Spiro-MeOTAD ,,,, Au,0.1,nip,FALSE,MA,Pb,I,3,,1.6,1,Spin-coating,DMF,1,Unknown,FALSE,Unknown,Unknown,16.76,,TRUE,ISOS-D-1,Dark,FALSE,Open circuit,20.0; 20.0,Air,35,1000,FALSE,60,500,,60
2019-04-04 00:00:00,SLG , ITO , TiO2-c ,,, Perovskite , Spiro-MeOTAD ,,,, Au,0.1,nip,FALSE,MA,Pb,I,3,4-(1H-imidazol-3-ium-3-yl) butane-1-sulfonate,1.6,1,Spin-coating,DMF,1,Unknown,FALSE,Unknown,Unknown,15.92,,TRUE,ISOS-D-1,Dark,FALSE,Open circuit,20.0; 20.0,Air,35,1000,FALSE,60,500,,60
2019-03-04 00:00:00,SLG , ITO , TiO2-c ,,, Perovskite , Spiro-MeOTAD ,,,, Au,0.1,nip,FALSE,Cs; FA; MA,Pb,I,3,,,1,Spin-coating,DMF; DMSO,4; 1,Chlorobenzene,FALSE,Unknown,Unknown,,,TRUE,ISOS-L-1,Light,FALSE,Passive resistance,25.0; 25.0,Ambient,,12,FALSE,60,#DIV/0!,,
2018-04-17 00:00:00,SLG , ITO , TiO2-np ,,, Perovskite , Spiro-MeOTAD ,,,, Au,0.049,nip,FALSE,Cs; FA; MA,Pb,Br; I,0.1; 2.9,,1.55,2,Spin-coating >> Spin-coating,DMF; DMSO >> IPA,9; 1 >> 1,Unknown,FALSE,Unknown,Unknown,21.7,,TRUE,ISOS-L-1I,Light,TRUE,MPPT,25.0; 25.0,N2,0,360,FALSE,60,180,,
2017-12-19 00:00:00,SLG , FTO , ZnO,,, Perovskite , Spiro-MeOTAD ,,,, Au,0.15,nip,FALSE,MA,Pb,I,3,,1.6,1,Spin-coating,DMF,1,Unknown,FALSE,Unknown,Unknown,12.81,,TRUE,ISOS-D-2I,Dark,FALSE,Open circuit,100.0; 100.0,Unknown,,24,FALSE,60,12,,
2016-06-22 00:00:00,SLG , FTO , Zn2SnO4 , rGO; Zn2SnO4-fiber ,, Perovskite , Spiro-MeOTAD ,,,, Au,0.03,nip,FALSE,MA,Pb,I,3,,1.6,1,Spin-coating,GBL,1,Toluene,FALSE,Unknown,Unknown,7.94,,TRUE,ISOS-D-1,Dark,FALSE,Open circuit,25.0; 25.0,Air,,16.7,FALSE,60,8.35,,
2015-02-18 00:00:00,SLG , FTO , TiO2-nw , TiO2-c ,, Perovskite , Spiro-MeOTAD ,,,, Au,0.08,nip,FALSE,MA,Pb,I,3,Cl,1.6,1,Spin-coating,DMF,1,Unknown,FALSE,Unknown,Unknown,12.2,,TRUE,ISOS-D-1,Dark,FALSE,Open circuit,25.0; 25.0,Air,35,1324,FALSE,60,662,,
2017-11-24 00:00:00,PET , ITO , SnO2-c , TiO2-mp ,, Perovskite , Spiro-MeOTAD ,,,, Au,0.1,nip-mp,FALSE,MA,Pb,I,3,,1.6,1,Spin-coating,DMF; DMSO,9; 1,Diethyl ether,FALSE,Unknown,Unknown,14.8,,TRUE,ISOS-D-1,Dark,FALSE,Open circuit,25.0; 25.0,Ambient,,360,FALSE,60,180,,
2019-10-10 00:00:00,SLG , FTO , TiO2-c , TiO2-mp ,, Perovskite , Spiro-MeOTAD ,,,, Au,0.16,nip-mp,FALSE,Cs; FA; MA,Pb,Br; I,0.25; 2.75,,,1,Spin-coating,DMF; DMSO,4; 1,Chlorobenzene,FALSE,Unknown,Unknown,21.2,,TRUE,ISOS-L-2I,Light,FALSE,MPPT,60.0; 60.0,Unknown,,50,TRUE,60,25,,
2019-01-17 00:00:00,SLG , FTO , TiO2-c , TiO2-mp ,, Perovskite , Spiro-MeOTAD ,,,, Au,0.09,nip-mp,FALSE,Cs; FA,Pb,Br; I,0.3; 2.7,,,1,Spin-coating,DMF; DMSO,4; 1,Chlorobenzene,FALSE,Unknown,Unknown,18.97,17.13,TRUE,ISOS-D-1,Dark,FALSE,Open circuit,25.0; 25.0,Air,50,2400,FALSE,60,1200,,
2019-09-02 00:00:00,SLG , FTO , TiO2-c , TiO2-mp ,, Perovskite , Spiro-MeOTAD ,,,, Au,0.09,nip-mp,FALSE,EA; MA,Pb,I,28,EAI,,1,Spin-coating,DMF; DMSO,4; 1,Chlorobenzene,FALSE,Unknown,Unknown,16.05,,TRUE,ISOS-D-1,Dark,FALSE,Open circuit,25.0; 25.0,Air,50,1440,FALSE,60,720,,81
2018-10-29 00:00:00,SLG , FTO , TiO2-c , TiO2-mp ,, Perovskite , Spiro-MeOTAD ,,,, Au,0.09,nip-mp,FALSE,(HEA); Cs; FA,Pb,Br; I,3.3; 29.7,,1.63,1,Spin-coating,DMF; DMSO,4; 1,Chlorobenzene,FALSE,Unknown,Unknown,15.62,,TRUE,ISOS-D-2,Dark,FALSE,Open circuit,85.0; 85.0,Air,10,400,FALSE,60,200,,
2019-02-11 00:00:00,SLG , FTO , TiO2-c , TiO2-mp ,, Perovskite , Spiro-MeOTAD ,,,, Au,0.1,nip-mp,FALSE,FA; MA,Pb,Br; I,0.45; 2.55,,,1,Spin-coating,DMF; DMSO,4; 1,Chlorobenzene,FALSE,Unknown,Unknown,18.41,17.59,TRUE,ISOS-D-1,Dark,FALSE,Open circuit,25.0; 25.0,Air,42.5,300,FALSE,60,150,,
2017-05-11 00:00:00,SLG , FTO , TiO2-c , TiO2-mp ,, Perovskite , Spiro-MeOTAD ,,,, Au,0.12,nip-mp,FALSE,MA,Pb,I,3,,1.6,2,Spin-coating >> Spin-coating,DMSO; GBL >> IPA,3; 7 >> 1,Toluene,FALSE,Unknown,Unknown,9.46,,TRUE,ISOS-L-1I,Light,FALSE,Open circuit,20.0; 20.0,Dry air,,5,FALSE,60,2.5,,
2017-02-04 00:00:00,SLG , FTO , TiO2-c , TiO2-mp ,, Perovskite , Spiro-MeOTAD ,,,, Au,0.1,nip-mp,FALSE,FA; MA,Pb,Br; I,0.51; 2.49,,,1,Spin-coating,DMF; DMSO; NMP,5; 1; 0.2,Chlorobenzene; Toluene,FALSE,Unknown,Unknown,18.85,15.99,TRUE,ISOS-L-1,Xenon,TRUE,Open circuit,45.0; 45.0,Ambient,,740,FALSE,60,370,,
2018-05-24 00:00:00,SLG , FTO , TiO2-c , TiO2-mp ,, Perovskite , Spiro-MeOTAD ,,,, Au,0.1,nip-mp,FALSE,MA,Pb,I,3,,1.6,1,Spin-coating,DMSO,1,Unknown,FALSE,Unknown,Unknown,17.68,12.42,TRUE,ISOS-D-1,Dark,FALSE,Open circuit,25.0; 25.0,Ambient,,600,FALSE,60,300,,
2019-01-09 00:00:00,SLG , FTO , TiO2-c , TiO2-mp ,, Perovskite , Spiro-MeOTAD ,,,, Au,0.16,nip-mp,FALSE,MA,Pb,I,3,,1.56,2,Spin-coating >> Recrystallization,DMSO >> none,1 >> 1,Unknown,FALSE,Unknown,Unknown,18.22,,TRUE,ISOS-L-1I,Light,FALSE,MPPT,25.0; 25.0,Ar,0,1000,FALSE,60,500,,60
2016-04-01 00:00:00,SLG , FTO , TiO2-c , TiO2-mp ,, Perovskite , Spiro-MeOTAD ,,,, Au,0.1,nip-mp,FALSE,MA,Pb,I,3,,1.6,2,Spin-coating >> Spin-coating,DMSO >> IPA,1 >> 1,Unknown,FALSE,Unknown,Unknown,8.78,8.02,TRUE,ISOS-D-1,Dark,FALSE,Open circuit,25.0; 25.0,Air,70,500,FALSE,60,250,,
2018-07-03 00:00:00,SLG , FTO , TiO2-c , TiO2-mp ,, Perovskite , Spiro-MeOTAD ,,,, Au,0.1,nip-mp,FALSE,MA,Pb,I,3,,1.571,1,Spin-coating,DMF; DMSO,4; 1,Ethyl acetate,FALSE,Unknown,Unknown,14.5,,TRUE,ISOS-D-1,Dark,FALSE,Open circuit,25.0; 25.0,Air,30,600,FALSE,60,300,,
2018-10-02 00:00:00,SLG , FTO , TiO2-c , TiO2-mp ,, Perovskite , Spiro-MeOTAD ,,,, Au,0.16,nip-mp,FALSE,Cs; MA,Pb,I,3,,,1,Spin-coating,DMF; DMSO,8; 1,Diethyl ether,FALSE,Unknown,Unknown,13.2,,TRUE,ISOS-D-1,Dark,FALSE,Open circuit,25.0; 25.0,Air,40,720,FALSE,60,360,,
2018-05-10 00:00:00,SLG , FTO , TiO2-c , TiO2-mp ,, Perovskite , Spiro-MeOTAD ,,,, Au,0.1,nip-mp,FALSE,MA,Pb,I,3,1_butyl_3_methylimidazolium chloride,1.6,1,Spin-coating,GBL; N-methyl-2-pyrrolidinone,3; 7,Diethyl ether,FALSE,Unknown,Unknown,9.74,,TRUE,ISOS-D-2,Dark,FALSE,Open circuit,100.0; 100.0,Air,50,0.3,FALSE,60,0.15,,
2016-02-22 00:00:00,SLG , FTO , TiO2-c , TiO2-mp ,, Perovskite , Spiro-MeOTAD ,,,, Au,0.1,nip-mp,FALSE,MA,Pb,I,3,,1.5,2,Spin-coating >> CBD,DMF >> IPA,1 >> 1,Unknown,TRUE,SLG,Thermoplastic,11.06,,TRUE,ISOS-D-1,Dark,FALSE,Open circuit,25.0; 25.0,Ambient,,1980,FALSE,60,990,,
2018-09-21 00:00:00,SLG , FTO , TiO2-c , TiO2-mp ,, Perovskite , Spiro-MeOTAD ,,,, Au,0.09,nip-mp,FALSE,FA; MA,Pb,Br; I,0.45; 2.55,Undoped,,1,Spin-coating,DMF; DMSO,4; 1,Chlorobenzene,FALSE,Unknown,Unknown,16.45,,TRUE,ISOS-D-1,Dark,FALSE,Open circuit,25.0; 25.0,Air,40,1000,FALSE,60,500,,60
2018-09-21 00:00:00,SLG , FTO , TiO2-c , TiO2-mp ,, Perovskite , Spiro-MeOTAD ,,,, Au,0.09,nip-mp,FALSE,FA; MA,Pb,Br; I,0.45; 2.55,PLMF,,1,Spin-coating,DMF; DMSO,4; 1,Chlorobenzene,FALSE,Unknown,Unknown,19.17,,TRUE,ISOS-D-1,Dark,FALSE,Open circuit,25.0; 25.0,Air,70,1000,FALSE,60,500,,60
2018-07-19 00:00:00,SLG , FTO , TiO2-c , TiO2-mp ,, Perovskite , Spiro-MeOTAD ,,,, Au,0.1,nip-mp,FALSE,MA,Pb,I,3,,1.6,2,Spin-coating >> Spin-coating,DMF; DMSO >> IPA,9; 1 >> 1,Unknown,FALSE,Unknown,Unknown,19.81,,TRUE,ISOS-D-1,Dark,FALSE,Open circuit,24.0; 24.0,Air,20,720,FALSE,60,360,,
2017-12-01 00:00:00,SLG , FTO , TiO2-c , TiO2-mp ,, Perovskite , Spiro-MeOTAD ,,,, Au,0.09,nip-mp,FALSE,Cs; FA; MA,Pb,Br; I,0.45; 2.55,,,1,Spin-coating,DMF; DMSO,4; 1,Chlorobenzene,FALSE,Unknown,Unknown,,,TRUE,ISOS-D-2,Dark,FALSE,Open circuit,60.0; 60.0,Air,,600,FALSE,60,#DIV/0!,,
2016-01-04 00:00:00,SLG , FTO , TiO2-c , TiO2-mp ,, Perovskite , Spiro-MeOTAD ,,,, Au,0.1,nip-mp,FALSE,MA,Pb,I,3,,1.6,2,Spin-coating >> CBD,none >> IPA,1 >> 1,Unknown,FALSE,Unknown,Unknown,14.67,,TRUE,ISOS-L-1,Light,FALSE,Open circuit,25.0; 25.0,Air,55,1.5,FALSE,60,0.75,,
2016-11-17 00:00:00,SLG , FTO , TiO2-c , TiO2-mp ,, Perovskite , Spiro-MeOTAD ,,,, Au,0.1,nip-mp,FALSE,MA,Pb,I,3,,1.6,2,Spin-coating >> CBD,DMF >> IPA,1 >> 1,Unknown,FALSE,Unknown,Unknown,13.2,,TRUE,ISOS-D-1,Dark,FALSE,Open circuit,25.0; 25.0,Air,15,2760,FALSE,60,1380,,
2019-02-07,SLG , FTO , TiO2-c , TiO2-mp ,, Perovskite , Spiro-MeOTAD ,,,, Au,0.1,nip-mp,FALSE,Cs; FA; MA,Pb,Br; I,0.45; 2.55,nan,1.5,1,Spin-coating,DMF; DMSO,9; 1,Chlorobenzene,FALSE,Unknown,Unknown,20.5,,TRUE,ISOS-D-1,Dark,FALSE,Open circuit,25.0; 25.0,Ambient,,720,FALSE,60,360,,
2019-04-04,SLG , FTO , TiO2-c , TiO2-mp ,, Perovskite , Spiro-MeOTAD ,,,, Au,0.1,nip-mp,FALSE,MA,Pb,I,3,Undoped,1.6,1,Spin-coating,DMSO,1,Chlorobenzene,FALSE,Unknown,Unknown,19.21,,TRUE,ISOS-L-1,Light,FALSE,MPPT,25.0; 25.0,Air,40,700,FALSE,60,350,,
2018-08-06 00:00:00,SLG , FTO , ZnO, ZnO-mp ,, Perovskite , Spiro-MeOTAD ,,,, Au,0.25,nip,FALSE,MA,Pb,I,3,,1.6,2,Spin-coating >> CBD,DMF >> IPA,1 >> 1,Unknown,FALSE,Unknown,Unknown,15.24,15.1,TRUE,ISOS-D-1,Dark,FALSE,Open circuit,25.0; 25.0,Air,20,500,FALSE,60,250,,
2018-02-23 00:00:00,SLG , ITO , TiO2-c , TiO2-mp , TiO2-mp , Perovskite , Spiro-MeOTAD ,,,, Au,0.1,nip-mp,FALSE,FA; MA,Pb,I,3,,1.54,2,Spin-coating >> Spin-coating,DMF; DMSO >> IPA,10; 1 >> 1,Unknown,FALSE,Unknown,Unknown,19.2,,TRUE,ISOS-D-1,Dark,FALSE,Open circuit,25.0; 25.0,Air,30,750,FALSE,60,375,,
2019-04-02 00:00:00,SLG , FTO , TiO2-c , TiO2-mp ,, Perovskite , Spiro-OMeOTAD ,,,, Au,0.09,nip-mp,FALSE,Cs; FA; MA,Pb,Br; I,0.45; 2.55,,,1,Spin-coating,DMF; DMSO,4; 1,Chlorobenzene,TRUE,Unknown,Unknown,19.37,18.52,TRUE,ISOS-D-2,Dark,FALSE,Open circuit,65.0; 65.0,Air,45,1000,FALSE,60,500,,60
2017-09-22 00:00:00,SLG , ITO , PEDOT:PSS ,,, Perovskite , C60 , BCP ,,, Al,0.04,pin,FALSE,FA,Sn,I,3,PEAI; SnF2,,1,Spin-coating,DMF; DMSO,4; 1,Diethyl ether,FALSE,Unknown,Unknown,9,,TRUE,ISOS-D-1,Dark,FALSE,Open circuit,25.0; 25.0,Air,10,1920,FALSE,60,960,,
2019-05-08 00:00:00,SLG , ITO , PEDOT:PSS ,,, Perovskite , C60 , BCP ,,, Ag,0.06,pin,FALSE,BA; MA,Pb,I,16,,1.668,1,Spin-coating,DMF,1,Unknown,FALSE,Unknown,Unknown,2.32,,TRUE,ISOS-D-1,Dark,FALSE,Open circuit,25.0; 25.0,Air,55,1000,FALSE,60,500,,60
2016-07-18 00:00:00,SLG , ITO , PEDOT:PSS ,,, Perovskite , C60 , BCP ,,, Au,0.1,pin,FALSE,MA,Pb,I,3,,1.5,2,Spin-coating >> Spin-coating,DMF >> IPA,1 >> 1,Unknown,TRUE,Unknown,Unknown,14.8,,TRUE,ISOS-D-1,Dark,FALSE,Open circuit,25.0; 25.0,Air,,1700,FALSE,60,850,,
2016-07-18 00:00:00,SLG , ITO , PEDOT:PSS ,,, Perovskite , C60 , BCP ,,, Au,0.1,pin,FALSE,MA,Pb,I,3,,1.5,2,Spin-coating >> Spin-coating,DMF >> IPA,1 >> 1,Unknown,TRUE,Unknown,Unknown,12.45,,TRUE,ISOS-D-1,Dark,FALSE,Open circuit,25.0; 25.0,Air,,1700,FALSE,60,850,,
2019-07-15 00:00:00,SLG , ITO , TZ1 ,,, Perovskite , C60 , BCP ,,, Ag,0.1,pin,FALSE,MA,Pb,I,3,,1.6,1,Spin-coating,DMF; DMSO,4; 1,Toluene,FALSE,Unknown,Unknown,12.96,,TRUE,ISOS-L-1,Light,FALSE,Open circuit,25.0; 25.0,Air,40,1,FALSE,60,0.5,,
2019-07-15 00:00:00,SLG , ITO , TZ2 ,,, Perovskite , C60 , BCP ,,, Ag,0.1,pin,FALSE,MA,Pb,I,3,,1.6,1,Spin-coating,DMF; DMSO,4; 1,Toluene,FALSE,Unknown,Unknown,14.83,,TRUE,ISOS-L-1,Light,FALSE,Open circuit,25.0; 25.0,Air,40,1,FALSE,60,0.5,,
2019-05-02 00:00:00,SLG , ITO , MoOx , PEDOT:PSS ,, Perovskite , PCBM-60 , BCP ,,, Ag,0.1058,pin,FALSE,BA; Cs; FA; MA,Pb,I,13,,1.59,1,Spin-coating,DMSO; GBL,7; 3,Unknown,FALSE,Unknown,Unknown,14.64,,TRUE,ISOS-L-1,Xenon,FALSE,Open circuit,25.0; 25.0,Air,50,200,FALSE,60,100,,
2019-02-13 00:00:00,SLG , FTO , NiO-c ,,, Perovskite , PCBM-60 , BCP ,,, Ag,0.85,pin,FALSE,MA,Pb,I,3,,1.61,1,Spin-coating,DMF; NMP,9; 8,Ethyl acetate; IPA,FALSE,Unknown,Unknown,15.56,,TRUE,ISOS-D-1I,Dark,FALSE,Open circuit,25.0; 25.0,Dry air,,720,FALSE,60,360,,
2018-03-20 00:00:00,SLG , FTO , NiO-c ,,, Perovskite , PCBM-60 , BCP ,,, Ag,0.09,pin,FALSE,MA,Eu; Pb,I,3,,,1,Spin-coating,DMSO; GBL,3; 7,Chlorobenzene,FALSE,Unknown,Unknown,15.3,,TRUE,ISOS-D-1,Dark,FALSE,Open circuit,25.0; 25.0,Air,25,288,FALSE,60,144,,
2019-09-16 00:00:00,SLG , ITO , NiO-c ,,, Perovskite , PCBM-60 , BCP ,,, Au,0.01,pin,FALSE,MA,Pb,I,3,,1.6,1,Spin-coating,DMF; DMSO,4; 1,Toluene,FALSE,Unknown,Unknown,13.93,,TRUE,ISOS-D-2I,Dark,FALSE,Open circuit,85.0; 85.0,Ar,0,70,FALSE,60,35,,
2018-03-01 00:00:00,SLG , ITO , NiO-c ,,, Perovskite , PCBM-60 , BCP ,,, Ag,0.1,pin,FALSE,MA,Pb,I,3,,1.6,1,Spin-coating,DMF,1,Toluene,FALSE,Unknown,Unknown,15.4,,TRUE,ISOS-D-1,Dark,FALSE,Open circuit,25.0; 25.0,Air,40,720,FALSE,60,360,,
2018-12-22 00:00:00,SLG , ITO , P3CT-Na ,,, Perovskite , PCBM-60 , BCP ,,, Ag,0.09,pin,FALSE,MA,Pb,I,3,,1.6,1,Spin-coating,DMF; DMSO,4; 1,Chlorobenzene,FALSE,Unknown,Unknown,16.84,,TRUE,ISOS-D-1,Dark,FALSE,Open circuit,25.0; 25.0,Air,,336,FALSE,60,168,,
2019-12-23 00:00:00,SLG , ITO , PTAA ,,, Perovskite , PCBM-60 , BCP ,,, Ag,0.1,pin,FALSE,(BDA); MA,Pb,I,16,,,1,Spin-coating,DMF,1,Unknown,FALSE,Unknown,Unknown,6.34,7.77,TRUE,ISOS-D-1,Dark,FALSE,Open circuit,25.0; 25.0,Air,50,900,FALSE,60,450,,
2020-04-21,SLG , ITO , PTAA ,,, Perovskite , PCBM-60 , BCP ,,, Ag,0.04,pin,FALSE,MA,Pb,I,3,Imidazole,nan,1,Spin-coating,DMSO; GBL,3; 7,Chlorobenzene,FALSE,Unknown,Unknown,16.03,,TRUE,ISOS-D-1,Dark,FALSE,Open circuit,25; 25,Air,50,768,FALSE,60,384,,
2019-05-18 00:00:00,SLG , ITO , PTAA , PFN ,, Perovskite , PCBM-60 , BCP ,,, Ag,0.1,pin,FALSE,(PEA); FA; MA,Pb,I,16,,,1,Spin-coating,DMF; DMSO,7; 3,Unknown,FALSE,Unknown,Unknown,12.2,12.78,TRUE,ISOS-L-2,Light,FALSE,Open circuit,85.0; 85.0,Air,50,720,FALSE,60,360,,
2020-04-14,SLG , ITO , PTAA , PFN ,, Perovskite , PCBM-60 , BCP ,,, Cu,,pin,FALSE,MA,Pb,I,3,nan,1.59,1,Spin-coating,DMF; DMSO,8.9; 1.1,Diethyl ether,FALSE,Unknown,Unknown,18.9,18.9,TRUE,ISOS-L-1,White LED,FALSE,MPPT,nan; nan,Air,45,80,FALSE,60,40,,
2019-07-08 00:00:00,SLG , ITO , CuSCN ,,, Perovskite , PCBM-60 , bis-C60 ,,, Ag,0.1,pin,FALSE,MA,Pb,I,3,,1.59,1,Spin-coating,DMF; DMSO,9; 1,Chlorobenzene,FALSE,Unknown,Unknown,11.07,,TRUE,ISOS-D-1I,Dark,FALSE,Open circuit,25.0; 25.0,N2,0,95,FALSE,60,47.5,72,
2019-10-15 00:00:00,SLG , ITO , P3Ct ,,, Perovskite , PCBM-60 , C60 , BCP ,, Au,0.09,pin,FALSE,Cs,Pb,Br; I,1; 2,NiI2,1.92,1,Spin-coating,DMSO,1,Unknown,FALSE,Unknown,Unknown,12.67,,TRUE,ISOS-L-2I,Light,FALSE,Open circuit,60.0; 60.0,Unknown,,500,FALSE,60,250,,
2019-10-15 00:00:00,SLG , ITO , P3Ct ,,, Perovskite , PCBM-60 , C60 , BCP ,, Au,0.09,pin,FALSE,Cs,Pb,Br; I,1; 2,,1.92,1,Spin-coating,DMSO,1,Unknown,FALSE,Unknown,Unknown,11.97,,TRUE,ISOS-L-2I,Light,FALSE,Open circuit,60.0; 60.0,Unknown,,300,FALSE,60,150,,
2019-02-05 00:00:00,SLG , ITO , P3CT-N ,,, Perovskite , PCBM-60 , C60 , BCP ,, Cu,0.09,pin,FALSE,MA,Pb,I,3,E2CA,1.6,1,Spin-coating,DMF; DMSO,4; 1,Chlorobenzene,FALSE,Unknown,Unknown,20.68,21.03,TRUE,ISOS-L-1,White LED,FALSE,Open circuit,25.0; 25.0,Air,50,60,FALSE,60,30,,
2018-06-28 00:00:00,SLG , ITO , PTAA ,,, Perovskite , PCBM-60 , C60 , BCP ,, Cu,0.07,pin,FALSE,FA; MA,Pb,Br; I,0.45; 2.55,,,1,Spin-coating,DMF; DMSO,4; 1,Unknown,FALSE,Unknown,Unknown,19.58,19.38,TRUE,ISOS-D-2I,Dark,FALSE,Open circuit,85.0; 85.0,N2,0,500,FALSE,60,250,,
2018-06-28,SLG , ITO , PTAA ,,, Perovskite , PCBM-60 , C60 , BCP ,, Cu,0.07,pin,FALSE,FA; MA,Pb,Br; I,0.45; 2.5075,nan,nan,1,Spin-coating,DMF; DMSO,4; 1,Chlorobenzene,FALSE,Unknown,Unknown,19.58,19.38,TRUE,ISOS-D-2I,Dark,FALSE,Open circuit,85.0; 85.0,N2,,500,FALSE,60,250,,
2020-04-30,SLG , ITO , PTAA ,,, Perovskite , PCBM-60 , C60 , BCP ,, Ag,0.1,pin,FALSE,Cs; FA; MA,Pb,Br; I,0.45; 2.55,Undoped,nan,1,Spin-coating,DMF; DMSO,4; 1,Ethyl acetate,FALSE,Unknown,Unknown,18.33,17.58,TRUE,ISOS-D-1,Dark,FALSE,Open circuit,25; 30,Air,40,1100,FALSE,60,550,,
2015-12-02 00:00:00,SLG , FTO , TiO2-c , TiO2-mp ,, Perovskite ,,,,, Carbon,0.125,nip-mp-carbon,FALSE,MA,Pb,I,3,,1.6,2,Spin-coating >> CBD,DMF >> IPA,1 >> 1,Unknown,FALSE,Unknown,Unknown,6.88,,TRUE,ISOS-D-1,Dark,FALSE,Open circuit,25.0; 25.0,Air,,2000,FALSE,60,1000,,
2019-04-16 00:00:00,SLG , FTO , TiO2-c , ZrO2-mp , TiO2-mp , Perovskite ,,,,, Carbon,0.1475,nip-mp-carbon,FALSE,Cs; FA,Pb,I,3,,,2,Drop-infiltration >> CBD,DMF >> IPA,1 >> 1,Unknown,FALSE,Unknown,Unknown,,,TRUE,ISOS-D-1,Dark,FALSE,Open circuit,20.0; 20.0,Air,50,2880,FALSE,60,#DIV/0!,,
2019-04-16 00:00:00,SLG , FTO , TiO2-c , ZrO2-mp , TiO2-mp , Perovskite ,,,,, Carbon,0.1475,nip-mp-carbon,FALSE,FA,Pb,Br; I,0.1; 2.9,,,2,Drop-infiltration >> CBD,DMF >> IPA,1 >> 1,Unknown,TRUE,Unknown,Unknown,,,TRUE,ISOS-D-2,Dark,FALSE,Open circuit,85.0; 85.0,Air,20,500,FALSE,60,#DIV/0!,,
2018-03-15 00:00:00,SLG , FTO , PEDOT:PSS ,,, Perovskite, PCBM-60 , Cr2O3 ,,, Ag,0.1,pin,FALSE,MA,Pb,I,3,Cl,1.6,1,Spin-coating,DMF,1,Unknown,FALSE,Unknown,Unknown,11.59,,TRUE,ISOS-L-1,Light,FALSE,MPPT,25.0; 25.0,Air,40,22,FALSE,60,11,,
2018-12-13 00:00:00,SLG , ITO , PEDOT:PSS ,,, Perovskite , PCBM-60 , LiF ,,, Al,0.05,pin,FALSE,BA; MA,Pb,I,13,,,1,Spin-coating,DMF,1,Unknown,FALSE,Unknown,Unknown,7.33,,TRUE,ISOS-L-1I,Light,FALSE,Open circuit,25.0; 25.0,Unknown,,330,FALSE,60,165,,
2018-01-04 00:00:00,SLG , FTO , SnO2-np ,,, Perovskite , EH44 , MoO3 ,,, Al,0.1,nip,FALSE,Cs; FA; MA,Pb,Br; I,0.54; 2.46,,,1,Spin-coating,DMF; DMSO,4; 23,Chlorobenzene,FALSE,Unknown,Unknown,12.19,,TRUE,ISOS-L-2,Solar simulator,FALSE,Open circuit,25.0; 25.0,Air,50,100,FALSE,60,50,,
2018-01-04 00:00:00,SLG , FTO , TiO2-c , TiO2-mp ,, Perovskite , EH44 , MoO3 ,,, Al,0.1,nip-mp,FALSE,Cs; FA; MA,Pb,Br; I,0.54; 2.46,,,1,Spin-coating,DMF; DMSO,4; 22,Chlorobenzene,FALSE,Unknown,Unknown,13.73,,TRUE,ISOS_L_1,Solar simulator,FALSE,Passive resistance,30.0; 30.0,Air,20,160,TRUE,60,80,,
2019-03-30 00:00:00,SLG , ITO , SnO2-np ,,, Perovskite , Spiro-MeOTAD , MoO3 ,,, Ag,0.075,nip,FALSE,Cs,Pb,Br; I,1; 2,,,1,Spin-coating,DMSO,1,Unknown,FALSE,Unknown,Unknown,13.5,,TRUE,ISOS-D-2,Dark,FALSE,Open circuit,85.0; 85.0,Air,40,3.5,FALSE,60,1.75,,
2019-04-12 00:00:00,SLG , ITO , SnO2-np ,,, Perovskite , Spiro-MeOTAD , MoO3 ,,, Ag,0.04,nip,FALSE,Cs,Pb,Br; I,1; 2,,,1,Spin-coating,DMF; DMSO,1; 9,Unknown,FALSE,Unknown,Unknown,12.3,,TRUE,ISOS-L-1I,Light,FALSE,Open circuit,25.0; 25.0,N2,0,400,FALSE,60,200,,
2016-04-14 00:00:00,SLG , FTO , TiO2-c ,,, Perovskite , Spiro-MeOTAD , MoOx ,,, Al,0.06,nip,FALSE,MA,Pb,I,3,,1.6,1,Spin-coating,DMSO; GBL,3; 7,Toluene,FALSE,Unknown,Unknown,,,TRUE,ISOS-L-1,Sulfur plasma,FALSE,Open circuit,30.0; 30.0,Air,52,24,FALSE,60,#DIV/0!,,
2019-04-27 00:00:00,SLG , ITO , PEDOT:PSS ,,, Perovskite , N2200 , PCBM-60 ,,, Ag,0.04,pin,FALSE,MA,Pb,I,3,,1.6,1,Spin-coating,DMF; DMSO,9; 1,2-Butanol,FALSE,Unknown,Unknown,16.26,,TRUE,ISOS-D-1,Dark,FALSE,Open circuit,25.0; 25.0,Air,40,200,FALSE,60,100,,
2019-11-21,SLG , FTO , SnO2-c ,,, Perovskite , Spiro-MeOTAD , PDPP4T ,,, Au,,nip,FALSE,FA; MA,Pb,Br; I,0.51; 2.49,nan,nan,1,Spin-coating,DMF; DMSO,4; 1,Diethyl ether,FALSE,Unknown,Unknown,20.02,,TRUE,ISOS-LC-1,Xenon,FALSE,Open circuit,nan; nan,Unknown,,1000,FALSE,60,500,,
2017-07-25 00:00:00,SLG , ITO , NiO-c ,,, Perovskite , PCBM-60 , PEI ,,, Ag,0.1058,pin,FALSE,MA,Pb,I,3,,1.6,1,Spin-coating,DMF; DMSO,9; 1,IPA,FALSE,Unknown,Unknown,15.53,,TRUE,ISOS-D-1,Dark,FALSE,Open circuit,25.0; 25.0,Air,40,200,FALSE,60,100,,
2019-08-05,SLG , ITO , PTAA ,,, Perovskite , PCBM-60 , PEI ,,, Ag,0.05,pin,FALSE,(PEA); MA,Pb,I,16,NH4SCN,nan,1,Spin-coating,DMF,1,Unknown,FALSE,Unknown,Unknown,,,TRUE,ISOS-D-1I,Dark,FALSE,Open circuit,55.0; 55.0,N2,0,450,FALSE,60,#DIV/0!,,
2016-11-18,SLG , ITO , PTB7 ,,, Perovskite , PCBM-60 , PEI ,,, Ag,0.1058,pin,FALSE,MA,Pb,I,3,nan,1.6,1,Spin-coating,DMSO; GBL,3; 7,Unknown,FALSE,Unknown,Unknown,17.02,,TRUE,ISOS-D-1,Dark,FALSE,Open circuit,25.0; 25.0,Air,80,200,FALSE,60,100,,
2016-11-18,SLG , ITO , PTB7 ,,, Perovskite , PCBM-60 , PEI ,,, Ag,0.1058,pin,FALSE,MA,Pb,I,3,nan,1.6,1,Spin-coating,DMSO; GBL,3; 7,Unknown,FALSE,Unknown,Unknown,17.08,,TRUE,ISOS-D-1,Dark,FALSE,Open circuit,25.0; 25.0,Air,80,200,FALSE,60,100,,
2019-03-25 00:00:00,SLG , Ni , NiO-c ,,, Perovskite , PCBM-60 , PEIE ,,, Cu,0.1,pin,FALSE,MA,Pb,I,3,CHP,1.6,1,Spin-coating,2-methoxyethanol,1,Unknown,FALSE,Unknown,Unknown,8.47,,TRUE,ISOS-D-1,Dark,FALSE,Open circuit,25.0; 25.0,Air,50,144,FALSE,60,72,,
2016-03-02 00:00:00,SLG , FTO , NiO-c ,,, Perovskite , PCBM-60 , PN4N ,,, Al,0.1,pin,FALSE,MA,Pb,I,3,Cl,1.6,1,Spin-coating,DMF,1,Unknown,FALSE,Unknown,Unknown,11.47,10.97,TRUE,ISOS-D-1,Dark,FALSE,Open circuit,25.0; 25.0,Air,70,1440,FALSE,60,720,,
2019-10-28 00:00:00,SLG , ITO , PEDOT:PSS ,,, Perovskite , PCBM-60 , Rhodamine 101 ,, LiF , Ag,0.11,pin,FALSE,MA,Pb,I,3,Cl,1.6,1,Spin-coating,DMSO; GBL,3; 7,Toluene,FALSE,Unknown,Unknown,16.94,,TRUE,ISOS-D-1,Dark,FALSE,Open circuit,25.0; 25.0,Air,50,125,FALSE,60,62.5,,
2017-07-24 00:00:00,SLG , ITO , PEDOT:PSS ,,, Perovskite , PCBM-60 , Rhodamine 101 ,, LiF , Al,0.11,pin,FALSE,MA,Pb,I,3,Cl,1.6,1,Spin-coating,DMSO; GBL,3; 7,Toluene,FALSE,Unknown,Unknown,11.22,,TRUE,ISOS-D-1,Dark,FALSE,Open circuit,25.0; 25.0,Air,95,70,FALSE,60,35,,
2018-04-27 00:00:00,SLG , FTO , TiO2-c , TiO2-mp ,, Perovskite , 2H-MoS2 , Spiro-MeOTAD ,,, Au,0.1,nip-mp,FALSE,MA,Pb,I,3,,1.6,2,Spin-coating >> CBD,DMF >> IPA,1 >> 1,Unknown,FALSE,Unknown,Unknown,15.5,,TRUE,ISOS-L-1,White LED,FALSE,MPPT,25.0; 25.0,Ambient,,24,FALSE,60,12,,
2017-07-20 00:00:00,SLG , FTO , TiO2-c , TiO2-mp ,, Perovskite , CuInS , Spiro-MeOTAD ,,, Au,0.06,nip-mp,FALSE,MA,Pb,I,3,,1.5,2,Spin-coating >> Spin-coating,DMF >> IPA,1 >> 1,Unknown,FALSE,Unknown,Unknown,12.8,,TRUE,ISOS-D-1,Dark,FALSE,Open circuit,25.0; 25.0,Air,90,24,FALSE,60,12,,
2018-07-02 00:00:00,SLG , ITO , TiO2-c , C60 ,, Perovskite , PEO , Spiro-MeOTAD ,,, Au,0.08,nip,FALSE,MA,Pb,I,3,,1.56,1,Spin-coating,DMF; DMSO,9; 1,Toluene,FALSE,Unknown,Unknown,16.46,14.67,TRUE,ISOS-D-1,Dark,FALSE,Open circuit,25.0; 25.0,Air,88,336,FALSE,60,168,,
2018-09-24 00:00:00,SLG , ITO , C60-SAM ,,, Perovskite , CuSCN , Ta:Wox-np ,,, Carbon,0.102,nip,FALSE,MA,Pb,I,3,,1.6,1,Spin-coating,DMF; DMSO,2; 1,Unknown,FALSE,Unknown,Unknown,12.31,,TRUE,ISOS-L-1I,Xenon,FALSE,Open circuit,30.0; 30.0,N2,0,1000,FALSE,60,500,,60
2018-06-23 00:00:00,SLG , FTO , NiO-c ,,, Perovskite , PCBM-60 , TiO2-c ,,, Ag,0.1,pin,FALSE,MA,Pb,I,3,Cl,1.6,1,Spin-coating,DMF; DMSO,4; 1,Chlorobenzene,FALSE,Unknown,Unknown,17.5,17.3,TRUE,ISOS-D-1,Dark,FALSE,Open circuit,25.0; 25.0,Air,20,360,FALSE,60,180,,
