Repository: Bashayer199/data

File: data.csv (part 22 of 48)
2018-06-28 00:00:00,SLG , ITO , NiO-c ,,, Perovskite , PCBM-60 , TiO2-c ,,, Ag,0.1,pin,FALSE,MA,Pb,I,3,,1.6,1,Spin-coating,DMF; DMSO,4; 1,Chlorobenzene,TRUE,Al2O3,Unknown,18.3,,TRUE,ISOS-D-1,Dark,FALSE,Open circuit,25.0; 25.0,Air,50,100,FALSE,60,50,,
2019-09-26,SLG , ITO , PEDOT:PSS ,,, Perovskite , PCBM-60 , ZnO ,,, Al,0.1,pin,FALSE,MA,Pb,I,3,BHT,1.6,1,Spin-coating,DMSO; GBL,3; 7,Toluene,FALSE,Unknown,Unknown,15.2,,TRUE,ISOS-D-2,Dark,FALSE,Open circuit,100.0; 100.0,N2,,30,FALSE,60,15,,
2019-04-05 00:00:00,SLG , ITO , Graphene oxide , PEDOT:PSS ,, Perovskite , PCBM-60 , ZnO-np ,,, Ag,0.1,pin,FALSE,FA; MA,Pb,Br; I,0.6; 2.4,,,1,Spin-coating,DMSO; GBL,3; 7,Unknown,FALSE,Unknown,Unknown,,,TRUE,ISOS-D-1,Dark,FALSE,Open circuit,25.0; 25.0,Air,70,100,FALSE,60,#DIV/0!,,
2016-08-04 00:00:00,SLG , FTO , TiO2-c , TiO2-mp ,, Perovskite , Spiro-MeOTAD ,,,, Au,0.16,nip-mp,FALSE,MA,Pb,I,3,,1.6,1,Spin-coating,DMSO,1,Chlorobenzene,FALSE,Unknown,Unknown,16.7,16.1,TRUE,ISOS-D-2,Dark,FALSE,Open circuit,80.0; 80.0,Air,30,720,FALSE,60.1,360.9022556,,
2017-06-01 00:00:00,SLG , ITO , PEDOT:PSS ,,, Perovskite , PCBM-60 , BCP ,,, Ag,0.07,pin,FALSE,MA,Pb,I,3,Cl,1.6,1,Spin-coating,DMSO; GBL,3; 7,Unknown,FALSE,Unknown,Unknown,15.21,,TRUE,ISOS-D-1I,Dark,FALSE,Open circuit,25.0; 25.0,N2,0,672,FALSE,60.4,339.3939394,,
2019-11-07 00:00:00,SLG , ITO , PolyTPD , PFN ,, Perovskite , LiF , C60 , SnO2-c ,, ZTO ,0.058,pin,FALSE,Cs; FA,Pb,Br; I,0.6; 2.4,Cl,1.68,1,Spin-coating,DMF; DMSO,3; 1,Methyl acetate,FALSE,Unknown,Unknown,,,TRUE,ISOS-L-1,Sulfur plasma,FALSE,MPPT,60.0; 60.0,Air,30,250,FALSE,60.4,#DIV/0!,,
2019-02-08 00:00:00,SLG , FTO , TiO2-c ,,, Perovskite , Spiro-MeOTAD ,,,, Au,0.1,nip,FALSE,Cs; FA; MA,Pb,Br; I,0.51; 2.49,,1.58,1,Spin-coating,DMF; DMSO,4; 1,Chlorobenzene,FALSE,Unknown,Unknown,17.85,,TRUE,ISOS-D-1,Dark,FALSE,Open circuit,25.0; 25.0,Air,60,600,FALSE,60.54,304.1054232,,
2018-06-16,SLG , FTO , TiO2-c , TiO2-mp ,, Perovskite , Spiro-MeOTAD ,,,, Au,0.0625,nip-mp,FALSE,MA,Pb,I,3,PbCl2,1.6,1,Spin-coating,DMF,1,Unknown,FALSE,Unknown,Unknown,10.05,,TRUE,ISOS-D-1,Dark,FALSE,Open circuit,nan; nan,Air,60,1680,FALSE,60.7,854.9618321,,
2018-04-04 00:00:00,SLG , ITO , PEDOT:PSS ,,, Perovskite , PCBM-60 , BCP ,,, Ag,0.1,pin,FALSE,MA,Pb,I,3,,1.6,2,Spin-coating >> Spin-coating,DMF; DMSO >> IPA,2; 3 >> 1,Chlorobenzene,FALSE,Unknown,Unknown,11.82,,TRUE,ISOS-L-1,Xenon,FALSE,Open circuit,30.0; 30.0,Air,50,72,FALSE,60.77,36.70660209,,
2015-09-28,SLG , FTO , TiO2-c ,,, Perovskite , Spiro-MeOTAD ,,,, Ag,0.06,nip,FALSE,MA,Pb,I,3,Cl; TBP,1.6,2,Spin-coating >> CBD,DMF >> IPA,1 >> 1,Unknown,FALSE,Unknown,Unknown,16.21,14.94,TRUE,ISOS-D-1,Dark,FALSE,Open circuit,25.0; 25.0,Air,55,1800,FALSE,61,923.0769231,,
2019-11-04 00:00:00,SLG , FTO , TiO2-c , SnO2-np ,, Perovskite , Spiro-MeOTAD ,,,, Ag,0.1,nip,FALSE,MA,Pb,I,3,Cl,1.6,1,Spin-coating,DMF; DMSO,4; 1,Chlorobenzene,FALSE,Unknown,Unknown,18.21,16.94,TRUE,ISOS-L-2I,White LED,FALSE,Open circuit,nan; nan,N2,0,500,FALSE,61,256.4102564,,
2019-06-26 00:00:00,SLG , FTO , TiO2-c , TiO2-mp ,, Perovskite , Spiro-MeOTAD ,,,, Ag,0.1,nip-mp,FALSE,FA; MA,Pb,I,3,Cl,,1,Spin-coating,DMSO,1,Ethyl acetate,FALSE,Unknown,Unknown,13.61,,TRUE,ISOS-D-1,Dark,FALSE,Open circuit,25.0; 25.0,Air,25,240,FALSE,61,123.0769231,,
2017-07-12 00:00:00,SLG , FTO , TiO2-c ,,, Perovskite , PTAA ,,,, Au,0.1,nip,FALSE,FA,Pb,I,3,,1.48,1,Spin-coating,DMF,1,N2,TRUE,SLG,Polyisobutylene,,,TRUE,IEC 61215,Dark,FALSE,Open circuit,-40.0; 85.0,Air,,,FALSE,61,#DIV/0!,,
2018-04-23 00:00:00,SLG , ITO , TiO2-c , TiO2-mp ,, Perovskite , PTAA ,,,, Au,0.04,nip-mp,FALSE,Cs; FA; MA,Pb,Br; I,0.51; 2.49,,,1,Spin-coating,DMF; DMSO,4; 1,Chlorobenzene,FALSE,Unknown,Unknown,,,TRUE,ISOS-D-2I,Dark,FALSE,Open circuit,85.0; 85.0,Dry air,,347,FALSE,61,#DIV/0!,,
2019-03-28 00:00:00,SLG , FTO , TiO2-c , TiO2-mp ,, Perovskite , Spiro-MeOTAD ,,,, Au,0.2,nip-mp,FALSE,MA,Pb,I,3,,1.6,1,Spin-coating,DMF; DMSO,4; 1,Chlorobenzene,FALSE,Unknown,Unknown,16.25,11.95,TRUE,ISOS-D-1,Dark,FALSE,Open circuit,25.0; 25.0,Ambient,,2160,FALSE,61,1107.692308,,
2017-12-19 00:00:00,SLG , FTO , TiO2-c , TiO2-mp ,, Perovskite , Spiro-MeOTAD ,,,, Au,0.09,nip-mp,FALSE,Cs; FA; MA,Pb,Br; I,0.51; 2.49,,,2,Spin-coating >> Spin-coating,DMF; DMSO >> IPA,4; 1 >> 1,Chlorobenzene,FALSE,Unknown,Unknown,14.17,,TRUE,ISOS-D-1,Dark,FALSE,Open circuit,25.0; 25.0,Air,50,100,FALSE,61,51.28205128,,
2017-09-18 00:00:00,SLG , FTO , TiO2-c , TiO2-mp ,, Perovskite , Spiro-MeOTAD ,,,, Au,0.1,nip-mp,FALSE,MA,Pb,I,3,Cl,1.6,1,Spin-coating,DMF,1,Chlorobenzene,FALSE,Unknown,Unknown,14.3,12.8,TRUE,ISOS-T-1,Dark,FALSE,Open circuit,2; 70,Unknown,,8.33,FALSE,61,4.271794872,,
2017-01-09 00:00:00,SLG , ITO , PEDOT:PSS ,,, Perovskite , PCBM-60 , AZO-np , SnO2-c ,, Ag,0.0177,pin,FALSE,MA,Pb,I,3,,1.6,1,Spin-coating,Unknown,,Unknown,FALSE,Unknown,Unknown,11.63,,TRUE,ISOS-L-2I,White LED,FALSE,Open circuit,60.0; 60.0,N2,0,313,FALSE,61,160.5128205,,
2019-05-07,SLG , FTO , PEDOT:PSS ,,, Perovskite , PCBM-60 , BCP ,,, Ag,0.09,pin,FALSE,FA; MA,Pb; Sn,I,3,PbSCN2,1.36,1,Spin-coating,DMF; DMSO,4; 1,Diethyl ether,FALSE,Unknown,Unknown,12.42,,TRUE,ISOS-D-1,Dark,FALSE,Open circuit,nan; nan,Air,20,122,TRUE,61,62.56410256,,
2017-07-14 00:00:00,SLG , ITO , PEDOT:PSS ,,, Perovskite , PCBM-60 , BCP ,,, Ag,0.1,pin,FALSE,MA,Pb,I,3,,1.59,1,Spin-coating,DMSO; GBL,3; 7,Toluene,FALSE,Unknown,Unknown,8.24,8.05,TRUE,ISOS-L-1,White LED,FALSE,Open circuit,25.0; 25.0,N2; O2,0,10,FALSE,61,5.128205128,,
2019-10-24 00:00:00,SLG , FTO , TiO2-c , TiO2-mp ,, Perovskite , BAI , DM ,,, Au,0.094,nip-mp,FALSE,FA; MA | BA,Pb | Pb,Br; I | I,0.15; 2.85 | 4,Cl,,2,Spin-coating >> Spin-coating,DMF; DMSO >> IPA,4; 1 >> 1,Diethyl ether,FALSE,Unknown,Unknown,21.71,,TRUE,ISOS-D-1,Dark,FALSE,Open circuit,25.0; 25.0,Air,85,100,FALSE,61,51.28205128,,
2017-03-27 00:00:00,SLG , ITO , PEDOT:PSS ,,, Perovskite , PCBM-60 , Bphen ,,, Ag,0.05725,pin,FALSE,MA,Pb,I,3,,1.6,1,Spin-coating,DMF,1,Unknown,FALSE,Unknown,Unknown,13.98,,TRUE,ISOS-D-1,Dark,FALSE,Open circuit,25.0; 25.0,Air,30,300,FALSE,61.06,154.0832049,,
2019-02-08 00:00:00,SLG , FTO , TiO2-c ,,, Perovskite , Spiro-MeOTAD ,,,, Au,0.1,nip,FALSE,Cs; FA; MA,Pb,Br; I,0.51; 2.49,,1.58,1,Spin-coating,DMF; DMSO,4; 1,Chlorobenzene,FALSE,Unknown,Unknown,16.35,,TRUE,ISOS-D-1,Dark,FALSE,Open circuit,25.0; 25.0,Air,60,600,FALSE,61.27,309.8373354,,
2019-11-14 00:00:00,SLG , FTO , SnO2-np ,,, Perovskite ,,,,, Carbon,0.1,nip,FALSE,Cs,Pb,Br; I,1.9; 1.1,,,1,Spin-coating,DMF; DMSO,2; 1,Ethyl acetate,FALSE,Unknown,Unknown,9.5,7.53,TRUE,ISOS-D-2,Dark,FALSE,Open circuit,100.0; 100.0,Air,60,0.5,FALSE,61.6,0.260416667,,
2018-05-22 00:00:00,SLG , FTO , TiO2-c , TiO2-mp ,, Perovskite , YN1 ,,,, Cu,0.126,nip-mp,FALSE,FA; MA,Pb,Br; I,0.51; 2.49,Undoped,,1,Spin-coating,DMF; DMSO,4; 1,Chlorobenzene,FALSE,Unknown,Unknown,16.03,,TRUE,ISOS-D-1,Dark,FALSE,Open circuit,25.0; 25.0,Air,45,1000,TRUE,61.6,520.8333333,,61.6
2016-12-28,SLG , FTO , NiO ,,, Perovskite , PCBM-60 ,,,, Ag,0.1,pin,FALSE,MA,Pb,I,3,nan,1.6,1,Spin-coating,DMF,1,Chlorobenzene,FALSE,Unknown,Unknown,15.71,14.59,TRUE,ISOS-D-1,Dark,FALSE,Open circuit,nan; nan,Air,30,1500,FALSE,61.63,781.8608288,,
2019-11-08 00:00:00,SLG , FTO , TiO2-c , TiO2-mp ,, Perovskite, P3TAA-co-P3HT ,,,, Ag,0.1,nip-mp,FALSE,MA,Pb,I,3,PVDF,1.6,1,Spin-coating,DMF; DMSO,4; 1,Unknown,FALSE,Unknown,Unknown,9.48,,TRUE,ISOS-D-1,Dark,FALSE,Open circuit,25.0; 25.0,Air,80,240,FALSE,62,126.3157895,,
2019-11-11 00:00:00,SLG , ITO , NiO-c ,,, Perovskite , PCBM-60 ,,,, Ag,0.05,nip,FALSE,BA; MA,Pb,I,13,CsI,1.633,1,Spin-coating,DMF; DMSO,7; 3,Unknown,FALSE,Unknown,Unknown,13.92,,TRUE,ISOS-D-1,Dark,FALSE,Open circuit,25.0; 25.0,Air,40,240,FALSE,62,126.3157895,,
2015-11-04 00:00:00,SLG , FTO , TiO2-c , TiO2-mp ,, Perovskite , POZ6-2 ,,,, Ag,0.09,nip-mp,FALSE,MA,Pb,I,3,,1.6,2,Spin-coating >> CBD,DMF >> IPA,1 >> 1,Unknown,FALSE,Unknown,Unknown,12.3,,TRUE,ISOS-D-1,Dark,FALSE,Open circuit,25.0; 25.0,Air,30,144,FALSE,62,75.78947368,,
2018-09-27 00:00:00,SLG , FTO , TiO2-c , TiO2-mp ,, Perovskite , Spiro-MeOTAD ,,,, Ag,0.1,nip-mp,FALSE,MA,Pb,I,3,,1.6,1,Spin-coating,DMF; DMSO,4; 1,Diethyl ether,FALSE,Unknown,Unknown,18.09,,TRUE,ISOS-D-1,Dark,FALSE,Open circuit,27.0; 27.0,Air,40,360,FALSE,62,189.4736842,,
2014-10-29 00:00:00,SLG , ITO , TiO2-c ,,, Perovskite ,,,,, Au,0.08,nip,FALSE,MA,Pb,I,3,Cl,1.56,1,Spin-coating,DMF,1,Unknown,FALSE,Unknown,Unknown,3.51,,TRUE,ISOS-D-1,Dark,FALSE,Open circuit,25.0; 25.0,Ambient,,336,FALSE,62,176.8421053,,
2018-11-12 00:00:00,SLG , FTO , SnO2-c ,,, Perovskite , N-CuMe2Pc ,,,, Au,0.16,nip,FALSE,MA,Pb,I,3,,1.6,1,Spin-coating,Unknown,,Unknown,FALSE,Unknown,Unknown,7.28,,TRUE,ISOS-D-1,Dark,FALSE,Open circuit,25.0; 25.0,Air,75,800,FALSE,62,421.0526316,,
2016-05-24 00:00:00,SLG , FTO , TiO2-c , TiO2-mp ,, Perovskite , PEH-8 ,,,, Au,0.16,nip-mp,FALSE,MA,Pb,I,3,,1.6,1,Spin-coating,DMSO,1,Chlorobenzene,FALSE,Unknown,Unknown,12.25,9.97,TRUE,ISOS-D-1I,Dark,FALSE,Open circuit,25.0; 25.0,Unknown,,400,FALSE,62,210.5263158,,
2019-09-26 00:00:00,SLG , FTO , SnO2-np ,,, Perovskite , Spiro-MeOTAD ,,,, Au,0.045,pin,FALSE,Cs,Pb,Br; I,1; 2,,1.92,1,Spin-coating,DMF; DMSO,9; 1,Unknown,FALSE,Unknown,Unknown,13.34,,TRUE,ISOS-D-1I,Dark,FALSE,Open circuit,25.0; 25.0,N2,0,720,FALSE,62,378.9473684,,
2016-06-22 00:00:00,SLG , FTO , Zn2SnO4 , rGO; Zn2SnO4-fiber ,, Perovskite , Spiro-MeOTAD ,,,, Au,0.03,nip,FALSE,MA,Pb,I,3,,1.6,1,Spin-coating,GBL,1,Toluene,FALSE,Unknown,Unknown,8.53,,TRUE,ISOS-D-1,Dark,FALSE,Open circuit,25.0; 25.0,Air,,16.7,FALSE,62,8.789473684,,
2018-05-10 00:00:00,SLG , FTO , TiO2-c , TiO2-mp ,, Perovskite , Spiro-MeOTAD ,,,, Au,0.1,nip-mp,FALSE,MA,Pb,I,3,1_butyl_3_methylimidazolium iodide,1.6,1,Spin-coating,GBL; N-methyl-2-pyrrolidinone,3; 7,Diethyl ether,FALSE,Unknown,Unknown,10.19,,TRUE,ISOS-D-2,Dark,FALSE,Open circuit,100.0; 100.0,Air,50,0.3,FALSE,62,0.157894737,,
2020-01-23 00:00:00,SLG , FTO , TiO2-c , TiO2-mp ,, Perovskite , Spiro-MeOTAD ,,,, Au,0.16,nip-mp,FALSE,Cs; FA; MA,Pb,Br; I,0.45; 2.55,,,1,Spin-coating,DMF; DMSO,4; 1,Chlorobenzene; Acetic acid,FALSE,Unknown,Unknown,21.3,,TRUE,ISOS-D-2,Dark,FALSE,Open circuit,60.0; 60.0,Air,50,600,FALSE,62,315.7894737,,
2020-01-21,SLG , FTO , TiO2-c , TiO2-mp ,, Perovskite , Spiro-MeOTAD ,,,, Au,0.09,nip-mp,FALSE,MA,Pb,I,3,nan,1.61,2,Spin-coating >> Closed space sublimation,DMF >> none,1 >> nan,Unknown,FALSE,Unknown,Unknown,13.59,10.82,TRUE,ISOS-D-1,Dark,FALSE,Open circuit,nan; nan,Ambient,,720,FALSE,62,378.9473684,,
2016-06-22 00:00:00,SLG , FTO , Zn2SnO4 , Zn2SnO4-fiber ,, Perovskite , Spiro-MeOTAD ,,,, Au,0.03,nip,FALSE,MA,Pb,Br; I,0.3; 2.7,,,1,Spin-coating,DMSO; GBL,3; 7,Toluene,FALSE,Unknown,Unknown,9.62,,TRUE,ISOS-D-1,Dark,FALSE,Open circuit,25.0; 25.0,Air,,16.7,FALSE,62,8.789473684,,
2019-12-20 00:00:00,SLG , ITO , NiO-c ,,, Perovskite , PCBM-60 , AZO ,,, Ag,0.185,pin,FALSE,MA,Pb,I,3,,1.6,2,Spin-coating >> Gas reaction,DMF; DMSO >> none,4; 1 >> 1,Chlorobenzene,TRUE,Cavity glass,UV-curable epoxy,15,,TRUE,ISOS-D-1,Dark,FALSE,Open circuit,35.0; 35.0,Air,60,475,FALSE,62,250,,
2014-12-23 00:00:00,SLG , ITO , rGO ,,, Perovskite , PCBM-60 , BCP ,,, Ag,0.0464,pin,FALSE,MA,Pb,I,3,,1.6,1,Spin-coating,DMF,1,Unknown,FALSE,Unknown,Unknown,10.8,,TRUE,ISOS-D-1,Dark,FALSE,Open circuit,25.0; 25.0,Air,50,140,TRUE,62,73.68421053,,
2019-06-05,SLG , ITO , Graphene oxide ,,, Perovskite , PCBM-60 , BCP ,,, Ag,0.0225,pin,FALSE,MA,Pb,I,3,Undoped,1.53,1,Spin-coating,DMF,1,Chlorobenzene,FALSE,Unknown,Unknown,16.8,,TRUE,ISOS-L-1,Solar simulator,FALSE,Open circuit,25; 25,Air,48,1800,FALSE,62,947.3684211,,
2019-08-02 00:00:00,SLG , ITO , P3CT-N ,,, Perovskite , PCBM-60 , C60 , TPBi ,, Cu,0.09,pin,FALSE,FA; MA,Pb,Br; I,0.15; 2.85,,,1,Spin-coating,DMF; DMSO,4; 1,Chlorobenzene,FALSE,Unknown,Unknown,17.91,18.63,TRUE,ISOS-D-2I,Dark,FALSE,Open circuit,60.0; 60.0,Unknown,,1000,FALSE,62,526.3157895,,62
2019-01-07 00:00:00,SLG , FTO , Nb2O5 ,,, Perovskite ,,,,, Carbon,0.09,nip,FALSE,Cs,Pb,Br; I,1; 2,RbI,1.9,1,Spin-coating,DMF; DMSO,7; 3,Unknown,FALSE,Unknown,Unknown,11.35,,TRUE,ISOS-D-1,Dark,FALSE,Open circuit,25.0; 25.0,Air,20,94,FALSE,62,49.47368421,,
2019-08-08 00:00:00,SLG , ITO , NiO-c ,,, Perovskite , PCBM-60 , LiF ,,, Ag,0.1,pin,FALSE,FA,Pb,I,3,,1.48,1,Spin-coating,DMF; DMSO,9.6; 1,Diethyl ether,TRUE,SLG,UV-glue,,12.8,TRUE,ISOS-D-1,Dark,FALSE,Open circuit,22.0; 22.0,Air,40,2670,FALSE,62,#DIV/0!,,
2016-11-10 00:00:00,SLG , ITO , PEDOT:PSS ,,, Perovskite , PNDI-2T , PEIE ,,, Au,0.4,pin,FALSE,MA,Pb,I,3,Cl,1.6,1,Spin-coating,DMF,1,Unknown,FALSE,Unknown,Unknown,6.5,,TRUE,ISOS-D-1I,Dark,FALSE,Open circuit,25.0; 25.0,Unknown,,150,FALSE,62,78.94736842,,
2016-01-29,SLG , ITO , PEDOT:PSS , PFN-P1 ,, Perovskite , PCBM-60 , PFN-P2 ,,, Ag,0.18,pin,FALSE,MA,Pb,I,3,"MACl; poly[9,9-bis(3_-(N,N-dimethylamino)-
propyl)-2,7-fluorene)-alt-2,7-(9,9-dioctylfluorene)]) (PFN-P1) in chlorobenzene; PFN-P2 (in ethanol",1.6,2,Spin-coating >> Spin-coating,DMF >> Ethanol,1 >> 1,Unknown,TRUE,UV curable resin,Unknown,13.2,,TRUE,ISOS-L-1,Solar simulator,FALSE,MPPT,nan; nan,Unknown,,150,FALSE,62,78.94736842,,
2017-07-14,SLG , FTO , NiO-c ,,, Perovskite , PCBM-60 , PN4N ,,, Ag,0.1,pin,FALSE,(PEA); MA,Pb,I,4,PEAI,1.59,1,Spin-coating,DMF; DMSO,2; 7,Toluene,FALSE,Unknown,Unknown,19.89,,TRUE,ISOS-D-1,Dark,FALSE,Open circuit,25.0; 25.0,Air,25,720,FALSE,62,378.9473684,,
2018-08-28 00:00:00,SLG , ITO , P3CT-Na ,,, Perovskite , PCBM-60 , Rhodamine 101 ,, LiF , Ag,0.09,pin,FALSE,MA,Pb,I,3,,1.6,1,Spin-coating,DMF; DMSO,4; 1,Chlorobenzene,FALSE,Unknown,Unknown,15.27,,TRUE,ISOS-D-1,Dark,FALSE,Open circuit,25.0; 25.0,Air,25,240,FALSE,62,126.3157895,,
2019-02-14 00:00:00,SLG , ITO , SnO2-np ,,, Perovskite , 2-MP , Spiro-MeOTAD ,,, Au,0.09,nip,FALSE,MA,Pb,I,3,,1.57,1,Spin-coating,DMF; DMSO,5; 1,Unknown,FALSE,Unknown,Unknown,20.28,,TRUE,ISOS-L-2,Xenon,FALSE,Open circuit,60.0; 60.0,Air,65,10,FALSE,62,5.263157895,,
2018-01-17 00:00:00,SLG , FTO , SnO2-c ,,, Perovskite , SWCNTs , Spiro-MeOTAD ,,, Au,0.09,nip,FALSE,Cs; FA; MA,Pb,Br; I,0.45; 2.55,,,1,Spin-coating,DMF; DMSO,4; 1,Chlorobenzene,FALSE,Unknown,Unknown,9.6,,TRUE,ISOS-D-1,Dark,FALSE,Open circuit,25.0; 25.0,Air,80,1080,FALSE,62,568.4210526,,62
2018-12-14 00:00:00,SLG , ITO , PEDOT:PSS ,,, Perovskite , PCBM-60 , ZnO-np ,,, Ag,0.1,pin,FALSE,FA; MA,Pb,Br; I,0.6; 2.4,Undoped,,1,Spin-coating,DMF; DMSO,7; 3,Chlorobenzene,FALSE,Unknown,Unknown,,,TRUE,ISOS-D-2I,Dark,FALSE,Open circuit,100.0; 100.0,N2,0,20,FALSE,62,#DIV/0!,,
2017-08-23 00:00:00,SLG , ITO, TiO2-c , C60 ,, Perovskite , PTAA ,,,, Ag,0.12,nip,FALSE,MA,Pb,I,3,Hypophosphorous acid,1.55,1,Spin-coating,DMF,1,Unknown,TRUE,Ethylene-vinyl acetate,Butyl rubber,12,,TRUE,ISOS-D-3,Dark,FALSE,Open circuit,85.0; 85.0,Air,85,1000,FALSE,62.2,529.1005291,173,62.2
2016-12-07 00:00:00,SLG , FTO , TiO2-c , TiO2-mp ,, Perovskite , P3HT ,,,, Au,0.03,nip-mp,FALSE,MA,Pb,I,3,,1.6,1,Spin-coating,DMF,1,Unknown,FALSE,Unknown,Unknown,9.81,,TRUE,ISOS-L-1I,Light,TRUE,Open circuit,25.0; 25.0,N2,0,168,FALSE,62.28,89.07741251,,
2019-08-08 00:00:00,SLG , FTO , TiO2-c , TiO2-mp ,, Perovskite , Spiro-MeOTAD ,,,, Carbon,0.125,nip-mp,FALSE,MA,Bi,I,9,,2.1,1,Spin-coating,Methylacetate,1,Unknown,FALSE,Unknown,Unknown,1.12,1.12,TRUE,ISOS-L-1,Light,FALSE,Open circuit,25.0; 25.0,Air,75,245,FALSE,62.5,130.6666667,,
2018-03-23,SLG , ITO , PEDOT:PSS ,,, Perovskite , PCBM-60 , Bphen ,,, Al,0.12,pin,FALSE,MA,Pb,I,3,nan,nan,1,Spin-coating,DMF; DMSO,nan,2-Butanol,FALSE,Unknown,Unknown,16.5,16.2,TRUE,ISOS-D-1,Dark,FALSE,Open circuit,25; 25,Air,65,0.25,FALSE,62.7,0.134048257,,
2018-03-23,SLG , ITO , PEDOT:PSS ,,, Perovskite , PCBM-60 , Bphen ,,, Al,0.12,pin,FALSE,MA,Pb,I,3,nan,nan,1,Spin-coating,DMF; DMSO,nan,2-Butanol,FALSE,Unknown,Unknown,16.25,,TRUE,ISOS-D-1,Dark,FALSE,Open circuit,25; 25,Air,65,0.25,FALSE,62.7,0.134048257,,
2019-11-11 00:00:00,SLG , ITO , NiO-c ,,, Perovskite , PCBM-60 ,,,, Ag,0.05,nip,FALSE,BA; MA,Pb,I,13,,1.64,1,Spin-coating,DMF; DMSO,7; 3,Unknown,FALSE,Unknown,Unknown,12.54,,TRUE,ISOS-D-1,Dark,FALSE,Open circuit,25.0; 25.0,Air,40,240,FALSE,63,129.7297297,,
2017-04-28 00:00:00,SLG , FTO , TiO2-c , TiO2-mp ,, Perovskite , HL-2 ,,,, Au,0.09,nip-mp,FALSE,FA; MA,Pb,Br; I,0.45; 2.55,,,1,Spin-coating,DMF; DMSO,4; 1,Chlorobenzene,FALSE,Unknown,Unknown,18.34,17.55,TRUE,ISOS-D-2,Dark,FALSE,Open circuit,85.0; 85.0,Air,,100,FALSE,63,54.05405405,,
2019-08-15 00:00:00,SLG , FTO , TiO2-c , TiO2-mp ,, Perovskite , NiO-c ,,,, Au,0.1,nip-mp,FALSE,Cs,Pb,Br,3,,,2,Spin-coating >> CBD,DMF >> Methanol,1 >> 1,Unknown,FALSE,Unknown,Unknown,4.4,,TRUE,ISOS-D-1,Dark,FALSE,Open circuit,25.0; 25.0,Air,20,2160,FALSE,63,1167.567568,,
2018-02-24 00:00:00,SLG , ITO , PFN , C60,PCBM-60 , Perovskite , Spiro-MeOTAD ,,,, Au,0.1,nip,FALSE,MA,Pb,I,3,,1.6,1,Spin-coating,DMF,1,Diethyl ether,FALSE,Unknown,Unknown,19.31,19.13,TRUE,ISOS-L-1I,Light,FALSE,Open circuit,25.0; 25.0,N2,0,1200,FALSE,63,648.6486486,,
2016-08-01 00:00:00,SLG , FTO , TiO2-c ,,, Perovskite , Spiro-MeOTAD ,,,, Au,0.16,nip,FALSE,MA,Pb,I,3,,1.6,1,Spin-coating,DMF; DMSO,1; 1,Chlorobenzene,FALSE,Unknown,Unknown,15.4,,TRUE,ISOS-D-1,Dark,FALSE,Open circuit,25.0; 25.0,Ambient,,336,FALSE,63,181.6216216,,
2017-02-21 00:00:00,SLG , FTO , TiO2-c ,,, Perovskite , Spiro-MeOTAD ,,,, Au,1.2,nip,FALSE,FA; MA,Pb,Br; I,0.48; 2.52,,,1,Spin-coating,DMF; DMSO,4; 1,Chlorobenzene,FALSE,Unknown,Unknown,18.3,,TRUE,ISOS-D-1I,Dark,FALSE,Open circuit,25.0; 25.0,Unknown,,2000,FALSE,63,1081.081081,,
2019-12-04 00:00:00,SLG , FTO , TiO2-c ,,, Perovskite , Spiro-MeOTAD ,,,, Au,0.09,nip,FALSE,Cs; FA; MA,Pb,I,3,,,1,Doctor blading,DMF; DMSO,4; 1,Unknown,FALSE,Unknown,Unknown,16.25,,TRUE,ISOS-D-1,Dark,FALSE,Open circuit,25.0; 25.0,Air,50,864,FALSE,63,467.027027,,
2017-08-03,SLG , FTO , TiO2-c ,,, Perovskite , Spiro-MeOTAD ,,,, Au,0.09,nip,FALSE,Cs; MA,Pb,I,3,Cl,1.644,2,Co-evaporation >> Diffusion-gas reaction,none >> none,1 >> 1,Unknown,FALSE,Unknown,Unknown,20.13,15.64,TRUE,ISOS-L-1,Xenon,FALSE,Open circuit,nan; nan,Ambient,,36,FALSE,63,19.45945946,,
2019-09-02 00:00:00,SLG , FTO , TiO2-c , TiO2-mp ,, Perovskite , Spiro-MeOTAD ,,,, Au,0.09,nip-mp,FALSE,MA; PA,Pb,I,28,PAI,,1,Spin-coating,DMF; DMSO,4; 1,Chlorobenzene,FALSE,Unknown,Unknown,15.22,,TRUE,ISOS-D-1,Dark,FALSE,Open circuit,25.0; 25.0,Air,50,1440,FALSE,63,778.3783784,,82
2016-09-27 00:00:00,SLG , FTO , TiO2-c , TiO2-mp ,, Perovskite , Spiro-MeOTAD ,,,, Au,0.16,nip-mp,FALSE,MA,Pb,I,3,,1.6,1,Spin-coating,DMSO,1,Chlorobenzene,FALSE,Unknown,Unknown,16.3,14.9,TRUE,ISOS-D-1,Dark,FALSE,Open circuit,25.0; 25.0,Air,30,672,FALSE,63,363.2432432,,
2016-06-09,SLG , FTO , TiO2-c , TiO2-mp ,, Perovskite , Spiro-MeOTAD ,,,, Au,0.1,nip-mp,FALSE,MA,Pb,I,3,DMSO,1.6,1,Spin-coating,DMF,1,Diethyl ether,FALSE,Unknown,Unknown,15.14,,TRUE,ISOS-D-1,Dark,FALSE,Open circuit,20.0; 20.0,Air,50,1000,TRUE,63,540.5405405,,
2018-01-04 00:00:00,SLG , ITO , TiO2-c , TiO2-mp ,, Perovskite , Spiro-MeOTAD ,,,, Au,0.09,nip-mp,FALSE,MA,Pb,I,3,,1.6,1,Spin-coating,DMF; DMSO,4; 1,Chlorobenzene,FALSE,Unknown,Unknown,20.2,18.3,TRUE,ISOS-D-1I,Dark,FALSE,Open circuit,25.0; 25.0,Unknown,,384,FALSE,63,207.5675676,,
2018-01-04 00:00:00,SLG , ITO , TiO2-c , TiO2-mp ,, Perovskite , Spiro-MeOTAD ,,,, Au,0.09,nip-mp,FALSE,MA,Pb,I,3,,1.6,1,Spin-coating,DMF; DMSO,4; 1,Chlorobenzene,FALSE,Unknown,Unknown,21.6,,TRUE,ISOS-D-1I,Dark,FALSE,Open circuit,25.0; 25.0,Unknown,,384,FALSE,63,207.5675676,,
2019/05/07 00:00:00,SLG , ITO , PTAA ,,, Perovskite, C60 , BCP ,,, Cu,0.01,pin,FALSE,MA,Pb,I,3,Unknown,1.6,1,Single crystal growth,GBL,1,Unknown,FALSE,Unknown,Unknown,,,TRUE,ISOS-D-1,Dark,FALSE,Open circuit,22.0; 22.0,Air,,5,FALSE,63,#DIV/0!,,
2019-03-06 00:00:00,SLG , FTO , NiO-c ,,, Perovskite , PCBM-60 , BCP ,,, Ag,0.09,pin,FALSE,MA,Pb,I,3,organicD_pi_A,1.6,1,Spin-coating,DMF; DMSO,5; 4,Unknown,TRUE,Unknown,Unknown,20.43,,TRUE,ISOS-L-1,Light,FALSE,Open circuit,25.0; 25.0,Air,30,720,FALSE,63,389.1891892,,
2019-03-18 00:00:00,SLG , ITO , Porphyrin ,,, Perovskite , PCBM-60 , BCP ,,, Ag,0.055,pin,FALSE,MA,Pb,I,3,,1.6,2,Spin-coating >> Spin-coating,DMSO >> IPA,1 >> 1,Unknown,FALSE,Unknown,Unknown,14.78,14.8,TRUE,ISOS-D-1,Dark,FALSE,Open circuit,25.0; 25.0,Air,40,120,FALSE,63,64.86486486,,
2017-07-17 00:00:00,SLG , FTO , TiO2-c , TiO2-mp ,, Perovskite ,,,,, Carbon,0.1,nip-mp-carbon,FALSE,MA,Bi,I,9,,2.17,1,Spin-coating,DMF,1,Unknown,FALSE,Unknown,Unknown,0.05,,TRUE,ISOS-D-1,Dark,FALSE,Open circuit,25.0; 25.0,Air,,4848,FALSE,63,2620.540541,,
2018-01-22 00:00:00,SLG , FTO , TiO2-c ,,, Perovskite , 3-Butylthiophene , Spiro-MeOTAD ,,, Au,0.0625,nip,FALSE,MA,Pb,I,3,,1.6,2,Spin-coating >> Spin-coating,DMF; DMSO >> IPA,1; 1 >> 1,Unknown,FALSE,Unknown,Unknown,16.34,,TRUE,ISOS-D-1,Dark,FALSE,Open circuit,20.0; 20.0,Air,40,720,FALSE,63,389.1891892,,
2019-11-08 00:00:00, SLG , FTO , TiO2-c , TiO2-mp ,, Perovskite , Spiro-MeOTAD , PCBM-60; PMMA ,,, Au,0.25,nip-mp,FALSE,Cs; FA,Pb,Br; I,0.6; 2.4,,1.7,1,Spin-coating,DMF; DMSO,4; 1,Toluene,FALSE,Unknown,Unknown,13.47,,TRUE,ISOS-D-1I,Dark,FALSE,Open circuit,25.0; 25.0,Unknown,,1680,FALSE,63.47,919.7919518,,
2015-09-21 00:00:00,SLG , FTO , TiO2-c , TiO2-mp ,, Perovskite , EtheneDTPA ,,,, Au,0.16,nip-mp,FALSE,MA,Pb,I,3,,1.6,2,Spin-coating >> CBD,DMF >> IPA,1 >> 1,Unknown,FALSE,Unknown,Unknown,11.42,,TRUE,ISOS-D-1,Dark,FALSE,Open circuit,25.0; 25.0,Air,,200,FALSE,63.6,109.8901099,,
2019-05-06 00:00:00,SLG , FTO , TiO2-c , TiO2-mp ,, Perovskite ,,,,, Carbon,0.066,nip-mp-carbon,FALSE,FA; MA,Pb,I,3,,1.57,1,Spin-coating,DMF; DMSO,4; 1,Ethyl acetate,TRUE,Paraffin,Unknown,5.37,,TRUE,ISOS-D-1,Dark,FALSE,Open circuit,25.0; 25.0,Ambient,,670,FALSE,63.7,369.1460055,,
2017-04-11 00:00:00,SLG , ITO , PEDOT:PSS ,,, Perovskite , C60 , BCP ,,, Ag,0.09,pin,FALSE,FA,Sn,I,3,,1.4,2,Spin-coating >> Evaporation,Water >> none,1 >> 1,Unknown,FALSE,Unknown,Unknown,3.98,,TRUE,ISOS-D-1I,Dark,FALSE,Open circuit,25.0; 25.0,N2,0,72,FALSE,63.81,39.78999724,,
2019-02-28 00:00:00,SLG , FTO ,,,, Perovskite ,,,,, Ag,0.1,nip,FALSE,MA,Pb,I,3,NiO-np,1.6,1,Spin-coating,DMF; DMSO,4; 1,Chlorobenzene,FALSE,Unknown,Unknown,14.65,13.94,TRUE,ISOS-D-2,Dark,FALSE,Open circuit,65.0; 65.0,Air,30,300,FALSE,64,166.6666667,,
2018-02-26 00:00:00,SLG , FTO , NiMgLiO ,,, Perovskite , CeOx-np ,,,, Ag,0.09,pin,FALSE,MA,Pb,I,3,,1.6,1,Spin-coating,DMF; DMSO,4; 1,Diethyl ether,FALSE,Unknown,Unknown,16.65,16.54,TRUE,ISOS-L-1,White LED,TRUE,MPPT,25.0; 25.0,Air,30,200,FALSE,64,111.1111111,,
2019-05-18 00:00:00,SLG , FTO , TiO2-c , TiO2-mp ,, Perovskite , TPE-TPA-8A , MoO3 ,,, Ag,0.1,nip-mp,FALSE,MA,Pb,I,3,,1.6,1,Spin-coating,DMF; DMSO,3; 1,Chlorobenzene,FALSE,Unknown,Unknown,14.37,,TRUE,ISOS-D-1I,Dark,FALSE,Open circuit,25.0; 25.0,N2,0,648,FALSE,64,360,,
2017-08-24 00:00:00,SLG , ITO , PEDOT:PSS ,,, Perovskite , PCBM-60 ,,,, Al,0.03,pin,FALSE,MA,Pb,I,3,Cl,1.6,1,Spin-coating,DMF,1,Unknown,FALSE,Unknown,Unknown,9.35,,TRUE,ISOS-D-1I,Dark,FALSE,Open circuit,25.0; 25.0,N2,0,1080,FALSE,64,600,,64
2017-08-24 00:00:00,SLG , ITO , PEDOT:PSS ,,, Perovskite , PCBM-60 ,,,, Al,0.03,pin,FALSE,MA,Pb,I,3,Cl,1.6,1,Spin-coating,DMF,1,Unknown,FALSE,Unknown,Unknown,8.12,,TRUE,ISOS-D-1I,Dark,FALSE,Open circuit,25.0; 25.0,N2,0,1080,FALSE,64,600,,64
2019-01-08 00:00:00,SLG , FTO , TiO2-c ,,, Perovskite , Spiro-MeOTAD ,,,, Au,0.1,nip,FALSE,FA; MA,Pb,Br; I,0.51; 2.49,,,1,Spin-coating,DMF; DMSO,4; 1,Chlorobenzene,FALSE,Unknown,Unknown,4.39,,TRUE,ISOS-D-1I,Dark,FALSE,Open circuit,25.0; 25.0,N2,0,436,FALSE,64,242.2222222,,
2019-11-04 00:00:00,SLG , FTO , TiO2-c ,,, Perovskite , Spiro-MeOTAD ,,,, Au,0.07,nip,FALSE,Cs; FA; MA,Pb,Br; I,0.51; 2.49,Thenolytrifluoroacetone,,1,Spin-coating,DMF; DMSO,4; 1,Anisole,FALSE,Unknown,Unknown,19.7,17.81,TRUE,ISOS-D-1,Dark,FALSE,Open circuit,25.0; 25.0,Air,50,300,FALSE,64,166.6666667,,
2019-07-03,SLG , FTO , TiO2-c ,,, Perovskite , Spiro-MeOTAD ,,,, Au,,nip,FALSE,MA,Pb,I,3,nan,1.59,1,Spin-coating,DMF; DMSO,17; 3,Chlorobenzene,FALSE,Unknown,Unknown,17.36,13.79,TRUE,ISOS-D-1,Dark,FALSE,Open circuit,nan; nan,Air,50,8760,FALSE,64,4866.666667,,84
2020-01-24 00:00:00,SLG , FTO , TiO2-c , SnO2-np ,, Perovskite , Spiro-MeOTAD ,,,, Au,0.08,nip,FALSE,MA,Pb,I,3,,1.6,1,Spin-coating,DMF; DMSO,9; 1,Chlorobenzene,FALSE,Unknown,Unknown,5.59,8.55,TRUE,ISOS-D-1I,Dark,FALSE,Open circuit,25.0; 25.0,Unknown,,1656,FALSE,64,920,,77
2018-06-13 00:00:00,SLG , FTO , TiO2-c , TiO2-mp ,, Perovskite , Spiro-MeOTAD ,,,, Au,0.09,nip-mp,FALSE,MA,Pb,I,3,,1.6,1,Spin-coating,DMF; DMSO,4; 1,Chlorobenzene,FALSE,Unknown,Unknown,18.54,17.97,TRUE,ISOS-L-1,Light,FALSE,MPPT,25.0; 25.0,Air,30,100,FALSE,64,55.55555556,,
2015-07-08 00:00:00,SLG , FTO , TiO2-c , TiO2-mp ,, Perovskite , Spiro-MeOTAD ,,,, Au,0.1,nip-mp,FALSE,MA,Pb,I,3,,1.6,2,Spin-coating >> CBD,DMF >> IPA,1 >> 1,Unknown,FALSE,Unknown,Unknown,11.09,10.4,TRUE,ISOS-D-1,Dark,FALSE,Open circuit,25.0; 25.0,Air,,2400,FALSE,64,1333.333333,,
2016-09-08 00:00:00,SLG , FTO , TiO2-c , TiO2-mp ,, Perovskite , Spiro-MeOTAD ,,,, Au,0.09,nip-mp,FALSE,MA,Pb,I,3,,1.6,2,Spin-coating >> CBD,DMF >> IPA,1 >> 1,Unknown,FALSE,Unknown,Unknown,13.45,,TRUE,ISOS-L-1,Light,FALSE,Open circuit,25.0; 25.0,Ambient,,240,FALSE,64,133.3333333,,
2019-10-09 00:00:00,SLG , ITO , NiO-c ,,, Perovskite , PCBM-60 , BCP ,,, Ag,0.1,pin,FALSE,MA,Pb,I,3,,1.6,1,Spin-coating,DMF; DMSO,4; 1,Toluene,FALSE,Unknown,Unknown,15.72,,TRUE,ISOS-D-1,Dark,FALSE,Open circuit,25.0; 25.0,Air,40,216,FALSE,64,120,,
2019-07-02 00:00:00,SLG , FTO , TiO2-c ,,, Perovskite , DCZ-OMeTAD , MoO3 ,,, Ag,0.1,nip,FALSE,MA,Pb,I,3,,1.6,1,Spin-coating,DMSO; GBL,3; 7,Chlorobenzene,FALSE,Unknown,Unknown,19.81,,TRUE,ISOS-D-1,Dark,FALSE,Open circuit,25.0; 25.0,Air,,1000,FALSE,64,555.5555556,,64
2015-06-25 00:00:00,SLG , FTO , TiO2-c ,,, Perovskite , Spiro-MeOTAD , MoO3 ,,, Ag,0.12,nip,FALSE,MA,Pb,I,3,HCl,1.65,2,Spin-coating >> CBD,DMF >> IPA,1 >> 1,Unknown,FALSE,Unknown,Unknown,15.2,,TRUE,ISOS-D-1,Dark,FALSE,Open circuit,25.0; 25.0,Air,80,500,FALSE,64,277.7777778,,
2019-06-24 00:00:00,SLG , FTO , TiO2-c ,,, Perovskite , PTAA , MoOx ,,, Ag,0.0725,nip,FALSE,Cs,Pb,I,3,,,1,Spin-coating,Octane,1,Unknown,FALSE,Unknown,Unknown,11.96,,TRUE,ISOS-D-1I,Dark,FALSE,Open circuit,25.0; 25.0,N2,0,168,FALSE,64,93.33333333,,
2016-01-14 00:00:00,SLG , ITO , PEDOT:PSS ,,, Perovskite , PCBM-60 , PEIE ,,, Ag,0.4,pin,FALSE,MA,Pb,I,3,Cl; PVP,1.6,1,Spin-coating,DMF,1,Unknown,FALSE,Unknown,Unknown,7.12,,TRUE,ISOS-L-1,Light,FALSE,Open circuit,25.0; 25.0,Air,30,200,FALSE,64,111.1111111,,
2017-08-15 00:00:00,SLG , FTO , TiO2-c ,,, Perovskite , Spiro-MeOTAD ,,,, Au,0.1,nip,FALSE,MA,Pb,I,3,,1.6,1,Spin-coating,DMF,1,N2,FALSE,Unknown,Unknown,,,TRUE,ISOS-D-1,Dark,FALSE,Open circuit,50.0; 50.0,Air,50,240,FALSE,64.2,#DIV/0!,,
2020-05-15,SLG , ITO , SnO2-np ,,, Perovskite , Spiro-MeOTAD ,,,, Au,,nip,FALSE,Cs,Pb,Br; I,2; 1,nan,nan,1,Spin-coating,DMSO,1,Methanol,FALSE,Unknown,Unknown,5.87,,TRUE,ISOS-D-1,Dark,FALSE,Open circuit,nan; nan,Unknown,30,720,FALSE,64.6,406.779661,,
2019-02-04 00:00:00,SLG , FTO , TiO2-c , TiO2-mp ,, Perovskite , DPA-QA-DPA ,,,, Ag,0.1,nip-mp,FALSE,MA,Pb,I,3,,1.6,1,Spin-coating,DMF; DMSO,3; 2,Chlorobenzene,FALSE,Unknown,Unknown,15.2,15.5,TRUE,ISOS-D-1,Dark,FALSE,Open circuit,35.0; 35.0,Air,75,725,FALSE,65,414.2857143,,
2016-04-06,SLG , FTO , TiO2-c , TiO2-mp ,, Perovskite , F-graphene; P3HT ,,,, Ag,0.08,nip-mp,FALSE,MA,Pb,I,3,nan,1.59,2,Spin-coating >> CBD,DMF >> IPA,1 >> 1,Unknown,FALSE,Unknown,Unknown,13.82,,TRUE,ISOS-D-1,Dark,FALSE,Open circuit,25.0; 25.0,Air,30,1344,FALSE,65,768,,
2018-02-13 00:00:00,SLG , FTO , TiO2-c , TiO2-mp ,, Perovskite , HTM-1 ,,,, Ag,0.1,nip-mp,FALSE,MA,Pb,I,3,,1.6,1,Spin-coating,DMF; DMSO,9; 1,Diethyl ether,FALSE,Unknown,Unknown,11.45,11.36,TRUE,ISOS-D-1,Dark,FALSE,Open circuit,25.0; 25.0,Air,30,720,FALSE,65,411.4285714,,
2015-12-17 00:00:00,SLG , ITO , CuAlO2 ,,, Perovskite , PCBM-60 , PEDOT:PSS ,,, Ag,0.0725,pin,FALSE,MA,Pb,I,3,Cl,1.6,1,Spin-coating,DMF,1,Unknown,FALSE,Unknown,Unknown,12.54,,TRUE,ISOS-D-1,Dark,FALSE,Open circuit,25.0; 25.0,Air,,240,FALSE,65,137.1428571,,
2016-08-18 00:00:00,SLG , ITO , PEDOT:PSS ,,, Perovskite , PCBM-60 ,,,, Ag,0.12,pin,FALSE,MA,Pb,I,3,,1.6,2,Spin-coating >> Spin-coating,DMF >> IPA,1 >> 1,Unknown,TRUE,Al2O3 | PET,Unknown,17.23,,TRUE,ISOS-D-1,Dark,FALSE,Open circuit,30.0; 30.0,Ambient,,5500,FALSE,65,3142.857143,,
2017-03-17 00:00:00,SLG , ITO , PEDOT:PSS ,,, Perovskite , PCBM-60 ,,,, Ag,0.1,pin,FALSE,MA,Pb,I,3,,1.6,1,Spin-coating,DMSO; GBL,7; 3,Toluene,TRUE,Unknown,Unknown,10.5,,TRUE,ISOS-D-1,Dark,FALSE,Open circuit,25.0; 25.0,Air,15,960,FALSE,65,548.5714286,,
2015-04-21 00:00:00,SLG , ITO , PEDOT:PSS ,,, Perovskite , PCBM-60 ,,,, Ag,0.0725,pin,FALSE,MA,Pb,I,3,Cl,1.6,1,Spin-coating,DMF,1,Unknown,FALSE,Unknown,Unknown,,,TRUE,ISOS-D-1I,Dark,FALSE,Open circuit,20.0; 20.0,N2,0,170,TRUE,65,#DIV/0!,,
2018-02-06 00:00:00,SLG , ITO , PEDOT:PSS ,,, Perovskite , PCBM-60 ,,,, Ag,0.06,pin,FALSE,(PEA); MA,Pb,I,13,,1.64,1,Spin-coating,DMF,1,Unknown,FALSE,Unknown,Unknown,5.5,,TRUE,ISOS-D-2I,Dark,FALSE,Open circuit,100.0; 100.0,N2,0,75,FALSE,65,42.85714286,,
2019-06-24 00:00:00,SLG , ITO , PEDOT:PSS ,,, Perovskite , PCBM-60 ,,,, Ag,0.04,pin,FALSE,FA; MA,Pb; Sn,I,3,Pb(SCN)2; SnF2,,1,Spin-coating,DMF; DMSO,13; 2,Chlorobenzene,FALSE,Unknown,Unknown,11,,TRUE,ISOS-D-1I,Dark,FALSE,Open circuit,25.0; 25.0,N2,0,720,FALSE,65,411.4285714,,
2019-10-04 00:00:00,SLG , ITO , ZnO, TiO2-c , PCBM-60 , Perovskite , Spiro-MeOTAD ,,,, Ag,0.1,nip,FALSE,FA; MA,Pb,I,3,Cl,1.6,2,Spin-coating >> Spin-coating,DMF >> DMF; IPA,1 >> 1; 99,Unknown,FALSE,Unknown,Unknown,16.86,,TRUE,ISOS-D-1,Dark,FALSE,Open circuit,25.0; 25.0,Air,40,96,FALSE,65,54.85714286,,
2017-08-10 00:00:00,SLG , ITO , SnO2-c ,,, Perovskite , Spiro-MeOTAD ,,,, Ag,0.103,nip,FALSE,MA,Pb,I,3,Urea,1.56,1,Spin-coating,DMF; DMSO,250; 39,Diethyl ether,FALSE,Unknown,Unknown,17.83,15.17,TRUE,ISOS-D-1,Dark,FALSE,Open circuit,25.0; 25.0,Ambient,,648,FALSE,65,370.2857143,,
2020-02-05 00:00:00,SLG , ITO , SnO2-np ,,, Perovskite , Spiro-MeOTAD ,,,, Ag,0.075,nip,FALSE,Cs,Pb,Br; I,1; 2,,1.91,1,Spin-coating,DMSO,1,Unknown,TRUE,Unknown,Unknown,13.4,,TRUE,ISOS-L-1,Solar simulator,FALSE,Open circuit,25.0; 25.0,Air,,180,FALSE,65,102.8571429,,
2019-11-04 00:00:00,SLG , FTO , TiO2-c , SnO2-np ,, Perovskite , Spiro-MeOTAD ,,,, Ag,0.1,nip,FALSE,MA,Pb,I,3,Cl,1.6,1,Spin-coating,DMF; DMSO,4; 1,Chlorobenzene,FALSE,Unknown,Unknown,18.21,16.94,TRUE,ISOS-D-1,Dark,FALSE,Open circuit,30.0; 30.0,Air,30,1000,FALSE,65,571.4285714,,65
2017-05-31 00:00:00,SLG , FTO , TiO2-c , TiO2-mp ,, Perovskite , Spiro-MeOTAD ,,,, Ag,0.07,nip-mp,FALSE,MA,Pb,I,3,,1.5,2,Spin-coating >> Spin-coating,DMF; DMSO >> Ethanol; IPA,5; 1 >> 3; 7,Unknown,FALSE,Unknown,Unknown,15.58,,TRUE,ISOS-D-1I,Dark,FALSE,Open circuit,25.0; 25.0,Dry air,,264,FALSE,65,150.8571429,,
2016-03-16 00:00:00,SLG , FTO , TiO2-c , TiO2-mp ,, Perovskite , Spiro-MeOTAD ,,,, Ag,0.12,nip-mp,FALSE,MA,Pb,I,3,,1.6,2,Spin-coating >> CBD,DMF >> IPA,1 >> 1,Unknown,FALSE,Unknown,Unknown,14.89,11.88,TRUE,ISOS-D-1,Dark,FALSE,Open circuit,25.0; 25.0,Air,,100,FALSE,65,57.14285714,,
2019-02-04 00:00:00,SLG , FTO , TiO2-c , TiO2-mp ,, Perovskite , TPA-QA-TPA ,,,, Ag,0.1,nip-mp,FALSE,MA,Pb,I,3,,1.6,1,Spin-coating,DMF; DMSO,3; 2,Chlorobenzene,FALSE,Unknown,Unknown,16,16.6,TRUE,ISOS-D-1,Dark,FALSE,Open circuit,35.0; 35.0,Air,75,725,FALSE,65,414.2857143,,
2017-04-28 00:00:00,SLG , FTO , TiO2-c ,,, Perovskite , X51 ,,,, Ag,0.1,nip,FALSE,MA,Pb,I,3,Cl,1.6,1,Spin-coating,DMF,1,Unknown,FALSE,Unknown,Unknown,13.2,,TRUE,ISOS-D-1I,Dark,FALSE,Open circuit,25.0; 25.0,N2,0,500,FALSE,65,285.7142857,,
2017-07-17 00:00:00,SLG , FTO , TiO2-c , TiO2-mp ,, Perovskite , FA-CN ,,,, Au,0.16,nip-mp,FALSE,FA; MA,Pb,Br; I,0.45; 2.55,,,1,Spin-coating,DMF; DMSO,4; 1,Trifluorotoluene,FALSE,Unknown,Unknown,18.9,,TRUE,ISOS-L-1I,Light,TRUE,MPPT,25.0; 25.0,Ar,0,1300,FALSE,65,742.8571429,,
2018-02-26 00:00:00,SLG , FTO , TiO2-c , TiO2-mp ,, Perovskite , P3HT ,,,, Au,0.159,nip-mp,FALSE,Cs,Pb,I,3,Undoped,1.72,1,Spin-coating,DMF; DMSO,4; 1,N2,TRUE,Polyisobutene,Unknown,10.6,,TRUE,ISOS-D-1,Dark,FALSE,Open circuit,25.0; 25.0,Air,,1440,FALSE,65,822.8571429,,
2020-04-22,SLG , FTO , TiO2-c ,,, Perovskite , PTAA ,,,, Au,0.09,nip,FALSE,Cs,Pb,Br; I,1; 2,nan,1.91,1,Spin-coating,DMSO,1,Unknown,FALSE,Unknown,Unknown,14.34,,TRUE,ISOS-D-2I,Dark,FALSE,Open circuit,80; 80,N2,,52,FALSE,65,29.71428571,,
2019-03-06 00:00:00,SLG , FTO , SnO2-c ,,, Perovskite , Spiro-MeOTAD ,,,, Au,0.16,nip,FALSE,MA,Pb,I,3,,1.6,1,Spin-coating,DMF; DMSO,4; 1,Diethyl ether,FALSE,Unknown,Unknown,17.02,,TRUE,ISOS-D-2I,Dark,FALSE,Open circuit,50.0; 50.0,N2,0,720,FALSE,65,411.4285714,,
2020-01-30 00:00:00,SLG , ITO , SnO2-np ,,, Perovskite , Spiro-MeOTAD ,,,, Au,0.1003,nip,FALSE,Cs; FA; MA,Pb,Br; I,0.45; 2.55,Rb,,1,Spin-coating,DMF; DMSO,4; 1,Chlorobenzene,TRUE,UVCA (3035B) | Paraffin,Unknown,20.85,,TRUE,ISOS-D-1,Dark,FALSE,Open circuit,25.0; 25.0,Air,50,2200,FALSE,65,1257.142857,,
2019-09-17 00:00:00,SLG , ITO , SnO2-np ,,, Perovskite , Spiro-MeOTAD ,,,, Au,0.044,nip,FALSE,FA; MA,Pb,Br; I,0.1; 2.9,Cl,,2,Spin-coating >> Spin-coating,DMF; DMSO >> IPA,6.25; 1 >> 1,Unknown,FALSE,Unknown,Unknown,19.24,,TRUE,ISOS-D-1,Dark,FALSE,Open circuit,25.0; 25.0,Air,,4320,FALSE,65,2468.571429,,
2019-02-28 00:00:00,SLG , ITO , SnO2-np ,,, Perovskite , Spiro-MeOTAD ,,,, Au,0.101,nip,FALSE,FA; MA,Pb,Br; I,0.3; 2.7,Cl,,2,Spin-coating >> Spin-coating,DMF; DMSO >> IPA,19; 1 >> 1,Unknown,FALSE,Unknown,Unknown,15.66,14.21,TRUE,ISOS-L-1,Xenon,FALSE,Open circuit,25.0; 25.0,Air,40,265,FALSE,65,151.4285714,,
2018-09-17 00:00:00,SLG , FTO , TiO2-c ,,, Perovskite , Spiro-MeOTAD ,,,, Au,0.1,nip,FALSE,FA; MA,Pb,I,3,,1.55,2,Spin-coating >> Spin-coating,DMF; DMSO >> IPA,220; 20 >> 1,Unknown,FALSE,Unknown,Unknown,17.59,,TRUE,ISOS-L-1,Light,FALSE,MPPT,20.0; 20.0,Air,25,50,FALSE,65,28.57142857,,
2017-07-19 00:00:00,SLG , FTO , TiO2-c ,,, Perovskite , Spiro-MeOTAD ,,,, Au,0.12,nip,FALSE,MA,Pb,I,3,n-butyl amine; Cl,1.56,2,Spin-coating >> CBD,DMF; DMSO; n-butyl amine >> n-butanol,14; 6; 3 >> 1,Unknown,FALSE,Unknown,Unknown,17.74,17.37,TRUE,ISOS-D-1,Dark,FALSE,Open circuit,25.0; 25.0,Air,,96,FALSE,65,54.85714286,,
2019-10-23 00:00:00,SLG , FTO , TiO2-c ,,, Perovskite , Spiro-MeOTAD ,,,, Au,0.1,nip,FALSE,MA,Pb,I,3,Cl,1.6,1,Spin-coating,DMF,1,Unknown,FALSE,Unknown,Unknown,17.26,16.93,TRUE,ISOS-L-1I,Light,FALSE,Open circuit,25.0; 25.0,N2,0,1440,FALSE,65,822.8571429,,
2017-09-19 00:00:00,SLG , FTO , TiO2-np ,,, Perovskite , Spiro-MeOTAD ,,,, Au,0.12,nip,FALSE,MA,Pb,Br; I,0.03; 2.97,Cl,,2,Spin-coating >> CBD,DMF >> IPA,1 >> 1,Unknown,FALSE,Unknown,Unknown,18.94,18.09,TRUE,ISOS-D-1,Dark,FALSE,Open circuit,25.0; 25.0,Air,,240,FALSE,65,137.1428571,,
2016-11-14 00:00:00,SLG , ITO , TiO2-np ,,, Perovskite , Spiro-MeOTAD ,,,, Au,0.108,nip,FALSE,FA; MA,Pb,Br; I,0.09; 2.91,,1.55,2,Spin-coating >> Spin-coating,DMF >> IPA,1 >> 1,Unknown,FALSE,Unknown,Unknown,20.43,14.18,TRUE,ISOS-D-1,Dark,FALSE,Open circuit,28.0; 28.0,Air,37,75,FALSE,65,42.85714286,,
2018-11-14,SLG , FTO , TiO2-c , SnO2-c ,, Perovskite , Spiro-MeOTAD ,,,, Au,0.16,nip,FALSE,Cs; FA; MA,Pb,Br; I,0.39; 2.61,Cl,nan,1,Spin-coating,DMF; DMSO,4; 1,Chlorobenzene,FALSE,Unknown,Unknown,,,TRUE,ISOS-L-2I,Solar simulator,FALSE,MPPT,65.0; 65.0,N2,0,500,FALSE,65,#DIV/0!,,
2019-10-14 00:00:00,SLG , FTO , TiO2-c , TiO2-mp ,, Perovskite , Spiro-MeOTAD ,,,, Au,0.06,nip-mp,FALSE,Cs; FA; MA,Pb,Br; I,0.45; 2.55,,1.56,1,Spin-coating,DMF,1,Chlorobenzene,FALSE,Unknown,Unknown,19.1,18.5,TRUE,ISOS-L-1I,Light,FALSE,MPPT,25.0; 25.0,Unknown,,360,FALSE,65,205.7142857,,
2018-08-10 00:00:00,SLG , FTO , TiO2-c , TiO2-mp ,, Perovskite , Spiro-MeOTAD ,,,, Au,1.1,nip-mp,FALSE,MA,Pb,I,3,,1.6,2,Spin-coating >> CBD,DMF >> IPA,1 >> 1,Unknown,TRUE,Unknown,Unknown,14.96,,TRUE,ISOS-L-1,White LED,FALSE,MPPT,50.0; 50.0,Air,55,9,FALSE,65,5.142857143,,
2018-08-10 00:00:00,SLG , FTO , TiO2-c , TiO2-mp ,, Perovskite , Spiro-MeOTAD ,,,, Au,1.1,nip-mp,FALSE,MA,Pb,I,3,,1.6,2,Spin-coating >> CBD,DMF >> IPA,1 >> 1,Unknown,TRUE,Unknown,Unknown,14.95,,TRUE,ISOS-L-1,White LED,FALSE,MPPT,50.0; 50.0,Air,55,9,FALSE,65,5.142857143,,
2016-09-15 00:00:00,SLG , FTO , TiO2-c , TiO2-mp ,, Perovskite , Spiro-MeOTAD ,,,, Au,0.1,nip-mp,FALSE,MA,Pb,I,3,,1.6,2,Spin-coating >> CBD,DMF >> IPA,1 >> 1,Unknown,FALSE,Unknown,Unknown,15.34,,TRUE,ISOS-L-1I,White LED,FALSE,MPPT,25.0; 25.0,N2,0,16,TRUE,65,9.142857143,,
2017-11-22 00:00:00,SLG , FTO , TiO2-c , TiO2-mp ,, Perovskite , Spiro-MeOTAD ,,,, Au,0.04,nip-mp,FALSE,MA,Pb,I,3,PEA,1.6,1,Spin-coating,DMSO,1,Chlorobenzene,FALSE,Unknown,Unknown,16.62,,TRUE,ISOS-D-1,Dark,FALSE,Open circuit,25.0; 25.0,Air,80,12,FALSE,65,6.857142857,,
2019-07-15 00:00:00,SLG , FTO , TiO2-c , TiO2-mp ,, Perovskite , Spiro-MeOTAD ,,,, Au,0.16,nip-mp,FALSE,Cs; FA; MA,Pb,Br; I,0.43; 2.57,,,1,Spin-coating,DMF; DMSO,4; 1,Chlorobenzene,TRUE,Unknown,Unknown,17.3,17.1,TRUE,ISOS-L-1,Light,FALSE,MPPT,50.0; 50.0,Air,40,300,FALSE,65,171.4285714,,
2017-02-08 00:00:00,SLG , FTO , TiO2-c , TiO2-mp ,, Perovskite , Spiro-MeOTAD ,,,, Au,0.1,nip-mp,FALSE,MA,Pb,I,3,Cl,1.56,1,Spin-coating,DMF; DMSO,,Diethyl ether,FALSE,Unknown,Unknown,18.9,17.2,TRUE,ISOS-L-1,Light,FALSE,MPPT,25.0; 25.0,Air,55,1.3,FALSE,65,0.742857143,,
2017-02-08 00:00:00,SLG , FTO , TiO2-c , TiO2-mp ,, Perovskite , Spiro-MeOTAD ,,,, Au,0.1,nip-mp,FALSE,MA,Pb,I,3,,1.56,1,Spin-coating,DMF; DMSO,,Diethyl ether,FALSE,Unknown,Unknown,17.1,15.1,TRUE,ISOS-L-1,Light,FALSE,MPPT,25.0; 25.0,Air,55,1.3,FALSE,65,0.742857143,,
2017-05-13 00:00:00,SLG , FTO , TiO2-c , TiO2-mp ,, Perovskite , Spiro-MeOTAD ,,,, Au,0.14,nip-mp,FALSE,MA,Pb,I,3,,1.6,1,Spin-coating,DMF; DMSO,7; 3,Diethyl ether,TRUE,PMMA; PU,Unknown,17.3,,TRUE,ISOS-D-1,Dark,FALSE,Open circuit,25.0; 25.0,Air,95,3,FALSE,65,1.714285714,,
2019-04-07 00:00:00,SLG , FTO , TiO2-c , TiO2-mp ,, Perovskite , Spiro-MeOTAD ,,,, Au,0.06,nip-mp,FALSE,MA,Pb,I,3,,1.6,2,Spin-coating >> Spin-coating,DMF; DMSO >> IPA,4; 1 >> 1,Unknown,FALSE,Unknown,Unknown,14.56,,TRUE,ISOS-D-1,Dark,FALSE,Open circuit,25.0; 25.0,Air,45,500,FALSE,65,285.7142857,,
2019-10-29 00:00:00,SLG , FTO , TiO2-c , TiO2-mp ,, Perovskite , Spiro-MeOTAD ,,,, Au,0.1,nip-mp,FALSE,FA; MA,Pb,Br; I,0.51; 2.49,,,1,Spin-coating,DMF; DMSO,4; 1,Chlorobenzene,FALSE,Unknown,Unknown,18.36,17.75,TRUE,ISOS-D-1,Dark,FALSE,Open circuit,25.0; 25.0,Air,,650,FALSE,65,371.4285714,,
2019-11-08 00:00:00,SLG , FTO , TiO2-c , TiO2-mp ,, Perovskite , Spiro-MeOTAD ,,,, Au,0.09,nip-mp,FALSE,FA; MA,Pb,Br; I,0.45; 2.55,,,1,Spin-coating,DMF; DMSO,4; 1,Chlorobenzene,FALSE,Unknown,Unknown,16.74,15.56,TRUE,ISOS-D-1,Dark,FALSE,Open circuit,25.0; 25.0,Air,50,1440,FALSE,65,822.8571429,,
2019-08-03,SLG , FTO , TiO2-c , TiO2-mp ,, Perovskite , Spiro-MeOTAD ,,,, Au,0.09,nip-mp,FALSE,Cs; FA; MA,Pb,Br; I,0.51; 2.49,nan,1.6,1,Spin-coating,Unknown,1,Chlorobenzene,FALSE,Unknown,Unknown,16.01,,TRUE,ISOS-D-1,Dark,FALSE,Open circuit,35.0; 35.0,Air,45,1000,FALSE,65,571.4285714,,
2020-09-02,SLG , FTO , TiO2-c , TiO2-mp ,, Perovskite , Spiro-MeOTAD ,,,, Au,0.09,nip-mp,FALSE,MA,Pb,I,3,Undoped,1.62,1,Spray-coating,DMF,1,Unknown,FALSE,Unknown,Unknown,10.3,,TRUE,ISOS-D-1,Dark,FALSE,Open circuit,nan; nan,Air,55,1000,FALSE,65,571.4285714,,65
2018-08-29 00:00:00,SLG , FTO , TiO2-c , TiO2-mp ,, Perovskite , ZnPy ,,,, Au,0.1,nip-mp,FALSE,MA,Pb,I,3,,1.57,2,Spin-coating >> CBD,DMF >> IPA,1 >> 1,Unknown,FALSE,Unknown,Unknown,17.82,16.61,TRUE,ISOS-D-1,Dark,FALSE,Open circuit,25.0; 25.0,Air,70,60,FALSE,65,34.28571429,,
2018-08-29 00:00:00,SLG , FTO , TiO2-c , TiO2-mp ,, Perovskite , ZnPy ,,,, Au,0.1,nip-mp,FALSE,MA,Pb,I,3,,1.57,2,Spin-coating >> CBD,DMF >> IPA,1 >> 1,Unknown,FALSE,Unknown,Unknown,17.82,16.61,TRUE,ISOS-D-2I,Dark,FALSE,Open circuit,85.0; 85.0,N2,0,100,FALSE,65,57.14285714,,
2019-11-22 00:00:00,SLG , ITO , DBFMT ,,, Perovskite , C60 , BCP ,,, Ag,0.1,pin,FALSE,MA,Pb,I,3,Cl,1.6,2,Spin-coating >> Spin-coating,DMF >> IPA,1 >> 1,Unknown,FALSE,Unknown,Unknown,20.51,,TRUE,ISOS-D-1,Dark,FALSE,Open circuit,25.0; 25.0,Air,,100,FALSE,65,57.14285714,,
