Repository: Bashayer199/data

File: data.csv (part 23 of 48)
2018-06-21 00:00:00,SLG , ITO , NiO-c ,,, Perovskite , PCBM-60 , BCP ,,, Ag,0.115,pin,FALSE,MA,Pb,I,3,,1.6,1,Spin-coating,Dimethylacetamide; NMP,4; 1,Toluene,FALSE,Unknown,Unknown,19.54,19.19,TRUE,ISOS-L-1,White LED,FALSE,MPPT,25.0; 25.0,Air,40,40,FALSE,65,22.85714286,,
2017-07-26 00:00:00,SLG , ITO , PEDOT:PSS ,,, Perovskite , PCBM-60 , BCP ,,, Ag,0.12,pin,FALSE,MA,Pb,I,3,Poly(diallyldimethylammoniumchloride),1.58,1,Spin-coating,DMSO; GBL,3; 7,Toluene,FALSE,Unknown,Unknown,13.8,,TRUE,ISOS-D-1I,Dark,FALSE,Open circuit,25.0; 25.0,N2,0,168,FALSE,65,96,,
2016-09-03 00:00:00,SLG , ITO , PEDOT:PSS ,,, Perovskite , PCBM-60 , BCP ,,, Ag,0.125,pin,FALSE,MA,Pb,I,3,Cl,1.6,1,Spin-coating,DMF; GBL,3; 7,Toluene,FALSE,Unknown,Unknown,17.3,,TRUE,ISOS-D-1,Dark,FALSE,Open circuit,22.0; 22.0,Air,30,192,FALSE,65,109.7142857,,
2018-11-01 00:00:00,SLG , ITO , PEDOT:PSS ,,, Perovskite , PCBM-70 , BCP ,,, Ag,0.13,pin,FALSE,MA,Pb,Br; I,0.5; 2.5,,,1,Spin-coating,DMF,1,N2,FALSE,Unknown,Unknown,12,,TRUE,ISOS-D-1I,Dark,FALSE,Open circuit,25.0; 25.0,N2,0,672,FALSE,65,384,,
1/1/17 0:00,SLG , ITO , PEDOT:PSS ,,, Perovskite , PCBM-60 , Bphen ,,, Ag,0.1,pin,FALSE,MA,Pb,I,3,Cl,1.6,1,Spin-coating,DMF,1,Unknown,FALSE,Unknown,Unknown,14.5,,TRUE,ISOS-D-1,Dark,FALSE,Open circuit,25.0; 25.0,Air,60,1.2,FALSE,65,0.685714286,,
2018-09-13 00:00:00,SLG , ITO , PEDOT:PSS ,,, Perovskite , PCBM-60 , C60 , BCP ,, Ag,0.11,pin,FALSE,FA; MA,Pb,Br; I,0.3; 2.7,,1.59,1,Spin-coating,DMSO; GBL,3.5; 6.5,Toluene,FALSE,Unknown,Unknown,18.3,18.27,TRUE,ISOS-D-1,Dark,FALSE,Open circuit,25.0; 25.0,Air,50,120,FALSE,65,68.57142857,,
2015-08-29 00:00:00,SLG , FTO , TiO2-c , TiO2-mp , Al2O3-mp , Perovskite ,,,,, Carbon,0.16,nip-mp-carbon,FALSE,MA,Pb,I,3,,1.6,2,Drop-infiltration >> CBD,DMF >> IPA,1 >> 1,Unknown,FALSE,Unknown,Unknown,,,TRUE,ISOS-L-1,White LED,TRUE,Open circuit,25.0; 25.0,Air,40,1000,FALSE,65,#DIV/0!,,65
2020-07-07,SLG , FTO , TiO2-c , TiO2-mp ,, Perovskite ,,,,, Carbon,0.12,nip-mp-carbon,FALSE,Cs; FA; MA,Pb,Br; I,0.42; 2.58,Undoped,1.61,1,Spin-coating,DMF; DMSO,4; 1,Chlorobenzene,TRUE,Unknown,Unknown,12.19,,TRUE,ISOS-D-2,Dark,FALSE,Open circuit,85; 85,Air,65,312,FALSE,65,178.2857143,,
2019-02-11 00:00:00,SLG , FTO , TiO2-c , ZrO2-mp , TiO2-mp , Perovskite ,,,,, Carbon,0.1,nip-mp-carbon,FALSE,MA,Pb,I,3,,1.6,1,Drop-infiltration,GBL,1,Unknown,FALSE,Unknown,Unknown,,,TRUE,ISOS-D-2,Dark,FALSE,Open circuit,85.0; 85.0,Air,40,325,FALSE,65,#DIV/0!,,
2019-03-30 00:00:00,SLG , ITO , SnO2-np ,,, Perovskite , Spiro-MeOTAD , MoO3 ,,, Ag,0.075,nip,FALSE,Cs,Pb,Br; I,1; 2,,,1,Spin-coating,DMSO,1,Unknown,FALSE,Unknown,Unknown,13.5,,TRUE,ISOS-L-1,Light,FALSE,Open circuit,25.0; 25.0,Air,40,3,FALSE,65,1.714285714,,
2015-08-13 00:00:00,SLG , ITO , PEDOT:PSS ,,, Perovskite , PCBM-60 , PCBC , LiF ,, Al,0.4,pin,FALSE,MA,Pb,I,3,Cl,1.6,1,Spin-coating,DMF,1,Unknown,FALSE,Unknown,Unknown,15.25,15.27,TRUE,ISOS-D-1I,Dark,FALSE,Open circuit,25.0; 25.0,N2,0,1680,FALSE,65,960,,
2020-05-21,SLG , FTO , NiO-c ,,, Perovskite , PCBM-60 , PEI ,,, Ag,0.09,pin,FALSE,MA,Pb,I,3,Undoped,1.59,1,Doctor blading,DMSO; GBL,9; 1,Unknown,FALSE,Unknown,Unknown,9.55,,TRUE,ISOS-D-1,Dark,FALSE,Open circuit,25; 25,Air,55,400,FALSE,65,228.5714286,,
2016-11-16,SLG , ITO , NiO ,,, Perovskite , PCBM-60 , PEOz ,,, Ag,0.1,pin,FALSE,MA,Pb,I,3,nan,1.6,1,Spin-coating,DMF; DMSO,2; 1,Chlorobenzene,FALSE,Unknown,Unknown,18.28,,TRUE,ISOS-D-1,Dark,FALSE,Open circuit,25.0; 25.0,Air,20,750,FALSE,65,428.5714286,,
2018-08-17,SLG , ITO , PTAA , PFN ,, Perovskite , PCBM-60 , PFN ,,,Carbon-nt,0.1,pin,TRUE,MA,Pb,I,3,nan,1.6,1,Spin-coating,DMF; DMSO,87; 13,Diethyl ether,FALSE,Unknown,Unknown,,,TRUE,ISOS-L-1,Xenon,FALSE,Open circuit,25.0; 25.0,Ambient,,185,FALSE,65,#DIV/0!,,
2018-07-17 00:00:00,SLG , FTO , SnO2-c ,,, Perovskite , Spiro-MeOTAD , Rubrene ,,, Au,0.16,nip,FALSE,MA,Pb,I,3,,1.59,1,Spin-coating,DMF; DMSO,4; 1,Chlorobenzene,FALSE,Unknown,Unknown,19.87,19.65,TRUE,ISOS-L-1I,White LED,FALSE,MPPT,25.0; 25.0,N2,0,100,FALSE,65,57.14285714,,
2016-11-21 00:00:00,SLG , ITO , TiO2-c ,,, Perovskite , Al2O3-c , Spiro-MeOTAD ,,, Au,0.09,nip,FALSE,MA,Pb,I,3,Cl,1.57,1,Spin-coating,DMF,1,Unknown,FALSE,Unknown,Unknown,18,16.6,TRUE,ISOS-D-1,Dark,FALSE,Open circuit,25.0; 25.0,Air,60,1680,FALSE,65,960,,
2019-04-09 00:00:00,SLG , ITO , Carbon-np,SnO2-np ,, Perovskite , CTAB , Spiro-MeOTAD ,,, Au,0.1,nip,FALSE,MA,Pb,I,3,,1.6,1,Spin-coating,DMF; DMSO,9; 1,Chlorobenzene,FALSE,Unknown,Unknown,18.95,17.73,TRUE,ISOS-L-1,Light,FALSE,MPPT,25.0; 25.0,Air,30,30,FALSE,65,17.14285714,,
2019-04-19 00:00:00,SLG , ITO , CuInS2 ,,, Perovskite , PCBM-60 , TIPD; ZnO-np ,,, Ag,0.04,pin,FALSE,MA,Pb,I,3,,1.6,1,Spin-coating,DMF; DMSO,9; 1,Ethyl ether,FALSE,Unknown,Unknown,13.1,13.7,TRUE,ISOS-D-1I,Dark,FALSE,Open circuit,25.0; 25.0,N2,0,195,FALSE,65,111.4285714,,
2018-02-10 00:00:00,SLG , ITO , NiO-mp ,,, Perovskite , PCBM-60 , ZnO-np ,,, Ag,0.09,pin,FALSE,FA; MA,Pb,Br; I,0.45; 2.55,,,1,Spin-coating,DMSO; GBL,1; 4,Chlorobenzene,FALSE,Unknown,Unknown,19.1,18.23,TRUE,ISOS-D-1,Dark,FALSE,Open circuit,25.0; 25.0,Air,50,3600,FALSE,65,2057.142857,,
2018-10-25 00:00:00,SLG , ITO , NiO-np ,,, Perovskite , PCBM-60 , ZnO-np ,,, Al,0.1024,pin,FALSE,MA,Pb,I,3,,1.585,1,Spin-coating,DMSO; GBL,3; 7,Toluene,FALSE,Unknown,Unknown,16.31,,TRUE,ISOS-L-1,Xenon,FALSE,Open circuit,25.0; 25.0,Air,,12,FALSE,65,6.857142857,,
2020-02-03 00:00:00,SLG , ITO , SnO2-np ,,, Perovskite , PTAA ,,,, Ag,0.1,nip,FALSE,FA; MA,Pb,Br; I,0.06; 2.94,Cl,,2,Spin-coating >> Spin-coating,DMF; DMSO >> IPA,94; 6 >> 1,Unknown,FALSE,Unknown,Unknown,20.36,,TRUE,ISOS-D-1,Dark,FALSE,Open circuit,25.0; 25.0,Air,30,500,FALSE,65.1,286.5329513,,
2019-08-10 00:00:00,SLG , ITO , PEDOT:PSS ,,, Perovskite , PCBM-60 , BCP ,,, Ag,0.075,pin,FALSE,FA; MA,Pb,I,3,Cl,,2,Spin-coating >> Spin-coating,DMF >> IPA,1 >> 1,Unknown,FALSE,Unknown,Unknown,16.3,,TRUE,ISOS-D-1,Dark,FALSE,Open circuit,25.0; 25.0,Air,50,500,FALSE,65.4,289.017341,,
2018-03-25 00:00:00,SLG , FTO , TiO2-c , TiO2-mp ,, Perovskite ,,,,, Au,0.09,nip-mp,FALSE,MA,Pb,I,3,,1.6,1,Spin-coating,DMF; DMSO,14; 1,Unknown,FALSE,Unknown,Unknown,5.5,,TRUE,ISOS-D-1I,Dark,FALSE,Open circuit,25.0; 25.0,Vacuum,0,2160,FALSE,65.45,1250.361795,,
2019-07-13 00:00:00,PET , ITO , SnO2-np , SnO2-c ,, Perovskite , Spiro-MeOTAD ,,,, Au,0.1,nip,FALSE,FA; MA,Pb,Br; I,0.45; 2.55,,,1,Spin-coating,DMF; DMSO,4; 1,Chlorobenzene,FALSE,Unknown,Unknown,16.29,15.48,TRUE,ISOS-D-1,Dark,FALSE,Open circuit,25.0; 25.0,Air,30,250,FALSE,65.5,144.9275362,,
2018-06-19 00:00:00,SLG , FTO , TiO2-c , TiO2-mp ,, Perovskite , Spiro-MeOTAD ,,,, Au,0.16,nip-mp,FALSE,Cs; FA; MA,Pb,Br; I,0.45; 2.55,Rb,,1,Spin-coating,DMF; DMSO,4; 1,Chlorobenzene,FALSE,Unknown,Unknown,18.4,,TRUE,ISOS-D-1,Dark,FALSE,Open circuit,25.0; 25.0,Air,50,720,FALSE,65.53,417.7545692,,
2016-05-27,SLG , ITO , PEDOT:PSS ,,, Perovskite , PCBM-60 , Bphen ,,, Ag,0.1,pin,FALSE,MA,Pb,I,3,Cl,1.6,1,Spin-coating,DMF,1,Unknown,FALSE,Unknown,Unknown,12.11,11.38,TRUE,ISOS-D-1,Dark,FALSE,Open circuit,nan; nan,Air,,96,FALSE,65.6,55.81395349,,
2018-08-01 00:00:00,SLG , FTO , VOx ,,, Perovskite , PCBM-60 ,,,, Al,0.04,pin,FALSE,MA,Pb,I,3,,1.6,2,Spin-coating >> Closed space sublimation,DMF >> none,1 >> 1,Unknown,FALSE,Unknown,Unknown,,,TRUE,ISOS-D-1,Dark,FALSE,Open circuit,20.0; 20.0,Air,25,500,FALSE,65.7,#DIV/0!,400,
2019-09-12 00:00:00,SLG , FTO , TiO2-c , TiO2-mp ,, Perovskite , Carbon-nt ,,,,,0.07,nip-mp,FALSE,MA,Pb,I,3,,1.6,2,Spin-coating >> CBD,DMF >> Cyclohexane; IPA,1 >> 9; 1,Unknown,TRUE,SLG | FTO,Clamp,,,TRUE,ISOS-L-1I,Solar simulator,FALSE,Open circuit,25.0; 25.0,Unknown,,5.15,FALSE,65.8,#DIV/0!,,
2019-07-16 00:00:00,SLG , ITO , PEDOT:PSS ,,, Perovskite , PCBM-60 ,,,, Ag,0.1,pin,FALSE,FA; MA,Pb,I,3,Cl,,1,Spin-coating,DMSO; GBL,3; 7,Toluene,FALSE,Unknown,Unknown,15.6,,TRUE,ISOS-D-1,Dark,FALSE,Open circuit,25.0; 25.0,Air,30,240,FALSE,66,141.1764706,,
2019-06-26 00:00:00,SLG , FTO , TiO2-c , TiO2-mp ,, Perovskite , Spiro-MeOTAD ,,,, Ag,0.1,nip-mp,FALSE,FA; MA,Pb,I,3,Cl,,1,Spin-coating,DMF; DMSO,2; 3,Ethyl acetate,FALSE,Unknown,Unknown,14.38,,TRUE,ISOS-D-1,Dark,FALSE,Open circuit,25.0; 25.0,Air,25,240,FALSE,66,141.1764706,,
2017-03-20 00:00:00,SLG , FTO , TiO2-c , TiO2-mp , CsI , Perovskite , Spiro-MeOTAD ,,,, Au,0.09,nip-mp,FALSE,MA,Pb,I,3,,1.5,1,Spin-coating,DMF,1,Chlorobenzene,FALSE,Unknown,Unknown,17.1,15.28,TRUE,ISOS-D-1,Dark,FALSE,Open circuit,25.0; 25.0,Ambient,,1440,FALSE,66,847.0588235,,
2019-07-04 00:00:00,SLG , ITO , SnO2-c ,,, Perovskite , Spiro-MeOTAD ,,,, Au,0.07,nip,FALSE,MA,Pb,I,3,,1.6,1,Spin-coating,DMF; DMSO,9; 1,Unknown,FALSE,Unknown,Unknown,15.2,,TRUE,ISOS-D-1,Dark,FALSE,Open circuit,25.0; 25.0,Air,45,770,FALSE,66,452.9411765,,
2019-10-26 00:00:00,SLG , FTO , SnO2-np ,,, Perovskite , Spiro-MeOTAD ,,,, Au,0.06,nip,FALSE,MA,Pb,I,3,,1.6,1,Spin-coating,DMF; DMSO,4; 1,Toluene,FALSE,Unknown,Unknown,17.5,,TRUE,ISOS-D-1,Dark,FALSE,Open circuit,25.0; 25.0,Air,25,360,FALSE,66,211.7647059,,
2014-07-24 00:00:00,SLG , FTO , TiO2-c ,,, Perovskite , Spiro-MeOTAD ,,,, Au,0.224,nip,FALSE,MA,Pb,I,3,Cl,1.6,1,Spin-coating,DMF,1,Unknown,FALSE,Unknown,Unknown,9.2,,TRUE,ISOS-D-1,Dark,FALSE,Open circuit,25.0; 25.0,Air,,2160,FALSE,66,1270.588235,,
2019-12-04 00:00:00,SLG , FTO , TiO2-c ,,, Perovskite , Spiro-MeOTAD ,,,, Au,0.09,nip,FALSE,Cs; FA; MA,Pb,Br; I,0.45; 2.55,,,1,Doctor blading,DMF; DMSO,4; 1,Unknown,FALSE,Unknown,Unknown,18.2,,TRUE,ISOS-D-1,Dark,FALSE,Open circuit,25.0; 25.0,Air,50,864,FALSE,66,508.2352941,,
2016-06-22 00:00:00,SLG , FTO , Zn2SnO4 , rGO; Zn2SnO4-fiber ,, Perovskite , Spiro-MeOTAD ,,,, Au,0.03,nip,FALSE,MA,Pb,Br; I,0.3; 2.7,,,1,Spin-coating,DMSO; GBL,3; 7,Toluene,FALSE,Unknown,Unknown,10.83,,TRUE,ISOS-D-1,Dark,FALSE,Open circuit,25.0; 25.0,Air,,16.7,FALSE,66,9.823529412,,
2019-07-13 00:00:00,PET , ITO , SnO2-np , SnO2-c ,, Perovskite , Spiro-MeOTAD ,,,, Au,0.1,nip,FALSE,FA; MA,Pb,Br; I,0.45; 2.55,,,1,Spin-coating,DMF; DMSO,4; 1,Chlorobenzene,FALSE,Unknown,Unknown,16.29,15.48,TRUE,ISOS-D-1I,Dark,FALSE,Open circuit,25.0; 25.0,N2,0,500,FALSE,66,294.1176471,,
2019-09-02 00:00:00,SLG , FTO , TiO2-c , TiO2-mp ,, Perovskite , Spiro-MeOTAD ,,,, Au,0.09,nip-mp,FALSE,BA; MA,Pb,I,28,BAI,,1,Spin-coating,DMF; DMSO,4; 1,Chlorobenzene,FALSE,Unknown,Unknown,14.99,,TRUE,ISOS-D-1,Dark,FALSE,Open circuit,25.0; 25.0,Air,50,1440,FALSE,66,847.0588235,,86
2017-01-31 00:00:00,SLG , FTO , TiO2-c , TiO2-mp ,, Perovskite , Spiro-MeOTAD ,,,, Au,0.09,nip-mp,FALSE,MA,Bi,I,9,NMP,,1,Spin-coating,DMF,1,Unknown,FALSE,Unknown,Unknown,0.31,,TRUE,ISOS-D-1,Dark,FALSE,Open circuit,25.0; 25.0,Air,55,720,FALSE,66,423.5294118,,
2020-01-23 00:00:00,SLG , FTO , TiO2-c , TiO2-mp ,, Perovskite , Spiro-MeOTAD ,,,, Au,0.16,nip-mp,FALSE,Cs; FA; MA,Pb,Br; I,0.45; 2.55,,,1,Spin-coating,DMF; DMSO,4; 1,Chlorobenzene,FALSE,Unknown,Unknown,19.1,,TRUE,ISOS-D-2,Dark,FALSE,Open circuit,60.0; 60.0,Air,50,600,FALSE,66,352.9411765,,
2019-10-03 00:00:00,SLG , FTO , TiO2-c , TiO2-mp ,, Perovskite , Spiro-MeOTAD ,,,, Au,0.1,nip-mp,FALSE,MA,Pb,I,3,,1.6,1,Spin-coating,DMF; DMSO,4; 1,Chlorobenzene,FALSE,Unknown,Unknown,7.96,,TRUE,ISOS-D-1,Dark,FALSE,Open circuit,25.0; 25.0,Air,30,240,FALSE,66,141.1764706,,
2016-07-12 00:00:00,SLG , FTO , TiO2-c , TiO2-mp ,, Perovskite , Spiro-MeOTAD ,,,, Au,0.1,nip-mp,FALSE,MA,Pb,I,3,,1.6,1,Spin-coating,DMSO,1,Toluene,FALSE,Unknown,Unknown,14.2,,TRUE,ISOS-D-1I,Dark,FALSE,Open circuit,25.0; 25.0,Unknown,,550,FALSE,66,323.5294118,,
2019-07-30 00:00:00,SLG , ITO , PEDOT:PSS ,,, Perovskite , C60 , BCP ,,, Cu,0.0729,pin,FALSE,Cs; FA; MA,Pb,Br; I,0.51; 2.49,,,1,Spin-coating,DMF; DMSO,4; 1,Ethyl acetate,FALSE,Unknown,Unknown,15.47,16.26,TRUE,ISOS-L-1I,Solar simulator,FALSE,MPPT,25.0; 25.0,Dry air,,200,FALSE,66,117.6470588,,
2020-07-07,SLG , ITO , PTAA ,,, Perovskite , C60 , BCP ,,, Ag,0.0782,pin,FALSE,MA,Pb,I,3,nan,nan,2,Spin-coating >> Spin-coating,DMF; DMSO >> IPA,nan,Unknown,FALSE,Unknown,Unknown,16.9,16.7,TRUE,ISOS-D-1,Dark,FALSE,Open circuit,nan; nan,Air,65,850,FALSE,66,500,,
2019-07-10 00:00:00,SLG , FTO , NiO-c ,,, Perovskite , PCBM-60 , BCP , Cr ,, Au,0.0919,pin,FALSE,Cs; FA; MA,Pb,Br; I,0.3; 2.7,,,1,Spin-coating,DMF; DMSO; NMP,4; 0.9; 0.1,Anisole,FALSE,Unknown,Unknown,17.3,,TRUE,ISOS-L-2,Light,FALSE,Open circuit,75.0; 75.0,Air,50,1100,FALSE,66,647.0588235,,
2019-07-10 00:00:00,SLG , FTO , NiO-c ,,, Perovskite , PCBM-60 , BCP , Cr ,, Au,0.0919,pin,FALSE,Cs; FA; MA,Pb,Br; I,0.3; 2.7,BMIMBF4,,1,Spin-coating,DMF; DMSO; NMP,4; 0.9; 0.1,Anisole,FALSE,Unknown,Unknown,19.3,,TRUE,ISOS-L-2,Light,FALSE,Open circuit,75.0; 75.0,Air,50,1100,FALSE,66,647.0588235,,
2020-07-06,SLG , ITO , PEDOT:PSS ,,, Perovskite , PCBM-60 , BCP ,,, Ag,0.1,pin,FALSE,(ThMA); FA,Pb,I,16,MACl,1.5,1,Spin-coating,DMF,1,Unknown,FALSE,Unknown,Unknown,15.93,14.29,TRUE,ISOS-D-1,Dark,FALSE,Open circuit,nan; nan,Air,30,552,FALSE,66,324.7058824,,
2019-07-02 00:00:00,SLG , ITO , PTAA , PMMA ,, Perovskite , PCBM-60 , Bphen ,,, Al,0.1,pin,FALSE,MA,Pb,I,3,,1.6,1,Spin-coating,DMF; DMSO,9; 1,2-Butanol,FALSE,Unknown,Unknown,19.55,19.62,TRUE,ISOS-D-1,Dark,FALSE,Open circuit,25.0; 25.0,Air,5,720,FALSE,66,423.5294118,,
2019-07-15 00:00:00,SLG , FTO , TiO2-c , ZrO2-mp , TiO2-mp , Perovskite ,,,,, Carbon,0.3,nip-mp-carbon,FALSE,MA,Pb,I,3,,1.6,1,Inkjet printing,DMF,1,Unknown,FALSE,Unknown,Unknown,5.03,6.66,TRUE,ISOS-D-1,Dark,FALSE,Open circuit,24.0; 24.0,Air,80,840,FALSE,66,494.1176471,,
2019-10-28 00:00:00,SLG , ITO , PTAA ,,, Perovskite , Ti ,,,, Cu,0.1,pin,FALSE,MA,Pb,I,3,,1.6,2,Spin-coating >> Spin-coating,DMF; DMSO >> IPA,4; 1 >> 1,Unknown,FALSE,Unknown,Unknown,16.21,,TRUE,ISOS-D-1,Dark,FALSE,Open circuit,20.0; 20.0,Air,30,480,FALSE,66,282.3529412,,
2017-12-20 00:00:00,SLG , FTO , TiO2-c , TiO2-mp ,, Perovskite , Graphene oxide , CuBuPc ,,, Au,0.06,nip-mp,FALSE,MA,Pb,I,3,Cl,1.7,1,Spin-coating,DMF; DMSO,4; 1,Chlorobenzene,FALSE,Unknown,Unknown,15.9,,TRUE,ISOS-D-1,Dark,FALSE,Open circuit,25.0; 25.0,Air,30,480,FALSE,66,282.3529412,,
2017-03-01 00:00:00,SLG , ITO , NiO-np ,,, Perovskite , PCBM-60 , F-R-COOK ,,, Ag,0.045,pin,FALSE,MA,Pb,I,3,Cl,1.6,1,Spin-coating,DMSO; GBL,3; 7,Toluene,FALSE,Unknown,Unknown,14.37,,TRUE,ISOS-D-1,Dark,FALSE,Open circuit,25.0; 25.0,Air,30,200,FALSE,66,117.6470588,,
2018-07-02 00:00:00,SLG , ITO , NiO-c ,,, Perovskite , C60 , SnO2-c ,,, Ag,0.09,pin,FALSE,Cs; FA,Pb,Br; I,0.51; 2.49,,,1,Spin-coating,DMF; DMSO,,Chlorobenzene,FALSE,Unknown,Unknown,12.9,,TRUE,ISOS-D-2I,Dark,FALSE,Open circuit,85.0; 85.0,N2,0,1000,FALSE,66,588.2352941,,66
2016-07-28 00:00:00,SLG , ITO , PEDOT:PSS ,,, Perovskite , PCBM-60 , ZnO-np ,,, Al,0.06,pin,FALSE,MA,Pb,I,3,,1.6,1,Spin-coating,DMF; GBL,3; 7,Toluene,FALSE,Unknown,Unknown,,,TRUE,ISOS-D-1,Dark,FALSE,Open circuit,25.0; 25.0,Air,35,144,FALSE,66,#DIV/0!,,
2018-02-06 00:00:00,SLG , ITO , PTAA ,,, Perovskite , PCBM-60 , ZnO-np ,,, Al,0.06,pin,TRUE,MA,Pb,I,3,,1.6,2,Spin-coating >> Spin-coating,DMSO >> IPA,1 >> 1,Unknown,FALSE,Unknown,Unknown,17.2,15.6,TRUE,ISOS-D-1,Dark,FALSE,Open circuit,25.0; 25.0,Air,20,2880,FALSE,66,1694.117647,,
2016-09-05,SLG , ITO , ZnO ,,, Perovskite , Spiro-MeOTAD ,,,, Ag,0.1,nip,FALSE,FA; MA,Pb,I,3,TBP,1.54,2,Spin-coating >> CBD,DMF >> IPA,1 >> 1,Unknown,FALSE,Unknown,Unknown,14.54,,TRUE,ISOS-D-1I,Dark,FALSE,Open circuit,nan; nan,N2,,720,FALSE,66.1,424.7787611,528,
2017-06-01 00:00:00,SLG , FTO , TiO2-c , TiO2-mp ,, Perovskite , Spiro-MeOTAD ,,,, Ag,0.1,nip-mp,FALSE,MA,Pb,I,3,,1.6,1,Spin-coating,DMF; DMSO,7; 3,Toluene,FALSE,Unknown,Unknown,14.5,,TRUE,ISOS-D-1,Dark,FALSE,Open circuit,25.0; 25.0,Air,40,384,FALSE,66.6,229.9401198,,
2017-12-15 00:00:00,SLG , FTO , TiO2-c , TiO2-mp ,, Perovskite , ZnChl ,,,, Ag,0.1,nip-mp,FALSE,MA,Pb,I,3,,1.6,1,Spin-coating,DMF; DMSO,4; 1,Chlorobenzene,FALSE,Unknown,Unknown,11.88,,TRUE,ISOS-L-1I,Light,FALSE,Open circuit,25.0; 25.0,N2,0,936,FALSE,66.7,562.1621622,,
2016-12-15 00:00:00,SLG , FTO , TiO2-c , TiO2-mp ,, Perovskite , Spiro-MeOTAD ,,,, Au,0.1,nip-mp,FALSE,MA,Pb,I,3,Undoped,1.6,1,Spin-coating,DMF; DMSO,1000; 95,Chlorobenzene,FALSE,Unknown,Unknown,11.76,10.35,TRUE,ISOS-D-1,Dark,FALSE,Open circuit,25.0; 25.0,Air,,720,FALSE,66.7,432.4324324,,
2016-04-18 00:00:00,PEN , ITO , PhNa-1T ,,, Perovskite , PCBM-60 ,,,, Ag,0.12,pin,FALSE,MA,Pb,I,3,,1.6,1,Spin-coating,DMF; DMSO,100; 13,Diethyl ether,FALSE,Unknown,Unknown,13.3,,TRUE,ISOS-D-1,Dark,FALSE,Open circuit,25.0; 25.0,Air,40,300,FALSE,67,181.8181818,,
2020-06-12,SLG , FTO , TiO2-c ,,, Perovskite , Spiro-MeOTAD ,,,, Ag,0.1,nip,FALSE,MA,Pb,I,3,nan,1.63,1,Spin-coating,DMF,1,Ethyl acetate,FALSE,Unknown,Unknown,18.84,,TRUE,ISOS-D-2I,Dark,FALSE,Open circuit,85; 85,N2,,8,FALSE,67,4.848484848,,
2019-09-17 00:00:00,SLG , ITO , NPB ,,, Perovskite , PCBM-60 ,,,, Al,0.05,pin,FALSE,MA,Pb,I,3,,1.6,1,Spin-coating,DMF; DMSO,5; 1,Chlorobenzene,FALSE,Unknown,Unknown,13.57,,TRUE,ISOS-D-1,Dark,FALSE,Open circuit,25.0; 25.0,Air,60,150,FALSE,67,90.90909091,,
2016-10-19 00:00:00,SLG , FTO , TiO2-c , TiO2-mp ,, Perovskite , PTAA ,,,, Au,0.16,nip-mp,FALSE,FA; MA,Pb,Br; I,0.46; 2.54,RbI,,1,Spin-coating,DMF; DMSO,4; 1,Chlorobenzene,FALSE,Unknown,Unknown,15.61,,TRUE,ISOS-L-1I,Light,FALSE,MPPT,25.0; 25.0,N2,0,100,TRUE,67,60.60606061,,
2018-01-02 00:00:00,SLG , FTO , TiO2-c ,,, Perovskite , Spiro-MeOTAD ,,,, Au,0.09,nip,FALSE,MA,Pb,I,3,,1.6,1,Spin-coating,DMF; DMSO,3; 1,Chlorobenzene,FALSE,Unknown,Unknown,16.1,,TRUE,ISOS-D-2I,Dark,FALSE,Open circuit,120.0; 120.0,Unknown,,1,FALSE,67,0.606060606,,
2019-01-08 00:00:00,SLG , FTO , TiO2-c ,,, Perovskite , Spiro-MeOTAD ,,,, Au,0.1,nip,FALSE,FA; MA,Pb,Br; I,0.51; 2.49,,,1,Spin-coating,DMF; DMSO,4; 1,Chlorobenzene,FALSE,Unknown,Unknown,11.57,,TRUE,ISOS-D-1I,Dark,FALSE,Open circuit,25.0; 25.0,N2,0,436,FALSE,67,264.2424242,,
2019-07-09,SLG , FTO , TiO2-c ,,, Perovskite , Spiro-MeOTAD ,,,, Au,0.067,nip,FALSE,MA,Pb,I,3,Pb(SCN)2,1.6,2,Spin-coating | Spin-coating,DMF | IPA,1 | 1,Unknown,FALSE,Unknown,Unknown,6.8,,TRUE,ISOS-D-1,Dark,FALSE,Open circuit,nan; nan,Ambient,,240,FALSE,67,145.4545455,,
2016-08-23,SLG , FTO , TiO2-c ,,, Perovskite , Spiro-MeOTAD ,,,, Au,0.1,nip,FALSE,MA,Pb,I,3,nan,1.55,2,Spin-coating >> CBD,DMF >> IPA,1 >> 1,Unknown,TRUE,Unknown,Unknown,14.6,13.7,TRUE,ISOS-D-1,Dark,FALSE,Open circuit,25.0; 25.0,Air,65,240,FALSE,67,145.4545455,,
2018-11-13 00:00:00,SLG , FTO , TiO2-c , TiO2-mp ,, Perovskite , Spiro-MeOTAD ,,,, Au,0.09,nip-mp,FALSE,FA; MA | (NH4); FA,Pb | Pb,I | I,2.55 | 28.4,,,1,Spin-coating,DMF; DMSO,4; 1,Chlorobenzene,FALSE,Unknown,Unknown,18.63,18.27,TRUE,ISOS-D-1,Dark,FALSE,Open circuit,25.0; 25.0,Air,70,2200,FALSE,67,1333.333333,,63
2017-01-23 00:00:00,SLG , FTO , TiO2-c , TiO2-mp ,, Perovskite , Spiro-MeOTAD ,,,, Au,0.126,nip-mp,FALSE,FA; MA,Pb,Br; I,0.45; 2.55,,,1,Spin-coating,DMF; DMSO,4; 1,Chlorobenzene,FALSE,Unknown,Unknown,18.7,,TRUE,ISOS-D-1,Dark,FALSE,Open circuit,25.0; 25.0,Air,35,240,FALSE,67,145.4545455,,
2016-08-24 00:00:00,SLG , FTO , TiO2-mp ,,, Perovskite , V873 ,,,, Au,0.16,nip-mp,FALSE,Cs; FA; MA,Pb,Br; I,0.4; 2.6,,,1,Spin-coating,DMF; DMSO,4; 1,Chlorobenzene,FALSE,Unknown,Unknown,11.9,,TRUE,ISOS-D-2I,Dark,FALSE,Open circuit,85.0; 85.0,N2,0,60,FALSE,67,36.36363636,,
2017-08-25 00:00:00,SLG , ITO , rGO ,,, Perovskite , PCBM-60 , BCP ,,, Ag,1.02,pin,FALSE,MA,Pb,I,3,,1.6,1,Spin-coating,DMF; DMSO,5; 1,Chlorobenzene,TRUE,Cavity glass,UV-curable epoxy,15.4,14.9,TRUE,ISOS-L-1I,Solar simulator,FALSE,MPPT,25.0; 25.0,Unknown,,100,FALSE,67,60.60606061,,
2018-09-26 00:00:00,SLG , ITO , P3CT-Na ,,, Perovskite , NDP-V , C60 , BCP ,, Ag,0.09,pin,FALSE,MA,Pb,I,3,,1.5,1,Spin-coating,DMF; DMSO,4; 1,Chlorobenzene,FALSE,Unknown,Unknown,18.94,19.09,TRUE,ISOS-D-1,Dark,FALSE,Open circuit,25.0; 25.0,Air,40,168,FALSE,67,101.8181818,,
2018-05-10 00:00:00,SLG , FTO , TiO2-c , TiO2-mp ,, Perovskite , Spiro-MeOTAD , Cu2O ,,, Cu ,0.09,nip-mp,FALSE,MA,Pb,I,3,,1.51,1,Spin-coating,DMSO; GBL,4; 6,Toluene,FALSE,Unknown,Unknown,17.11,,TRUE,ISOS-L-1,Xenon,FALSE,Open circuit,25.0; 25.0,Air,,50,FALSE,67,30.3030303,,
2018-01-22 00:00:00,SLG , FTO , TiO2-c ,,, Perovskite , 3-Dodecylthiophene , Spiro-MeOTAD ,,, Au,0.0625,nip,FALSE,Cs; FA; MA,Pb,Br; I,0.45; 2.55,,,1,Spin-coating,DMF; DMSO,4; 1,Chlorobenzene,FALSE,Unknown,Unknown,18.25,,TRUE,ISOS-D-1,Dark,FALSE,Open circuit,20.0; 20.0,Air,40,720,FALSE,67,436.3636364,,
2018-01-17 00:00:00,SLG , FTO , SnO2-c ,,, Perovskite , SWCNTs , Spiro-MeOTAD ,,, Au,0.09,nip,FALSE,Cs; FA; MA,Pb,Br; I,0.45; 2.55,,,1,Spin-coating,DMF; DMSO,4; 1,Chlorobenzene,FALSE,Unknown,Unknown,10.1,,TRUE,ISOS-D-1,Dark,FALSE,Open circuit,25.0; 25.0,Air,80,1080,FALSE,67,654.5454545,,67
2017-05-02 00:00:00,SLG , FTO , TiO2-c , TiO2-mp ,, Perovskite , Carbon; MAI ,,,, Carbon,0.1,nip-mp-carbon,FALSE,MA,Pb,I,3,Cl,1.55,2,Spin-coating >> Spin-coating,DMF >> IPA,1 >> 1,Unknown,FALSE,Unknown,Unknown,13.87,12.96,TRUE,ISOS-D-1,Dark,FALSE,Open circuit,25.0; 25.0,Air,,3840,TRUE,67.05,2330.804249,,
2017-05-02 00:00:00,SLG , FTO , TiO2-c , TiO2-mp ,, Perovskite , Carbon; MAI ,,,, Carbon,0.1,nip-mp-carbon,FALSE,MA,Pb,I,3,Cl,1.55,2,Spin-coating >> Spin-coating,DMF >> IPA,1 >> 1,Unknown,FALSE,Unknown,Unknown,13.43,,TRUE,ISOS-D-1,Dark,FALSE,Open circuit,25.0; 25.0,Air,,3840,TRUE,67.05,2330.804249,,
2019-10-08 00:00:00,SLG , ITO , PTAA ,,, Perovskite , PCBM-60 , BCP ,,, Ag,0.057,pin,FALSE,MA,Pb,I,3,APPA,1.6,2,Spin-coating >> Spin-coating,DMF >> Ethanol,1 >> 1,Unknown,FALSE,Unknown,Unknown,10.95,,TRUE,ISOS-D-1,Dark,FALSE,Open circuit,25.0; 25.0,Air,60,2160,FALSE,67.1,1313.069909,,
2019-05-06 00:00:00,SLG , FTO , TiO2-c , TiO2-mp ,, Perovskite ,,,,, Carbon,0.066,nip-mp-carbon,FALSE,FA; MA,Pb,I,3,,1.55,1,Spin-coating,DMF; DMSO,4; 1,Ethyl acetate,TRUE,Paraffin,Unknown,8.33,,TRUE,ISOS-D-1,Dark,FALSE,Open circuit,25.0; 25.0,Ambient,,670,FALSE,67.3,409.7859327,,
2018-06-21 00:00:00,SLG , FTO , TiO2-c ,,, Perovskite , Spiro-MeOTAD ,,,, Ag,0.12,nip,FALSE,MA,Pb,I,3,H3PO2,1.6,1,Spin-coating,DMF,1,Unknown,FALSE,Unknown,Unknown,15.01,,TRUE,ISOS-D-1I,Dark,FALSE,Open circuit,25.0; 25.0,Dry air,,200,FALSE,67.5,123.0769231,,
2017-08-15 00:00:00,SLG , FTO , TiO2-c ,,, Perovskite , Spiro-MeOTAD ,,,, Au,0.1,nip,FALSE,MA,Pb,I,3,,1.6,1,Spin-coating,DMF,1,He,FALSE,Unknown,Unknown,,,TRUE,ISOS-D-1,Dark,FALSE,Open circuit,50.0; 50.0,Air,50,240,FALSE,67.5,#DIV/0!,,
2017-12-27,SLG , ITO , PVBT-SO3 ,,, Perovskite , PCBM-60 , C60/C70-N ,,, Ag,0.055,pin,FALSE,MA,Pb,I,3,Pb(OAC)2,1.6,1,Spin-coating,DMF,1,Unknown,FALSE,Unknown,Unknown,15.37,,TRUE,ISOS-L-1,Solar simulator,FALSE,MPPT,nan; nan,N2,,1.1,TRUE,67.6,0.679012346,,
2016-06-16 00:00:00,SLG , FTO , ZnO-np ,,, Perovskite , Spiro-MeOTAD ,,,, Ag,0.12,nip,FALSE,MA,Pb,I,3,,1.6,2,Spin-coating >> Spin-coating,DMF >> IPA,1 >> 1,Unknown,FALSE,Unknown,Unknown,9.4,,TRUE,ISOS-D-1,Dark,FALSE,Open circuit,25.0; 25.0,Air,30,840,FALSE,68,525,,
2020-06-22,SLG , FTO , TiO2-c , TiO2-mp ,, Perovskite , Spiro-MeOTAD ,,,, Ag,,nip-mp,FALSE,MA,Pb,I,3,P(EO/EP),nan,1,Spin-coating,DMF; DMSO,4; 1,Ethyl acetate,FALSE,Unknown,Unknown,14.7,12.46,TRUE,ISOS-D-1,Dark,FALSE,Open circuit,nan; nan,Unknown,50,480,FALSE,68,300,,
2017-08-31 00:00:00,SLG , FTO , TiO2-c ,,, Perovskite , CuI ,,,, Au,0.09,nip,FALSE,Cs,Bi; Pb,I,3,,1.56,1,Spin-coating,DMF; DMSO,7; 3,Unknown,FALSE,Unknown,Unknown,13.21,,TRUE,ISOS-D-1,Dark,FALSE,Open circuit,25.0; 25.0,Air,55,168,FALSE,68,105,,
2020-06-04,SLG , FTO , TiO2-c , Al2O3-mp , NiO-np , Perovskite , Spiro-MeOTAD ,,,, Au,0.17,nip,FALSE,MA,Pb,I,3,Undoped,1.548,1,Spin-coating,DMF,1,Unknown,FALSE,Unknown,Unknown,15.14,,TRUE,ISOS-L-1,Solar simulator,FALSE,Open circuit,25; 30,Air,50,0.16,FALSE,68,0.1,,
2019-01-03 00:00:00,SLG , FTO , TiO2-c , C60 ,, Perovskite , Spiro-MeOTAD ,,,, Au,0.09,nip,FALSE,FA,Pb,I,3,,1.48,2,Spin-coating >> Gas reaction,DMF; DMSO >> none,nan; nan >> 1,Unknown,FALSE,Unknown,Unknown,14.27,12.08,TRUE,ISOS-D-1I,Dark,FALSE,Open circuit,25.0; 25.0,N2,0,720,FALSE,68,450,,
2019-08-15 00:00:00,SLG , FTO , TiO2-c ,,, Perovskite , Spiro-MeOTAD ,,,, Au,0.03,nip,FALSE,Cs,Pb,Br; I,1; 2,,1.89,1,Doctor blading,DMF; DMSO; GBL,6; 7; 7,Unknown,FALSE,Unknown,Unknown,14.69,,TRUE,ISOS-D-1,Dark,FALSE,Open circuit,25.0; 25.0,Air,50,20,FALSE,68,12.5,,
2016-12-19 00:00:00,SLG , FTO , TiO2-c ,,, Perovskite , Spiro-MeOTAD ,,,, Au,0.16,nip,FALSE,MA,Pb,I,3,,1.6,1,Spin-coating,DMF,1,Unknown,FALSE,Unknown,Unknown,14.1,,TRUE,ISOS-D-1,Dark,FALSE,Open circuit,25.0; 25.0,Air,35,700,FALSE,68,437.5,,
2017-11-02 00:00:00,SLG , FTO , TiO2-c ,,, Perovskite , Spiro-MeOTAD ,,,, Au,0.06,nip,FALSE,MA,Pb,I,3,,1.6,2,Spin-coating >> Gas reaction,DMF >> none,1 >> 1,Unknown,FALSE,Unknown,Unknown,14.8,,TRUE,ISOS-D-1,Dark,FALSE,Open circuit,25.0; 25.0,Ambient,,6912,FALSE,68,4320,,
2016-06-22 00:00:00,SLG , FTO , Zn2SnO4 , rGO; Zn2SnO4-fiber ,, Perovskite , Spiro-MeOTAD ,,,, Au,0.03,nip,FALSE,MA,Pb,Br; I,0.3; 2.7,,,1,Spin-coating,DMSO; GBL,3; 7,Toluene,FALSE,Unknown,Unknown,12.85,9.4,TRUE,ISOS-D-1,Dark,FALSE,Open circuit,25.0; 25.0,Air,,16.7,FALSE,68,10.4375,,
2016-06-22 00:00:00,SLG , FTO , Zn2SnO4 , rGO; Zn2SnO4-fiber ,, Perovskite , Spiro-MeOTAD ,,,, Au,0.03,nip,FALSE,FA; MA,Pb,Br; I,0.45; 2.55,,,1,Spin-coating,DMSO; GBL,3; 7,Unknown,FALSE,Unknown,Unknown,15.78,,TRUE,ISOS-D-1,Dark,FALSE,Open circuit,25.0; 25.0,Air,,16.7,FALSE,68,10.4375,,
2019-09-02 00:00:00,SLG , FTO , TiO2-c , TiO2-mp ,, Perovskite , Spiro-MeOTAD ,,,, Au,0.09,nip-mp,FALSE,EA; MA,Pb,I,22,EAI,,1,Spin-coating,DMF; DMSO,4; 1,Chlorobenzene,FALSE,Unknown,Unknown,15.17,,TRUE,ISOS-D-1,Dark,FALSE,Open circuit,25.0; 25.0,Air,50,1440,FALSE,68,900,,85
2020-01-08 00:00:00,SLG , FTO , TiO2-c , TiO2-mp ,, Perovskite , Spiro-MeOTAD ,,,, Au,0.16,nip-mp,FALSE,Cs; FA; MA,Pb,Br; I,0.1; 2.9,,,1,Spin-coating,DMF; DMSO,4; 1,Trifluorotoluene,FALSE,Unknown,Unknown,21,,TRUE,ISOS-L-1I,Solar simulator,FALSE,MPPT,25.0; 25.0,N2,0,500,TRUE,68,312.5,,
2017-06-22 00:00:00,SLG , FTO , TiO2-c , TiO2-mp ,, Perovskite , Spiro-MeOTAD ,,,, Au,0.15,nip-mp,FALSE,Cs; FA; MA,Pb,Br; I,0.45; 2.55,,,1,Spin-coating,DMF; DMSO,4; 1,Chlorobenzene,FALSE,Unknown,Unknown,18.91,18.49,TRUE,ISOS-D-1,Dark,FALSE,Open circuit,25.0; 25.0,Air,30,792,FALSE,68,495,,
2017-11-02 00:00:00,SLG , FTO , TiO2-c , TiO2-mp ,, Perovskite , Spiro-MeOTAD ,,,, Au,0.06,nip-mp,FALSE,MA,Pb,I,3,,1.6,2,Spin-coating >> Gas reaction,DMF >> none,1 >> 1,Unknown,FALSE,Unknown,Unknown,16.9,,TRUE,ISOS-D-1,Dark,FALSE,Open circuit,25.0; 25.0,Ambient,,6912,TRUE,68,4320,,
2020-03-23,SLG , ITO , PTAA ,,, Perovskite , C60 , BCP ,,, Ag,,pin,FALSE,(PEA); Cs; FA; MA,Pb,Br; I,0.6; 2.4,SCN,1.68,1,Spin-coating,DMF; NMP,4; 1,Diethyl ether,FALSE,Unknown,Unknown,19.58,19.46,TRUE,ISOS-D-1,Dark,FALSE,Open circuit,nan; nan,Air,52,720,FALSE,68,450,,
2019-07-15 00:00:00,SLG , ITO , TZ3 ,,, Perovskite , C60 , BCP ,,, Ag,0.1,pin,FALSE,MA,Pb,I,3,,1.6,1,Spin-coating,DMF; DMSO,4; 1,Toluene,FALSE,Unknown,Unknown,16.33,,TRUE,ISOS-L-1,Light,FALSE,Open circuit,25.0; 25.0,Air,40,1,FALSE,68,0.625,,
2019-07-16,SLG , FTO , NiO ,,, Perovskite , PCBM-60 , BCP ,,, Ag,0.096,pin,FALSE,FA; MA,Pb,I,3,nan,1.55,1,Spin-coating,DMF; DMSO,4; 1,Chlorobenzene,FALSE,Unknown,Unknown,16.3,,TRUE,ISOS-D-1,Dark,FALSE,Open circuit,30.0; 30.0,Air,25,120,FALSE,68,75,,
2019-03-20 00:00:00,SLG , ITO , NiO-np ,,, Perovskite , PCBM-60 , BCP ,,, Ag,0.04,pin,FALSE,Cs; FA; MA,Pb,Br; I,0.51; 2.49,,,1,Spin-coating,DMF; DMSO,9; 1,Chlorobenzene,FALSE,Unknown,Unknown,17.62,17.15,TRUE,ISOS-D-2,Dark,FALSE,Open circuit,100.0; 100.0,Ambient,,25,FALSE,68,15.625,,
2019-05-20,SLG , ITO , PEDOT:PSS ,,, Perovskite , PCBM-60 , BCP ,,, Ag,0.1,pin,FALSE,MA,Pb,I,3,nan,1.5,1,Spin-coating,DMF,1,Unknown,FALSE,Unknown,Unknown,9.85,,TRUE,ISOS-D-1,Dark,FALSE,Open circuit,nan; nan,Air,20,360,FALSE,68,225,,
2019-02-05 00:00:00,SLG , ITO , P3CT-N ,,, Perovskite , PCBM-60 , C60 , BCP ,, Cu,0.09,pin,FALSE,MA,Pb,I,3,E2CA,1.6,1,Spin-coating,DMF; DMSO,4; 1,Chlorobenzene,FALSE,Unknown,Unknown,20.68,21.03,TRUE,ISOS-D-2,Dark,FALSE,Open circuit,85.0; 85.0,Air,50,200,TRUE,68,125,,
2018-10-23 00:00:00,SLG , FTO , TiO2-c , TiO2-mp ,, Perovskite , CuSCN ,,,, Carbon,0.16,nip-mp,FALSE,MA,Pb,I,3,,1.6,1,Spin-coating,DMF; DMSO,9; 1,Chlorobenzene,TRUE,SLG,UV-glue,12.41,11.34,TRUE,ISOS-D-1,Dark,FALSE,Open circuit,25.0; 25.0,Air,60,4500,TRUE,68,2812.5,,
2017-12-22 00:00:00,SLG , ITO , ZnO,,, Perovskite , Spiro-MeOTAD ,,,, Au,0.09,nip,FALSE,MA,Pb,I,3,,1.6,1,Spin-coating,DMF,1,Chlorobenzene,FALSE,Unknown,Unknown,12.7,9.64,TRUE,ISOS-D-1,Dark,FALSE,Open circuit,25.0; 25.0,Air,55,700,FALSE,68.5,444.4444444,,
2015-08-17 00:00:00,SLG , FTO , TiO2-c , TiO2-mp ,, Perovskite , Spiro-MeOTAD ,,,, Au,0.16,nip-mp,FALSE,MA,Pb,I,3,4-ABPACl,1.6,1,Spin-coating,DMF; GBL,6; 4,Unknown,FALSE,Unknown,Unknown,14.13,,TRUE,ISOS-D-1,Dark,FALSE,Open circuit,25.0; 25.0,Air,55,1000,FALSE,68.6,636.9426752,,68.6
2017-01-24 00:00:00,SLG , FTO , CdS ,,, Perovskite , Spiro-MeOTAD ,,,, Ag,0.09,nip,FALSE,MA,Pb,I,3,,1.55,2,Spin-coating >> CBD,DMF >> IPA,1 >> 1,Unknown,FALSE,Unknown,Unknown,2.27,,TRUE,ISOS-D-1,Dark,FALSE,Open circuit,25.0; 25.0,Air,15,360,FALSE,68.72,230.1790281,,
2019-06-28 00:00:00,SLG , ITO , SnO2-c ,,, Perovskite , CZTPA-1 , MoO3 ,,, Au,0.05,nip,FALSE,MA,Pb,I,3,Cl,1.6,1,Spin-coating,DMF,1,Chlorobenzene,FALSE,Unknown,Unknown,6.05,,TRUE,ISOS-D-1,Dark,FALSE,Open circuit,25.0; 25.0,Air,,400,FALSE,68.8,256.4102564,,
2019-08-03,SLG , FTO , TiO2-c , TiO2-mp ,, Perovskite , S12 ,,,, Au,0.09,nip-mp,FALSE,Cs; FA; MA,Pb,Br; I,0.51; 2.49,nan,1.6,1,Spin-coating,Unknown,1,Chlorobenzene,FALSE,Unknown,Unknown,11.85,,TRUE,ISOS-D-1,Dark,FALSE,Open circuit,35.0; 35.0,Air,45,1000,FALSE,69,645.1612903,,
2019-01-10,SLG , FTO , TiO2-c ,,, Perovskite , Spiro-MeOTAD ,,,, Au,0.1,nip,FALSE,Cs; FA; MA,Pb,Br; I,0.51; 2.49,nan,nan,1,Spin-coating,DMF; DMSO,4; 1,Chlorobenzene,FALSE,Unknown,Unknown,13.8,,FALSE,ISOS-D-1,Dark,FALSE,Open circuit,25.0; 25.0,Air,,4800,FALSE,69,3096.774194,,
2018-02-27 00:00:00,SLG , FTO , TiO2-c , TiO2-mp ,, Perovskite , Spiro-MeOTAD ,,,, Au,0.16,nip-mp,FALSE,FA; MA,Pb,Br; I,0.45; 2.55,,1.58,1,Spin-coating,DMF; DMSO,4; 1,Chlorobenzene,FALSE,Unknown,Unknown,19.14,,TRUE,ISOS-D-1,Dark,FALSE,Open circuit,25.0; 25.0,Air,60,1440,FALSE,69,929.0322581,,
2017-11-28 00:00:00,SLG , FTO , TiO2-c , TiO2-mp ,, Perovskite ,,,,, Carbon,0.09,nip-mp-carbon,FALSE,MA,Pb,I,3,TPA,1.6,1,Spin-coating,DMF; DMSO,600; 78,Diethyl ether,FALSE,Unknown,Unknown,8.63,,TRUE,ISOS-D-1,Dark,FALSE,Open circuit,25.0; 25.0,Air,35,700,FALSE,69,451.6129032,,
2019-10-24 00:00:00,SLG , FTO , TiO2-c , TiO2-mp ,, Perovskite , OAI , DM ,,, Au,0.094,nip-mp,FALSE,FA; MA | OA,Pb | Pb,Br; I | I,0.15; 2.85 | 4,Cl,,2,Spin-coating >> Spin-coating,DMF; DMSO >> IPA,4; 1 >> 1,Diethyl ether,FALSE,Unknown,Unknown,22.03,,TRUE,ISOS-D-1,Dark,FALSE,Open circuit,25.0; 25.0,Air,85,100,FALSE,69,64.51612903,,
2018-08-13 00:00:00,SLG , FTO , TiO2-c ,,, Perovskite , Spiro-MeOTAD , MoO3 ,,, Ag,0.1,nip,FALSE,MA,Pb,I,3,,1.6,1,Spin-coating,DMSO; GBL,3; 7,Chlorobenzene,FALSE,Unknown,Unknown,17.52,,TRUE,ISOS-D-1I,Dark,FALSE,Open circuit,25.0; 25.0,Dry air,,120,FALSE,69,77.41935484,,
2019-08-21 00:00:00,SLG , FTO , NiMgLiO ,,, Perovskite , 4-acetylpyridine , PCBM-60 , BCP ,, Ag,0.09,pin,FALSE,Cs; FA; MA,Pb,Br; I,0.51; 2.49,Undoped,,1,Spin-coating,DMF; DMSO,4; 1,Chlorobenzene,FALSE,Unknown,Unknown,18.09,,TRUE,ISOS-D-2I,Dark,FALSE,Open circuit,85.0; 85.0,N2,0,500,FALSE,69,322.5806452,,
2019-02-08 00:00:00,SLG , ITO , NiO-c ,,, Perovskite , PCBM-60 , BCP ,,, Ag,0.1,pin,FALSE,MA,Pb,I,3,,1.6,1,Spin-coating,DMF; DMSO,4; 1,Toluene,TRUE,Unknown,Unknown,,,TRUE,ISOS-L-1,Light,FALSE,Open circuit,25.0; 25.0,Air,,95,FALSE,69.2,#DIV/0!,,
2019-02-28,SLG , FTO , TiO2-c , TiO2-mp ,, Perovskite , Spiro-MeOTAD ,,,, Au,1,nip-mp,FALSE,Cs; FA,Pb,I,3,nan,nan,1,Spin-coating,DMF; DMSO,4; 1,Chlorobenzene,FALSE,Unknown,Unknown,,,TRUE,ISOS-L-1,Xenon,FALSE,Open circuit,nan; nan,Air,40,1,TRUE,69.49,#DIV/0!,,
2017-08-15 00:00:00,SLG , FTO , TiO2-c ,,, Perovskite , Spiro-MeOTAD ,,,, Au,0.1,nip,FALSE,MA,Pb,I,3,,1.6,1,Spin-coating,DMF,1,He,FALSE,Unknown,Unknown,,,TRUE,ISOS-D-1,Dark,FALSE,Open circuit,20.0; 20.0,Air,50,240,FALSE,69.5,#DIV/0!,,
2017-08-15 00:00:00,SLG , FTO , TiO2-c ,,, Perovskite , Spiro-MeOTAD ,,,, Au,0.1,nip,FALSE,MA,Pb,I,3,,1.6,1,Spin-coating,DMF,1,N2,FALSE,Unknown,Unknown,,,TRUE,ISOS-D-1,Dark,FALSE,Open circuit,20.0; 20.0,Air,50,240,FALSE,69.5,#DIV/0!,,
2018-07-10 00:00:00,SLG , ITO , NiO-c ,,, Perovskite , PCBM-60 ,,,, Al,0.1,pin,FALSE,Cs; FA; MA,Pb,Br; I,0.5; 2.5,,,1,Spin-coating,DMF; DMSO,4; 1,Chlorobenzene,FALSE,Unknown,Unknown,13.5,12.6,TRUE,ISOS-L-1,White LED,FALSE,MPPT,25.0; 25.0,Ambient,,22,FALSE,69.7,14.52145215,,
2019-12-27 00:00:00,SLG , FTO , TiO2-c ,,, Perovskite , Spiro-MeOTAD ,,,, Au,0.1,nip,FALSE,Cs; FA; MA,Pb,Br; I,0.51; 2.49,GdF3,,1,Spin-coating,DMF; DMSO,4; 1,Chlorobenzene,FALSE,Unknown,Unknown,19.46,,TRUE,ISOS-D-1,Dark,FALSE,Open circuit,25.0; 25.0,Air,30,1000,FALSE,69.8,662.2516556,,69.8
2019-12-27 00:00:00,SLG , FTO , TiO2-c ,,, Perovskite , Spiro-MeOTAD ,,,, Au,0.1,nip,FALSE,Cs; FA; MA,Pb,Br; I,0.51; 2.49,,,1,Spin-coating,DMF; DMSO,4; 1,Chlorobenzene,FALSE,Unknown,Unknown,19.67,,TRUE,ISOS-D-1,Dark,FALSE,Open circuit,25.0; 25.0,Air,30,1000,FALSE,69.8,662.2516556,,69.8
2018-01-19 00:00:00,SLG , ITO , PTAA ,,, Perovskite , PCBM-60 , C60 , BCP ,, Cu,0.1,pin,FALSE,MA,Pb,I,3,,1.6,1,Spin-coating,DMF; DMSO,9; 1,Toluene,FALSE,Unknown,Unknown,17.05,,TRUE,ISOS-D-2I,Dark,FALSE,Open circuit,95.0; 95.0,N2,0,100,TRUE,69.8,66.22516556,,
2018-08-03 00:00:00,SLG , FTO , PEDOT:PSS ,,, Perovskite , PCBM-60 , BCP ,,, Ag,0.09,pin,FALSE,Cs; FA,Pb,I,3,,,1,Spin-coating,DMSO; GBL,3; 7,Chlorobenzene,FALSE,Unknown,Unknown,15.48,,TRUE,ISOS-D-1,Dark,FALSE,Open circuit,25.0; 25.0,Air,50,8,FALSE,70,5.333333333,,
2016-04-06,SLG , FTO , TiO2-c , TiO2-mp ,, Perovskite , F-graphene; P3HT ,,,, Ag,0.08,nip-mp,FALSE,MA,Pb,I,3,nan,1.59,2,Spin-coating >> CBD,DMF >> IPA,1 >> 1,Unknown,FALSE,Unknown,Unknown,12.56,,TRUE,ISOS-D-1,Dark,FALSE,Open circuit,25.0; 25.0,Air,30,1344,FALSE,70,896,,
2017-08-28 00:00:00,SLG , FTO , TiO2-c , TiO2-mp ,, Perovskite , MoO3 ,,,, Ag,0.09,nip-mp,FALSE,MA | Cs | Cs | Cs,Pb | Pb | Pb | Pb,I | I | Br; I | Br; I,3 | 3 | 0.3; 2.7 | 0.7; 2.3,,,4,Spin-coating >> Spin-coating >> Spin-coating >> Spin-coating >> Dropcasting >> Rinsing,DMF >> Octane >> Octane >> Octane >> Methyl acetate >> Methyl acetate ,1 >> 1 >> 1 >> 1 >> 1 >> 1,Toluene,FALSE,Unknown,Unknown,11.33,,TRUE,ISOS-D-2I,Dark,FALSE,Open circuit,50.0; 50.0,Vacuum,,200,FALSE,70,133.3333333,,
2016-11-23 00:00:00,SLG , FTO , ZnO,,, Perovskite , P3HT ,,,, Ag,0.045,nip,FALSE,MA,Pb,I,3,,1.6,2,Spin-coating >> CBD,DMF >> IPA,1 >> 1,Unknown,FALSE,Unknown,Unknown,7.08,,TRUE,ISOS-D-1I,Dark,FALSE,Open circuit,25.0; 25.0,N2,0,720,FALSE,70,480,,
2015-05-29 00:00:00,SLG , FTO , CrOx ,,, Perovskite , PCBM-60 ,,,, Ag,0.09,pin,FALSE,MA,Pb,I,3,,1.6,2,Spin-coating >> CBD,DMF >> IPA,1 >> 1,Unknown,FALSE,Unknown,Unknown,10.99,,TRUE,ISOS-D-1,Dark,FALSE,Open circuit,20.0; 20.0,Air,25,144,FALSE,70,96,,
2015-12-17 00:00:00,SLG , ITO , CuAlO2 ,,, Perovskite , PCBM-60 , PEDOT:PSS ,,, Ag,0.0725,pin,FALSE,MA,Pb,I,3,Cl,1.6,1,Spin-coating,DMF,1,Unknown,FALSE,Unknown,Unknown,13.31,,TRUE,ISOS-D-1,Dark,FALSE,Open circuit,25.0; 25.0,Air,,240,FALSE,70,160,,
2015-12-17 00:00:00,SLG , ITO , CuAlO2 ,,, Perovskite , PCBM-60 , PEDOT:PSS ,,, Ag,0.0725,pin,FALSE,MA,Pb,I,3,Cl,1.6,1,Spin-coating,DMF,1,Unknown,FALSE,Unknown,Unknown,13.77,,TRUE,ISOS-D-1,Dark,FALSE,Open circuit,25.0; 25.0,Air,,240,FALSE,70,160,,
2019-01-09 00:00:00,SLG , ITO , CuI ,,, Perovskite , PCBM-60 ,,,, Ag,0.1,pin,FALSE,Cs; FA; MA,Pb,Br; I,0.51; 2.49,,,1,Spin-coating,DMF; DMSO,4; 1,Diethyl ether,FALSE,Unknown,Unknown,17.49,,TRUE,ISOS-D-1,Dark,FALSE,Open circuit,25.0; 25.0,Air,40,200,FALSE,70,133.3333333,,
2016-11-29 00:00:00,SLG , FTO , NiO-c ,,, Perovskite , PCBM-60 ,,,, Ag,0.12,pin,FALSE,MA,Pb,I,3,,1.6,1,Spin-coating,DMF; DMSO,9; 1,Diethyl ether,FALSE,Unknown,Unknown,12.33,,TRUE,ISOS-D-1,Dark,FALSE,Open circuit,25.0; 25.0,Air,,240,FALSE,70,160,,
2019-02-22 00:00:00,SLG , FTO , TiO2-c ,,, Perovskite , p-DTS(FBTTh2)2 ,,,, Ag,0.16,nip,FALSE,MA,Pb,I,3,HI,1.5,1,Spin-coating,DMF,1,Unknown,FALSE,Unknown,Unknown,17.7,17.3,TRUE,ISOS_D_3,Dark,FALSE,Open circuit,85.0; 85.0,Air,85,2,FALSE,70,1.333333333,,
2016-04-01 00:00:00,SLG , FTO , TiO2-c , TiO2-mp ,, Perovskite , PT3HT ,,,, Ag,0.12,nip-mp,FALSE,MA,Pb,I,3,,1.55,1,Spin-coating,DMF,1,Unknown,FALSE,Unknown,Unknown,12.5,,TRUE,ISOS-L-1I,Xenon,FALSE,MPPT,25.0; 25.0,N2,0,2,FALSE,70,1.333333333,,
2019-04-25 00:00:00,SLG , ITO , SnO2-np ,,, Perovskite , PTAA ,,,, Ag,0.1,nip,FALSE,MA,Pb,I,3,Undoped,1.6,1,Spin-coating,DMF; DMSO,9; 1,Chlorobenzene,TRUE,Unknown,Unknown,,,TRUE,ISOS-L-1I,Light,FALSE,Open circuit,40.0; 40.0,N2,0,500,FALSE,70,#DIV/0!,,
2016-10-19 00:00:00,SLG , FTO , TiO2-c , MCA ,, Perovskite , Spiro-MeOTAD ,,,, Ag,0.04,nip,FALSE,MA,Pb,I,3,,1.6,1,Spin-coating,DMF,1,Unknown,FALSE,Unknown,Unknown,17.09,16.41,TRUE,ISOS-D-1,Dark,FALSE,Open circuit,25.0; 25.0,Air,,336,FALSE,70,224,,
2019-03-08 00:00:00,SLG , ITO , C60 ,,, Perovskite , Spiro-MeOTAD , MoO3 ,,, Ag,0.04,nip,FALSE,MA,Pb,I,3,Cl,1.6,1,Spin-coating,DMF; DMSO,4; 1,Chlorobenzene,FALSE,Unknown,Unknown,16.37,,TRUE,ISOS-D-1,Dark,FALSE,Open circuit,25.0; 25.0,Air,30,200,FALSE,70,133.3333333,,
2019-12-09 00:00:00,SLG , FTO , SnO2-c ,,, Perovskite , Spiro-MeOTAD ,,,, Ag,0.1,nip,FALSE,Cs; FA; MA,Pb,Br; I,0.51; 2.49,,,1,Spin-coating,DMF; DMSO,4; 1,Chlorobenzene,FALSE,Unknown,Unknown,17.12,,TRUE,ISOS-D-1,Dark,FALSE,Open circuit,25.0; 25.0,Air,70,1080,FALSE,70,720,,70
2020-02-05 00:00:00,SLG , ITO , SnO2-np ,,, Perovskite , Spiro-MeOTAD ,,,, Ag,0.075,nip,FALSE,Cs,Pb,Br; I,1; 2,,1.91,1,Spin-coating,DMSO,1,Unknown,TRUE,Unknown,Unknown,15.1,,TRUE,ISOS-L-1,Solar simulator,FALSE,Open circuit,25.0; 25.0,Air,,180,FALSE,70,120,,
2019-09-16 00:00:00,SLG , ITO , Ti3C2Tx ,,, Perovskite , Spiro-MeOTAD ,,,, Ag,0.04,nip,FALSE,MA,Pb,I,3,,1.6,1,Spin-coating,DMF; DMSO,4; 1,Chlorobenzene,FALSE,Unknown,Unknown,17.17,12.52,TRUE,ISOS-D-1,Dark,FALSE,Open circuit,25.0; 25.0,Air,20,800,FALSE,70,533.3333333,,
2019-11-25 00:00:00,SLG , FTO , TiO2-c ,,, Perovskite , Spiro-MeOTAD ,,,, Ag,0.1,nip,FALSE,Cs,Pb,I,3,YbCl3,1.73,1,Spin-coating,DMF; DMSO,1; 1,Unknown,FALSE,Unknown,Unknown,12.4,,TRUE,ISOS-D-2,Dark,FALSE,Open circuit,80.0; 80.0,Air,25,400,FALSE,70,266.6666667,,
2018-03-27 00:00:00,SLG , FTO , TiO2-c ,,, Perovskite , Spiro-MeOTAD ,,,, Ag,0.045,nip,FALSE,MA,Pb,I,3,,1.6,1,Spin-coating,DMF,1,Unknown,FALSE,Unknown,Unknown,15.41,11.33,TRUE,ISOS-D-1,Dark,FALSE,Open circuit,25.0; 25.0,Air,50,672,FALSE,70,448,,
2018-04-06 00:00:00,SLG , FTO , TiO2-c ,,, Perovskite , Spiro-MeOTAD ,,,, Ag,0.09,nip,FALSE,FA,Pb,Br; I,0.15; 2.85,,1.62,2,Evaporation >> Gas reaction,none >> none,1 >> 1,Unknown,FALSE,Unknown,Unknown,12.48,,TRUE,ISOS-D-1,Dark,FALSE,Open circuit,25.0; 25.0,Air,,1500,FALSE,70,1000,,
2017-03-30 00:00:00,SLG , FTO , TiO2-c ,,, Perovskite , Spiro-MeOTAD ,,,, Ag,0.09,nip,FALSE,MA,Pb,I,3,Cl,1.6,1,Spin-coating,DMF,1,Unknown,FALSE,Unknown,Unknown,12.9,,TRUE,ISOS-D-1,Light,FALSE,Open circuit,21.5; 21.5,Air,70,200,FALSE,70,133.3333333,,
2018-07-30,SLG , FTO , TiO2-c ,,, Perovskite , Spiro-MeOTAD ,,,, Ag,0.0625,nip,FALSE,MA,Pb,I,3,nan,nan,2,Spin-coating >> Spin-coating,IPA >> DMF; DMSO,1 >> 3; 7,Unknown,FALSE,Unknown,Unknown,15.71,,TRUE,ISOS-D-1,Indoor light,FALSE,Open circuit,25; 35,Air,40,336,FALSE,70,224,,
2019-10-17 00:00:00,SLG , ITO , ZnO,,, Perovskite , Spiro-MeOTAD ,,,, Ag,0.11,nip,FALSE,Cs,Pb,Br; I,2; 1,,2.07,1,Spin-coating,DMSO,1,Unknown,FALSE,Unknown,Unknown,10.16,8.72,TRUE,ISOS-D-1,Dark,FALSE,Open circuit,25.0; 25.0,Air,15,800,FALSE,70,533.3333333,,
2016-08-11 00:00:00,SLG , ITO , ZnO,,, Perovskite , Spiro-MeOTAD ,,,, Ag,0.1,nip,FALSE,MA,Pb,I,3,,1.6,2,Spin-coating >> CBD,DMF >> IPA; TBP,1 >> 25; 3,Unknown,FALSE,Unknown,Unknown,12.6,,TRUE,ISOS-D-1,Dark,FALSE,Open circuit,25.0; 25.0,Air,,650,FALSE,70,433.3333333,,
2018-03-22,SLG , ITO , ZnO,,, Perovskite , Spiro-MeOTAD ,,,, Ag,0.04,nip,FALSE,FA,Pb,I,3,Undoped,1.54,1,Spin-coating,DMSO,1,Chlorobenzene,FALSE,Unknown,Unknown,13.99,11.66,TRUE,ISOS-D-1,Dark,FALSE,Open circuit,20; 30,Air,50,300,FALSE,70,200,,
