Repository: Bashayer199/data

File: data.csv (part 24 of 48)
2018-02-13 00:00:00,SLG , FTO , TiO2-c , TiO2-mp ,, Perovskite , Spiro-MeOTAD ,,,, Ag,0.11,nip-mp,FALSE,MA,Pb,I,3,,1.6,1,Spin-coating,DMF; DMSO,9; 1,Diethyl ether,FALSE,Unknown,Unknown,7.28,6.56,TRUE,ISOS-D-1,Dark,FALSE,Open circuit,25.0; 25.0,Air,30,720,FALSE,70,480,,
2019-03-07 00:00:00,SLG , FTO , TiO2-c , TiO2-mp ,, Perovskite , Spiro-MeOTAD ,,,, Ag,0.16,nip-mp,FALSE,MA,Pb,I,3,,1.6,1,Spin-coating,DMF,1,Chlorobenzene,FALSE,Unknown,Unknown,14.36,8.65,TRUE,ISOS-D-1,Dark,FALSE,Open circuit,25.0; 25.0,Air,40,180,FALSE,70,120,,
2020-01-15 00:00:00,SLG , FTO , NiO-c ,,, Perovskite , ZnO-np , C60 ,,, Ag,0.09,pin,FALSE,Cs,Pb,Br; I,1; 2,InCl2,,1,Spin-coating,DMSO,1,Unknown,FALSE,Unknown,Unknown,15.19,14.23,TRUE,ISOS-L-1I,Light,FALSE,Open circuit,nan; nan,N2,0,132,FALSE,70,88,,
2019-06-24 00:00:00,SLG , ITO , PEDOT:PSS ,,, Perovskite , ZnO-np ,,,, Ag,0.04,pin,FALSE,FA; MA,Pb; Sn,I,3,Pb(SCN)2; SnF2,,1,Spin-coating,DMF; DMSO,13; 2,Chlorobenzene,FALSE,Unknown,Unknown,18.1,,TRUE,ISOS-D-1I,Dark,FALSE,Open circuit,25.0; 25.0,N2,0,720,FALSE,70,480,,
2016-12-08 00:00:00, SLG , Cu-grid , CuI ,,, Perovskite , ZnO-np ,,,, Ag-nw,0.8,pin,FALSE,MA,Pb,I,3,,1.52,2,Spin-coating >> Spin-coating,DMF >> IPA,1 >> 1,Unknown,FALSE,Unknown,Unknown,,,TRUE,ISOS-D-1,Dark,FALSE,Open circuit,25.0; 25.0,Air,25,1440,FALSE,70,#DIV/0!,,
2018-06-11 00:00:00,SLG , ITO , Graphene , PEDOT:PSS ,, Perovskite , PCBM-60 , BCP ,,, Al,0.16,pin,FALSE,MA,Pb,I,3,,1.3,1,Spin-coating,DMF; DMSO,4; 1,Toluene,FALSE,Unknown,Unknown,14.67,14.57,TRUE,ISOS-D-1I,Dark,FALSE,Open circuit,25.0; 25.0,N2,0,720,FALSE,70,480,,
2016-07-05 00:00:00,SLG , FTO , PEDOT:PSS ,,, Perovskite , PCBM-60 ,,,, Al,0.05,pin,FALSE,BA; MA,Pb,I,13,,1.66,1,Spin-coating,DMF,1,Unknown,FALSE,Unknown,Unknown,12.51,,TRUE,ISOS-L-1I,Light,FALSE,Open circuit,25.0; 25.0,Unknown,,2200,FALSE,70,1466.666667,,
2015-10-12 00:00:00,SLG , ITO , PEDOT:PSS ,,, Perovskite , PCBM-60 ,,,, Al,0.1,pin,FALSE,MA,Pb,I,3,,1.5,2,Spin-coating >> Spin-coating,DMF >> IPA,1 >> 1,Unknown,FALSE,Unknown,Unknown,9,,TRUE,ISOS-D-1,Dark,FALSE,Open circuit,25.0; 25.0,Air,40,12,FALSE,70,8,,
2018-01-30 00:00:00,SLG , ITO , PTAA ,,, Perovskite , PCBM-60 ,,,, Al,0.045,pin,FALSE,MA,Co; Pb,I,3,,,2,Spin-coating >> Spin-coating,DMF >> Ethanol,1 >> 1,Unknown,FALSE,Unknown,Unknown,,,TRUE,ISOS-D-1I,Dark,FALSE,Open circuit,20.0; 20.0,N2,0,120,FALSE,70,#DIV/0!,,
2019-12-16 00:00:00,SLG , FTO , TiO2-c , TiO2-mp ,, Perovskite , CuP ,,,, Au,0.1,nip-mp,FALSE,MA,Pb,I,3,,1.6,2,Spin-coating >> Spin-coating,DMF >> IPA,1 >> 1,Unknown,FALSE,Unknown,Unknown,18.21,18.21,TRUE,ISOS-D-1,Dark,FALSE,Open circuit,25.0; 25.0,Air,65,350,FALSE,70,233.3333333,,
2019-04-08 00:00:00,SLG , FTO , SnO2-c ,,, Perovskite , CuPc ,,,, Au,0.1,nip,FALSE,MA,Pb,Br; I,0.33; 2.67,,1.65,2,Evaporation >> Evaporation,none >> none,1 >> 1,Unknown,FALSE,Unknown,Unknown,11.66,10.69,TRUE,ISOS-D-1,Dark,FALSE,Open circuit,25.0; 25.0,Air,40,240,FALSE,70,160,,
2018-01-04 00:00:00,SLG , FTO , TiO2-c , TiO2-mp ,, Perovskite , EH44 ,,,, Au,0.1,nip-mp,FALSE,Cs; FA; MA,Pb,Br; I,0.54; 2.46,,,1,Spin-coating,DMF; DMSO,4; 19,Chlorobenzene,FALSE,Unknown,Unknown,,,TRUE,ISOS_L_1,Solar simulator,FALSE,Passive resistance,30.0; 30.0,Air,20,160,TRUE,70,#DIV/0!,,
2016-11-16 00:00:00,SLG , FTO , TiO2-c , TiO2-mp ,, Perovskite , M4; PCBM-60 ,,,, Au,0.002,nip-mp,FALSE,FA; MA,Pb,Br; I,0.45; 2.55,,1.55,1,Spin-coating,DMF; DMSO,4; 1,Chlorobenzene,FALSE,Unknown,Unknown,15.9,14,TRUE,ISOS-D-1,Dark,FALSE,Open circuit,25.0; 25.0,Air,30,648,FALSE,70,432,,
2019-01-05 00:00:00,SLG , FTO , TiO2-c , TiO2-mp ,, Perovskite , P3HT ,,,, Au,0.1,nip-mp,FALSE,MA,Pb,I,3,,1.6,1,Spin-coating,DMF; DMSO,9; 1,Diethyl ether,FALSE,Unknown,Unknown,9.9,,TRUE,ISOS-D-1,Dark,FALSE,Open circuit,25.0; 25.0,Air,55,500,FALSE,70,333.3333333,,
2018-10-25 00:00:00,SLG , ITO , ZnO, APTES-SAM ,, Perovskite , PCBM-60 ,,,, Au,0.1,nip,FALSE,MA,Pb,I,3,,1.6,1,Spin-coating,DMF; DMSO,9; 1,Unknown,FALSE,Unknown,Unknown,5.3,,TRUE,ISOS-D-1,Dark,FALSE,Open circuit,26.0; 26.0,Air,10,720,FALSE,70,480,,
2019-12-06,SLG , FTO , TiO2-c , TiO2-mp ,, Perovskite , PDBD-T ,,,, Au,,nip-mp,FALSE,Ag,Bi,I,9,nan,1.86,1,Spin-coating,Unknown,nan,Unknown,FALSE,Unknown,Unknown,,,TRUE,ISOS-D-1,Dark,FALSE,Open circuit,25; 25,Air,30,1680,FALSE,70,#DIV/0!,,
2019-12-30,SLG , FTO , TiO2-c ,,, Perovskite , PTAA ,,,, Au,,nip,FALSE,FA,Pb,Br,3,nan,nan,2,Spin-coating >> Spin-coating,DMF; DMSO >> IPA,nan,Unknown,FALSE,Unknown,Unknown,6.76,,TRUE,ISOS-D-1,Dark,FALSE,Open circuit,nan; nan,Unknown,,2000,FALSE,70,1333.333333,,
2020-01-29,SLG , FTO , TiO2-c , TiO2-mp , TiN , Perovskite , PTAA ,,,, Au,0.09,nip-mp,FALSE,FA; MA,Pb,Br; I,0.51; 2.49,Undoped,1.61,1,Spin-coating,DMF; DMSO,4; 1,Chlorobenzene,FALSE,Unknown,Unknown,19.38,19.05,TRUE,ISOS-D-2,Dark,FALSE,Open circuit,80; 80,Air,50,200,FALSE,70,133.3333333,,
2017-10-10 00:00:00,SLG , FTO , TiO2-c , TiO2-mp , Aminocaproic acid; Caproic acid , Perovskite , Spiro-MeOTAD ,,,, Au,0.11,nip-mp,FALSE,MA,Pb,I,3,,1.6,2,Spin-coating >> CBD,DMF; DMSO >> IPA,10; 1 >> 1,Unknown,FALSE,Unknown,Unknown,17.21,,TRUE,ISOS-D-1I,Dark,FALSE,Open circuit,25.0; 25.0,Unknown,,720,FALSE,70,480,,
2019-06-18,SLG , FTO , TiO2-c , SnO2-np , BSO-mp , Perovskite , Spiro-MeOTAD ,,,, Au,0.0935,nip,FALSE,FA; MA,Pb,Br; I,0.21; 2.79,MACl,nan,1,Spin-coating,DMF; DMSO,8; 1,Ethyl ether,FALSE,Unknown,Unknown,21.45,,TRUE,ISOS-L-1,Xenon,FALSE,Open circuit,25.0; 25.0,Air,25,500,TRUE,70,333.3333333,,
2019-10-02 00:00:00,SLG , ITO , SnO2-np , DPC60 ,, Perovskite , Spiro-MeOTAD ,,,, Au,0.1,nip,FALSE,Cs; FA; MA,Pb,Br; I,0.51; 2.49,,,1,Spin-coating,DMF; DMSO,4; 1,Chlorobenzene,FALSE,Unknown,Unknown,19.83,,TRUE,ISOS-D-1,Dark,FALSE,Open circuit,25.0; 25.0,Air,35,720,FALSE,70,480,,
2019-08-12 00:00:00,SLG , ITO , SnO2-np , MSAPBS ,, Perovskite , Spiro-MeOTAD ,,,, Au,0.1,nip,FALSE,Cs; FA; MA,Pb,Br; I,0.45; 2.55,,1.6,1,Spin-coating,DMF; DMSO,1; 4,Chlorobenzene,FALSE,Unknown,Unknown,21.18,,TRUE,ISOS_D_3,Dark,FALSE,Open circuit,85.0; 85.0,Air,85,160,FALSE,70,106.6666667,,
2018-04-12 00:00:00,SLG , FTO , SnO2-c , PCBM-60 ,, Perovskite , Spiro-MeOTAD ,,,, Au,0.11,nip,FALSE,MA,Pb,I,3,,1.56,1,Spin-coating,Unknown,,Chlorobenzene,FALSE,Unknown,Unknown,17.35,,TRUE,ISOS-D-1,Dark,FALSE,Open circuit,25.0; 25.0,Air,,170,FALSE,70,113.3333333,,
2017-07-17 00:00:00,SLG , FTO , Fe2O3-mp ,,, Perovskite , Spiro-MeOTAD ,,,, Au,0.1,nip,FALSE,MA,Pb,I,3,,1.6,1,Spin-coating,DMF; DMSO,7; 3,Toluene,FALSE,Unknown,Unknown,12.4,,TRUE,ISOS-D-1I,Dark,FALSE,Open circuit,25.0; 25.0,Unknown,,700,FALSE,70,466.6666667,,
2018-09-16,PET , ITO , Nb2O5 ,,, Perovskite , Spiro-MeOTAD ,,,, Au,0.09,nip,FALSE,Cs,Pb,Br; I,1; 2,nan,1.89,1,Spin-coating,DMF; DMSO,4; 1,Chlorobenzene,FALSE,Unknown,Unknown,11.73,,TRUE,ISOS-D-1,Indoor light,FALSE,Open circuit,nan; 120,Air,30,700,TRUE,70,466.6666667,,
2018-08-23 00:00:00,SLG , FTO , SnO2-c ,,, Perovskite , Spiro-MeOTAD ,,,, Au,0.1,nip,FALSE,Cs; FA; MA | (PEA),Pb | Pb,Br; I | I,0.45; 2.55 | 4,,,2,Spin-coating >> Spin-coating,DMF; DMSO >> IPA,4; 1 >> 1,Chlorobenzene,FALSE,Unknown,Unknown,,,TRUE,ISOS-D-1,Dark,FALSE,Open circuit,20.0; 20.0,Air,38,1920,FALSE,70,#DIV/0!,,
2016-04-28 00:00:00,SLG , FTO , SnO2-c ,,, Perovskite , Spiro-MeOTAD ,,,, Au,0.09,nip,FALSE,MA,Pb,I,3,,1.6,2,Spin-coating >> CBD,DMF >> IPA,1 >> 1,Unknown,FALSE,Unknown,Unknown,15.3,,TRUE,ISOS-D-1,Dark,FALSE,Open circuit,25.0; 25.0,Air,25,1400,FALSE,70,933.3333333,,
2019-12-11 00:00:00,SLG , FTO , SnO2-c ,,, Perovskite , Spiro-MeOTAD ,,,, Au,0.18,nip,FALSE,Cs; FA; MA,Pb,Br; I,0.45; 2.55,,,1,Spin-coating,DMF; DMSO,4; 1,Chlorobenzene,FALSE,Unknown,Unknown,19,15.1,TRUE,ISOS-D-1,Dark,FALSE,Open circuit,nan; nan,Air,20,960,FALSE,70,640,,
2018-10-16 00:00:00,SLG , ITO , SnO2-c ,,, Perovskite , Spiro-MeOTAD ,,,, Au,0.108,nip,FALSE,MA,Pb,I,3,Undoped,1.6,2,Spin-coating >> Spin-coating,DMF >> IPA,1 >> 1,Unknown,TRUE,Unknown,Unknown,17.25,,TRUE,ISOS-L-1,Solar simulator,FALSE,Open circuit,25.0; 25.0,Air,45,150,TRUE,70,100,,
2018-11-07 00:00:00,SLG , ITO , SnO2-c ,,, Perovskite , Spiro-MeOTAD ,,,, Au,0.1,nip,FALSE,MA,Pb,I,3,CH3NH2,1.6,1,Spin-coating,DMF; DMSO,9; 1,Ethyl ether,FALSE,Unknown,Unknown,18.17,15.61,TRUE,ISOS-D-1,Dark,FALSE,Open circuit,25.0; 25.0,Air,,1000,FALSE,70,666.6666667,,70
2019-10-26 00:00:00,SLG , FTO , SnO2-np ,,, Perovskite , Spiro-MeOTAD ,,,, Au,0.06,nip,FALSE,FA; MA,Pb,Br; I,0.45; 2.55,,,1,Spin-coating,DMF; DMSO,4; 1,Toluene,FALSE,Unknown,Unknown,18.7,,TRUE,ISOS-D-1,Dark,FALSE,Open circuit,25.0; 25.0,Air,25,360,FALSE,70,240,,
2019-12-03 00:00:00,SLG , FTO , SnO2-np ,,, Perovskite , Spiro-MeOTAD ,,,, Au,0.065,nip,FALSE,Cs; FA; MA,Pb,Br; I,0.03; 2.97,Cl,1.6,2,Spin-coating >> Spin-coating,DMF; DMSO >> IPA,95; 5 >> 1,Unknown,FALSE,Unknown,Unknown,20.45,19.16,TRUE,ISOS_L_1,Solar simulator,FALSE,Constant potential,28.0; 28.0,Air,60,0.3,FALSE,70,0.2,,
2019-10-19,SLG , FTO , SnO2-np ,,, Perovskite , Spiro-MeOTAD ,,,, Au,,nip,FALSE,MA,Pb,I,3,Undoped,1.59,1,Spin-coating,DMSO; GBL,7; 3,Toluene,FALSE,Unknown,Unknown,17.93,,TRUE,ISOS-D-1,Dark,FALSE,Open circuit,nan; nan,Air,55,1000,FALSE,70,666.6666667,,70
2019-10-19,SLG , FTO , SnO2-np ,,, Perovskite , Spiro-MeOTAD ,,,, Au,,nip,FALSE,MA,Pb,I,3,Undoped,1.59,1,Spin-coating,DMSO; GBL,7; 3,Toluene,FALSE,Unknown,Unknown,17.93,,TRUE,ISOS-L-1I,Light,FALSE,Open circuit,nan; nan,N2,0,150,FALSE,70,100,,
2020-01-30 00:00:00,SLG , ITO , SnO2-np ,,, Perovskite , Spiro-MeOTAD ,,,, Au,0.1003,nip,FALSE,Cs; FA; MA,Pb,Br; I,0.45; 2.55,Rb,,1,Spin-coating,DMF; DMSO,4; 1,Chlorobenzene,TRUE,UVCA (3035B),Unknown,20.54,,TRUE,ISOS-D-2,Dark,FALSE,Open circuit,65.0; 65.0,Air,50,350,FALSE,70,233.3333333,,
2019-01-18 00:00:00,SLG , ITO , SnO2-np ,,, Perovskite , Spiro-MeOTAD ,,,, Au,0.09408,nip,FALSE,Cs; FA,Pb,Br; I,0.15; 2.85,Cl,1.55,2,Spin-coating >> Spin-coating,DMF; DMSO >> IPA,9; 1 >> 1,Unknown,FALSE,Unknown,Unknown,,,TRUE,ISOS-D-2I,Dark,FALSE,Open circuit,85.0; 85.0,N2,0,1000,FALSE,70,#DIV/0!,,70
2020-05-15,SLG , ITO , SnO2-np ,,, Perovskite , Spiro-MeOTAD ,,,, Au,,nip,FALSE,Cs,Pb,Br; I,2; 1,nan,nan,1,Spin-coating,DMSO,1,Methanol,FALSE,Unknown,Unknown,5.87,,TRUE,ISOS-V-1,Dark,FALSE,Open circuit,nan; nan,Unknown,30,5,FALSE,70,3.333333333,,
2019-02-14 00:00:00,SLG , FTO , TiO2-c ,,, Perovskite , Spiro-MeOTAD ,,,, Au,0.1,nip,FALSE,FA,Pb,Br; I,0.45; 2.55,,,2,Ultrasonic spray >> Gas reaction,DMF; DMSO >> none,14; 1 >> 1,Unknown,FALSE,Unknown,Unknown,15.5,,TRUE,ISOS-L-1I,Light,FALSE,MPPT,25.0; 25.0,N2,0,550,TRUE,70,366.6666667,,
2016-11-07 00:00:00,SLG , FTO , TiO2-c ,,, Perovskite , Spiro-MeOTAD ,,,, Au,0.06,nip,FALSE,MA,Pb,I,3,,1.6,2,Spin-coating >> Gas reaction,DMF >> none,1 >> 1,Unknown,TRUE,Unknown,Unknown,16.7,,TRUE,ISOS-D-1I,Dark,FALSE,Open circuit,25.0; 25.0,N2,0,2000,FALSE,70,1333.333333,,
2019-12-10 00:00:00,SLG , FTO , TiO2-c ,,, Perovskite , Spiro-MeOTAD ,,,, Au,0.09,nip,FALSE,FA; MA,Pb,I,3,,,1,Spin-coating,DMF; DMSO,3; 7,Chlorobenzene,FALSE,Unknown,Unknown,18.93,17.32,TRUE,ISOS-D-1,Dark,FALSE,Open circuit,30.0; 30.0,Air,40,800,FALSE,70,533.3333333,,
2017-04-10 00:00:00,SLG , FTO , TiO2-c ,,, Perovskite , Spiro-MeOTAD ,,,, Au,0.1,nip,FALSE,Cs; FA; MA,Pb,Br; I,0.51; 2.49,,1.61,1,Spin-coating,DMF; DMSO,4; 1,Toluene,FALSE,Unknown,Unknown,15.8,,TRUE,ISOS-L-1I,Solar simulator,FALSE,Open circuit,25.0; 25.0,N2,0,100,FALSE,70,66.66666667,,
2020-03-12,SLG , FTO , TiO2-c ,,, Perovskite , Spiro-MeOTAD ,,,, Au,0.09,nip,FALSE,Cs; FA; MA,Pb,Br; I,0.65; 2.35,PbI2-bipyridine,1.59,1,Spin-coating,DMF; DMSO,4; 1,Ethyl acetate,FALSE,Unknown,Unknown,21.18,19.02,TRUE,ISOS-D-2,Dark,FALSE,Open circuit,85; 85,Air,85,21,FALSE,70,14,,
2019-02-08,SLG , FTO , TiO2-c ,,, Perovskite , Spiro-MeOTAD ,,,, Au,0.049,nip,FALSE,Cs; FA; MA,Pb,Br; I,0.45; 2.55,Undoped,nan,1,Spin-coating,DMF; DMSO,4; 1,Chlorobenzene,FALSE,Unknown,Unknown,20.1,,TRUE,ISOS-L-2I,Solar simulator,FALSE,MPPT,65.0; 65.0,N2,0,100,FALSE,70,66.66666667,,
2019-08-26 00:00:00,PET , ITO , TiO2-c ,,, Perovskite , Spiro-MeOTAD ,,,, Au,0.14,nip,FALSE,FA; MA,Pb,Br; I,0.15; 2.85,Cl,,2,Spin-coating >> Spin-coating,DMF; DMSO >> IPA,4; 1 >> 1,Unknown,FALSE,Unknown,Unknown,16.2,,TRUE,ISOS-L-1,Light,FALSE,Open circuit,25.0; 25.0,Air,20,1,FALSE,70,0.666666667,,
2018-07-23 00:00:00,SLG , ITO , TiO2-c ,,, Perovskite , Spiro-MeOTAD ,,,, Au,0.1,nip,FALSE,Cs; FA; MA,Pb,Br; I,0.51; 2.49,,,1,Spin-coating,DMF; DMSO,4; 1,Toluene,FALSE,Unknown,Unknown,14.4,11.6,TRUE,ISOS-D-1,Dark,FALSE,Open circuit,25.0; 25.0,Air,33,840,FALSE,70,560,,
2017-12-22 00:00:00,SLG , AZO , SnO2-c , SnO2-mp ,, Perovskite , Spiro-MeOTAD ,,,, Au,0.09,nip,FALSE,Cs; FA; MA,Pb,Br; I,0.51; 2.49,,,1,Spin-coating,DMF; DMSO,4; 1,Chlorobenzene,FALSE,Unknown,Unknown,17,,TRUE,ISOS-L-1I,Solar simulator,FALSE,Open circuit,25.0; 25.0,N2,0,1000,TRUE,70,666.6666667,,70
2018-06-27 00:00:00,SLG , FTO , SnO2-c , TiO2-c ,, Perovskite , Spiro-MeOTAD ,,,, Au,0.09,nip,FALSE,MA,Pb,I,3,,1.6,1,Spin-coating,DMSO; GBL,3; 7,Toluene,FALSE,Unknown,Unknown,17.45,17.08,TRUE,ISOS-D-1,Dark,FALSE,Open circuit,25.0; 25.0,Air,40,100,FALSE,70,66.66666667,,
2017-03-27 00:00:00,SLG , FTO , TiO2-c , TiO2-mp ,, Perovskite , Spiro-MeOTAD ,,,, Au,0.12,nip-mp,FALSE,MA,Pb,I,3,,1.6,1,Spin-coating,DMF; DMSO,9; 1,Diethyl ether,FALSE,Unknown,Unknown,14.06,9.35,TRUE,ISOS-L-1,Halogen,FALSE,Open circuit,25.0; 25.0,Air,,100,FALSE,70,66.66666667,,
2017-11-28 00:00:00,SLG , FTO , TiO2-c , TiO2-mp ,, Perovskite , Spiro-MeOTAD ,,,, Au,2.5,nip-mp,TRUE,MA,Pb,I,3,,1.6,2,Spin-coating >> CBD,DMF >> IPA,1 >> 1,Unknown,FALSE,Unknown,Unknown,13.03,10.24,TRUE,ISOS-L-1I,White LED,FALSE,MPPT,25.0; 25.0,Unknown,,384,TRUE,70,256,,
2017-12-06 00:00:00,SLG , FTO , TiO2-c , TiO2-mp ,, Perovskite , Spiro-MeOTAD ,,,, Au,0.09,nip-mp,FALSE,FA,Sn,I,3,,,1,Spin-coating,DMF,1,Unknown,FALSE,Unknown,Unknown,12.05,,TRUE,ISOS-L-1,Light,FALSE,Open circuit,25.0; 25.0,Air,25,1,FALSE,70,0.666666667,,
2017-01-04 00:00:00,SLG , FTO , TiO2-c , TiO2-mp ,, Perovskite , Spiro-MeOTAD ,,,, Au,0.122,nip-mp,FALSE,MA,Pb,I,3,,1.6,1,Spin-coating,DMF; DMSO,9; 1,Diethyl ether,TRUE,Cover glass-QDs,Epoxy,18.15,,TRUE,ISOS-D-1,Dark,FALSE,Open circuit,25.0; 25.0,Ambient,,100,FALSE,70,66.66666667,,
2019-09-02 00:00:00,SLG , FTO , TiO2-c , TiO2-mp ,, Perovskite , Spiro-MeOTAD ,,,, Au,0.09,nip-mp,FALSE,MA; PA,Pb,I,22,PAI,,1,Spin-coating,DMF; DMSO,4; 1,Chlorobenzene,FALSE,Unknown,Unknown,13.97,,TRUE,ISOS-D-1,Dark,FALSE,Open circuit,25.0; 25.0,Air,50,1440,FALSE,70,960,,90
2018-03-19 00:00:00,SLG , FTO , TiO2-c , TiO2-mp ,, Perovskite , Spiro-MeOTAD ,,,, Au,0.16,nip-mp,FALSE,MA,Pb,I,3,,1.6,1,Spin-coating,DMF; DMSO,9; 1,Diethyl ether,TRUE,Unknown,Unknown,12.6,,TRUE,ISOS-D-1,Dark,FALSE,Open circuit,24.0; 24.0,Air,85,24,FALSE,70,16,,
2017-08-09 00:00:00,SLG , FTO , TiO2-c , TiO2-mp ,, Perovskite , Spiro-MeOTAD ,,,, Au,0.04,nip-mp,FALSE,FA; MA,Pb,Br; I,0.12; 2.88,,1.48,2,Spin-coating >> Spin-coating,DMF >> IPA,1 >> 1,Unknown,FALSE,Unknown,Unknown,15.87,14.46,TRUE,ISOS-D-1I,Dark,FALSE,Open circuit,25.0; 25.0,N2,0,1000,FALSE,70,666.6666667,,70
2019-01-09 00:00:00,SLG , FTO , TiO2-c , TiO2-mp ,, Perovskite , Spiro-MeOTAD ,,,, Au,0.16,nip-mp,FALSE,IM; MA,Pb,I,3,Imidazolium,,2,Spin-coating >> Recrystallization,DMSO >> none,1 >> 1,Unknown,FALSE,Unknown,Unknown,20.13,,TRUE,ISOS-L-1I,Light,FALSE,MPPT,25.0; 25.0,Ar,0,1000,FALSE,70,666.6666667,,70
2015-08-26 00:00:00,SLG , FTO , TiO2-c , TiO2-mp ,, Perovskite , Spiro-MeOTAD ,,,, Au,0.1,nip-mp,FALSE,MA,Pb,I,3,,1.6,1,Spin-coating,DMSO; GBL,4; 6,Toluene,FALSE,Unknown,Unknown,14.32,,TRUE,ISOS-D-1I,Dark,FALSE,Open circuit,25.0; 25.0,Unknown,,120,FALSE,70,80,,
2017-07-18 00:00:00,SLG , FTO , TiO2-c , TiO2-mp ,, Perovskite , Spiro-MeOTAD ,,,, Au,0.125,nip-mp,FALSE,Cs; FA; MA,Pb,Br; I,0.51; 2.51,,,1,Spin-coating,DMF; DMSO,4; 1,Chlorobenzene,FALSE,Unknown,Unknown,16.84,,TRUE,ISOS-D-1,Dark,FALSE,Open circuit,25.0; 25.0,Air,,360,FALSE,70,240,,
2017-07-18 00:00:00,SLG , FTO , TiO2-c , TiO2-mp ,, Perovskite , Spiro-MeOTAD ,,,, Au,0.125,nip-mp,FALSE,Cs; FA; MA,Pb,Br; I,0.51; 2.51,,,1,Spin-coating,DMF; DMSO,4; 1,Chlorobenzene,FALSE,Unknown,Unknown,19.16,,TRUE,ISOS-D-1,Dark,FALSE,Open circuit,25.0; 25.0,Air,,360,FALSE,70,240,,
2018-08-09 00:00:00,SLG , FTO , TiO2-c , TiO2-mp ,, Perovskite , Spiro-MeOTAD ,,,, Au,0.1,nip-mp,FALSE,MA,Pb,I,3,,1.6,1,Spray-coating,DMF,1,Unknown,FALSE,Unknown,Unknown,9.36,,TRUE,ISOS-L-1I,Solar simulator,FALSE,Open circuit,25.0; 25.0,Unknown,,1,FALSE,70,0.666666667,,
2018-09-27 00:00:00,SLG , FTO , TiO2-c , TiO2-mp ,, Perovskite , Spiro-MeOTAD ,,,, Au,0.1,nip-mp,FALSE,Cs; FA; MA,Pb,Br; I,0.51; 2.49,,1.59,1,Spin-coating,DMF; DMSO,4; 1,Chlorobenzene,FALSE,Unknown,Unknown,17.38,,TRUE,ISOS-L-1,Solar simulator,FALSE,Open circuit,25.0; 25.0,Air,40,240,FALSE,70,160,,
2017-12-01 00:00:00,SLG , FTO , TiO2-c , TiO2-mp ,, Perovskite , Spiro-MeOTAD ,,,, Au,0.09,nip-mp,FALSE,FA; MA,Pb,Br; I,0.45; 2.55,,,1,Spin-coating,DMF; DMSO,4; 1,Chlorobenzene,FALSE,Unknown,Unknown,,,TRUE,ISOS-D-2,Dark,FALSE,Open circuit,60.0; 60.0,Air,,300,FALSE,70,#DIV/0!,,
2017-12-01 00:00:00,SLG , FTO , TiO2-c , TiO2-mp ,, Perovskite , Spiro-MeOTAD ,,,, Au,0.09,nip-mp,FALSE,FA; MA,Pb,Br; I,0.45; 2.55,,,1,Spin-coating,DMF; DMSO,4; 1,Chlorobenzene,TRUE,Unknown,Unknown,,,TRUE,ISOS-D-2,Dark,FALSE,Open circuit,60.0; 60.0,Air,,300,FALSE,70,#DIV/0!,,
2017-12-01 00:00:00,SLG , FTO , TiO2-c , TiO2-mp ,, Perovskite , Spiro-MeOTAD ,,,, Au,0.09,nip-mp,FALSE,Cs; FA; MA,Pb,Br; I,0.45; 2.55,,,1,Spin-coating,DMF; DMSO,4; 1,Chlorobenzene,TRUE,Unknown,Unknown,,,TRUE,ISOS-D-2,Dark,FALSE,Open circuit,60.0; 60.0,Air,,600,FALSE,70,#DIV/0!,,
2017-12-01 00:00:00,SLG , FTO , TiO2-c , TiO2-mp ,, Perovskite , Spiro-MeOTAD ,,,, Au,0.09,nip-mp,FALSE,FA; MA,Pb,Br; I,0.45; 2.55,,,1,Spin-coating,DMF; DMSO,4; 1,Chlorobenzene,TRUE,Unknown,Unknown,,,TRUE,ISOS-D-2,Dark,FALSE,Open circuit,60.0; 60.0,Air,,800,FALSE,70,#DIV/0!,,
2019-08-27 00:00:00,SLG , FTO , TiO2-c , TiO2-mp ,, Perovskite , Spiro-MeOTAD ,,,, Au,0.1,nip-mp,FALSE,Cs; FA; MA,Pb,Br; I,0.51; 2.49,Cl,,1,Spin-coating,DMF; DMSO,4; 1,Chlorobenzene,FALSE,Unknown,Unknown,19.62,17.35,TRUE,ISOS-D-1,Dark,FALSE,Open circuit,30.0; 30.0,Air,60,400,FALSE,70,266.6666667,,
2017-08-21 00:00:00,SLG , FTO , TiO2-c , TiO2-mp ,, Perovskite , Spiro-MeOTAD ,,,, Au,0.1,nip-mp,FALSE,FA; MA,Pb,Br; I,0.45; 2.55,,,1,Spin-coating,DMF; DMSO,4; 1,Chlorobenzene,FALSE,Unknown,Unknown,13.8,,TRUE,ISOS-D-1,Dark,FALSE,Open circuit,20.0; 20.0,Air,25,960,FALSE,70,640,,
2016-11-17 00:00:00,SLG , FTO , TiO2-c , TiO2-mp ,, Perovskite , Spiro-MeOTAD ,,,, Au,0.1,nip-mp,FALSE,MA,Pb,I,3,,1.6,2,Spin-coating >> CBD,DMF >> IPA,1 >> 1,Unknown,FALSE,Unknown,Unknown,13.6,,TRUE,ISOS-D-1,Dark,FALSE,Open circuit,25.0; 25.0,Air,15,2760,FALSE,70,1840,,
2017-10-12 00:00:00,SLG , FTO , TiO2-c , TiO2-mp ,, Perovskite , Spiro-MeOTAD ,,,, Au,0.16,nip-mp,FALSE,FA; MA,Pb,Br; I,0.45; 2.55,,,1,Spin-coating,DMF; DMSO,4; 1,Chlorobenzene,FALSE,Unknown,Unknown,17.26,17.04,TRUE,ISOS-D-1,Dark,FALSE,Open circuit,25.0; 25.0,Air,30,600,FALSE,70,400,,
2020-01-16,SLG , FTO , TiO2-c , TiO2-mp ,, Perovskite , Spiro-MeOTAD ,,,, Au,0.09,nip-mp,FALSE,(NMA); MA,Pb,I,181,Undoped,1.61,1,Spin-coating,DMF; DMSO,4; 1,Diethyl ether,TRUE,Unknown,Unknown,16.9,,TRUE,ISOS-D-2,Dark,FALSE,Open circuit,85; 85,Unknown,,360,FALSE,70,240,,
2020-01-16,SLG , FTO , TiO2-c , TiO2-mp ,, Perovskite , Spiro-MeOTAD ,,,, Au,0.09,nip-mp,FALSE,(NMA); MA,Pb,I,181,Undoped,1.61,1,Spin-coating,DMF; DMSO,4; 1,Diethyl ether,TRUE,Unknown,Unknown,15,,TRUE,ISOS-D-2,Dark,FALSE,Open circuit,85; 85,Unknown,,360,FALSE,70,240,,
2019-01-30,SLG , FTO , TiO2-c , TiO2-mp ,, Perovskite , Spiro-MeOTAD ,,,, Au,0.1,nip-mp,FALSE,MA,Pb,I,3,nan,1.6,1,Spin-coating,DMSO; GBL,3; 7,Toluene,FALSE,Unknown,Unknown,18.7,,TRUE,ISOS-L-1,Xenon,FALSE,MPPT,nan; nan,Air,21,100,FALSE,70,66.66666667,,
2017-02-08 00:00:00,SLG , ITO , TiO2-c , TiO2-mp ,, Perovskite , Spiro-MeOTAD ,,,, Au,0.1,nip-mp,FALSE,MA,Bi,I,9,,,1,Spin-coating,DMF,1,Chlorobenzene,FALSE,Unknown,Unknown,0.069,,TRUE,ISOS-D-1,Dark,FALSE,Open circuit,25.0; 25.0,Air,90,1440,FALSE,70,960,,
2017-02-08 00:00:00,SLG , ITO , TiO2-c , TiO2-mp ,, Perovskite , Spiro-MeOTAD ,,,, Au,0.1,nip-mp,FALSE,MA,Bi,I,9,,,1,Spin-coating,DMF,1,Chlorobenzene,FALSE,Unknown,Unknown,0.36,0.34,TRUE,ISOS-D-1,Dark,FALSE,Open circuit,25.0; 25.0,Air,90,1440,FALSE,70,960,,
2018-04-25 00:00:00,SLG , FTO , TiO2-c , TiO2-mp; YVO4:Eu:Bi-np ,, Perovskite , Spiro-MeOTAD ,,,, Au,0.1,nip-mp,FALSE,MA,Pb,I,3,,1.6,1,Spin-coating,DMF; DMSO,3; 7,Chlorobenzene,FALSE,Unknown,Unknown,17.9,,TRUE,ISOS-D-1I,Dark,FALSE,Open circuit,25.0; 25.0,Unknown,,60,FALSE,70,40,,
2019-07-03 00:00:00,SLG , FTO , TiO2-c ,,, Perovskite , Spiro-MeTAD ,,,, Au,0.1,nip,FALSE,BA; Cs; FA; MA,Pb,Br; I,1.7; 0.83,,,1,Spin-coating,DMF; DMSO,4; 1,Unknown,FALSE,Unknown,Unknown,13.96,,TRUE,ISOS-D-1,Dark,FALSE,Open circuit,25.0; 25.0,Air,85,300,FALSE,70,200,,
2016-12-20 00:00:00,SLG , ITO , PEDOT:PSS ,,, Perovskite , Ti ,,,, Au,0.1,pin,FALSE,MA,Pb,I,3,,1.5,2,Spin-coating >> Spin-coating,DMF >> IPA,1 >> 1,Unknown,FALSE,Unknown,Unknown,10.22,,TRUE,ISOS-D-1,Dark,FALSE,Open circuit,25.0; 25.0,Air,50,300,FALSE,70,200,,
2016-09-16 00:00:00,SLG , FTO , TiO2-c , TiO2-mp ,, Perovskite , TP1 ,,,, Au,0.16,nip-mp,FALSE,MA,Pb,I,3,,1.6,1,Spin-coating,DMSO,1,Chlorobenzene,FALSE,Unknown,Unknown,12.63,12.22,TRUE,ISOS-D-1,Dark,FALSE,Open circuit,25.0; 25.0,Air,30,840,FALSE,70,560,,
2019-04-10 00:00:00,SLG , FTO , TiO2-c ,,, Perovskite , TPFPB , Spiro-MeOTAD ,,, Au,0.09,nip,FALSE,FA; MA,Pb,I,3,,1.56,1,Spin-coating,DMF; DMSO,4; 1,Chlorobenzene,FALSE,Unknown,Unknown,,,TRUE,ISOS-L-1,Xenon,FALSE,Open circuit,25.0; 25.0,Air,30,60,FALSE,70,#DIV/0!,,
2018-06-13 00:00:00,SLG , FTO , TiO2-c , TiO2-mp ,, Perovskite , TQ1 ,,,, Au,0.09,nip-mp,FALSE,MA,Pb,I,3,,1.6,1,Spin-coating,DMF; DMSO,4; 1,Chlorobenzene,FALSE,Unknown,Unknown,14.27,13.45,TRUE,ISOS-L-1,Light,FALSE,MPPT,25.0; 25.0,Air,30,100,FALSE,70,66.66666667,,
2019-08-26 00:00:00,SLG , FTO , TiO2-c , TiO2-mp ,, Perovskite , Y4 ,,,, Au,0.126,nip-mp,FALSE,FA; MA,Pb,Br; I,0.45; 2.55,,,1,Spin-coating,DMF; DMSO,4; 1,Chlorobenzene,FALSE,Unknown,Unknown,16.05,7.76,TRUE,ISOS-D-1,Dark,FALSE,Open circuit,25.0; 25.0,Air,50,720,FALSE,70,480,,
2018-06-21 00:00:00,SLG , ITO , NiO-c ,,, Perovskite , C60 , BCP ,,, Ag,0.1,pin,FALSE,Cs,Pb,Br; I,1; 2,,,1,Spin-coating,DMSO,1,Unknown,FALSE,Unknown,Unknown,10.4,,TRUE,ISOS-D-2I,Dark,FALSE,Open circuit,85.0; 85.0,N2,0,100,FALSE,70,66.66666667,,
2018-07-17 00:00:00,SLG , ITO , P3CT-Na ,,, Perovskite , C60 , BCP ,,, Ag,0.09,pin,FALSE,MA,Pb,I,3,,1.6,1,Spin-coating,DMF; DMSO,4; 1,Chlorobenzene,FALSE,Unknown,Unknown,16.38,16.87,TRUE,ISOS-D-1,Dark,FALSE,Open circuit,25.0; 25.0,Air,30,720,FALSE,70,480,,
2018-12-12,SLG , ITO , PEDOT:PSS ,,, Perovskite , C60 , BCP ,,, Al,0.0757,pin,FALSE,MA,Pb,I,3,MACl,1.6,2,Spin-coating >> Spin-coating,DMF >> IPA,1 >> 1,Unknown,FALSE,Unknown,Unknown,14.47,,TRUE,ISOS-D-1,Dark,FALSE,Open circuit,25.0; 25.0,N2,0,840,FALSE,70,560,,
2018-06-11 00:00:00,SLG , ITO , Graphene ,,, Perovskite , PCBM-60 , BCP ,,, Al,0.16,pin,FALSE,MA,Pb,I,3,,1.3,1,Spin-coating,DMF; DMSO,4; 1,Toluene,FALSE,Unknown,Unknown,15.9,15.77,TRUE,ISOS-D-1I,Dark,FALSE,Open circuit,25.0; 25.0,N2,0,720,FALSE,70,480,,
2016-10-19 00:00:00,SLG , FTO , VOx , PEI ,, Perovskite , PCBM-60 , BCP ,,, Ag,0.04,pin,FALSE,MA,Pb,I,3,,1.6,1,Spin-coating,DMF,1,Unknown,FALSE,Unknown,Unknown,14.4,,TRUE,ISOS-D-1,Dark,FALSE,Open circuit,25.0; 25.0,Air,,240,FALSE,70,160,,
2019-03-06 00:00:00,SLG , FTO , NiO-c ,,, Perovskite , PCBM-60 , BCP ,,, Ag,0.09,pin,FALSE,MA,Pb,I,3,organicD_pi_A,1.6,1,Spin-coating,DMF; DMSO,5; 3,Unknown,TRUE,Unknown,Unknown,19.27,,TRUE,ISOS-L-1,Light,FALSE,Open circuit,25.0; 25.0,Air,30,720,FALSE,70,480,,
2019-01-02 00:00:00,SLG , ITO , NiO-c ,,, Perovskite , PCBM-60 , BCP ,,, Ag,0.1,pin,FALSE,MA,Pb,I,3,UiO,1.6,1,Doctor blading,DMF; DMSO,4; 1,Toluene,FALSE,Unknown,Unknown,18.01,,TRUE,ISOS-D-1,Dark,FALSE,Open circuit,25.0; 25.0,Air,60,720,FALSE,70,480,,
2019-11-03 00:00:00,SLG , ITO , NiO-c ,,, Perovskite , PCBM-60 , BCP ,,, Ag,0.0464,pin,FALSE,Cs,Pb,I,3,,1.5,1,Spin-coating,DMF,1,Isopropyl acetate; Toluene,FALSE,Unknown,Unknown,16.75,16.91,TRUE,ISOS-D-1,Dark,FALSE,Open circuit,25.0; 25.0,Air,45,192,FALSE,70,128,,
2019-03-28 00:00:00,SLG , ITO , NiO-c ,,, Perovskite , PCBM-60 , BCP ,,, Ag,0.02,pin,FALSE,BA; FA; MA,Pb,I,13,,,1,Spin-coating,DMF,1,Unknown,FALSE,Unknown,Unknown,9.47,,TRUE,ISOS-D-1,Dark,FALSE,Open circuit,25.0; 25.0,Air,40,720,FALSE,70,480,,
2019-03-28 00:00:00,SLG , ITO , NiO-c ,,, Perovskite , PCBM-60 , BCP ,,, Ag,0.02,pin,FALSE,BA; FA; MA,Pb,I,13,,,1,Spin-coating,DMF; DMSO,95; 5,Unknown,FALSE,Unknown,Unknown,14.41,,TRUE,ISOS-D-1,Dark,FALSE,Open circuit,25.0; 25.0,Air,40,720,FALSE,70,480,,
2019-04-23 00:00:00,SLG , ITO , PEDOT:PSS ,,, Perovskite , PCBM-60 , BCP ,,, Ag,0.12,pin,FALSE,MA,Pb,I,3,PEAI,1.6,1,Spin-coating,DMF,1,Unknown,FALSE,Unknown,Unknown,13.5,13.2,TRUE,ISOS-D-1,Dark,FALSE,Open circuit,nan; nan,Air,,960,FALSE,70,640,,
2019-04-09 00:00:00,SLG , FTO , PEDOT:PSS ,,, Perovskite , PCBM-60 , BCP ,,, Ag,0.1,pin,FALSE,MA,Pb,I,3,,1.52,1,Spin-coating,DMF,1,Unknown,FALSE,Unknown,Unknown,18.1,,TRUE,ISOS-D-1I,Dark,FALSE,Open circuit,25.0; 25.0,Dry air,,480,FALSE,70,320,,
2017-11-08 00:00:00,SLG , ITO , PEDOT:PSS ,,, Perovskite , PCBM-60 , BCP ,,, Ag,0.06,pin,FALSE,BA; FA,Pb,I,10,Thiourea,1.51,1,Spin-coating,DMF,1,Unknown,FALSE,Unknown,Unknown,6.88,,TRUE,ISOS-D-1,Dark,FALSE,Open circuit,25.0; 25.0,Air,25,600,FALSE,70,400,,
2019-10-07 00:00:00,SLG , ITO , NiO-c ,,, Perovskite , PCBM-60 , bis-C60 ,,, Ag,0.1,pin,FALSE,MA,Pb,I,3,,1.6,1,Spin-coating,DMF; DMSO,9; 1,Chlorobenzene,FALSE,Unknown,Unknown,13.96,,TRUE,ISOS-L-1,Indoor light,FALSE,Open circuit,25.0; 25.0,Air,70,96,FALSE,70,64,,
2019-11-30 00:00:00,SLG , ITO , PEDOT:PSS ,, MoS2 , Perovskite , PCBM-60 , Bphen ,,, Ag,0.0625,pin,FALSE,MA,Pb,I,3,Undoped,1.6,1,Spin-coating,DMF; DMSO,4; 1,2-Butanol,FALSE,Unknown,Unknown,16.32,,TRUE,ISOS-D-1,Dark,FALSE,Open circuit,20.0; 20.0,Air,20,480,FALSE,70,320,,
2018-05-03 00:00:00,SLG , ITO , PEDOT:PSS ,,, Perovskite , PCBM-60 , Bphen ,,, Ag,0.04,pin,FALSE,MA,Pb,Br; I,0.27; 2.73,,,4,Spin-coating >> Gas reaction >> Solvent annealing >> Recrystallization,DMF; DMSO >> none >> none >> none,9; 1 >> 1 >> 1 >> 1,Unknown,FALSE,Unknown,Unknown,17.23,16.94,TRUE,ISOS-D-1,Dark,FALSE,Open circuit,25.0; 25.0,Air,40,180,FALSE,70,120,,
2018-06-25 00:00:00,SLG , ITO , PEDOT:PSS ,,, Perovskite , PCBM-60 , Bphen ,,, Ag,0.18,pin,FALSE,MA,Pb,I,3,,1.6,1,Spin-coating,Unknown,,Chlorobenzene,FALSE,Unknown,Unknown,17.39,17.15,TRUE,ISOS-L-1I,Light,FALSE,Open circuit,25.0; 25.0,N2,0,1000,FALSE,70,666.6666667,,70
2019-11-04 00:00:00,SLG , ITO , PEDOT:PSS , PEDOT:PSS ,, Perovskite , PCBM-60 , C60 , LiF ,, Al,0.1,pin,FALSE,MA,Pb,I,3,,1.6,1,Spin-coating,DMF; DMSO,4; 1,Chlorobenzene,FALSE,Unknown,Unknown,18,17.7,TRUE,ISOS-D-1,Dark,FALSE,Open circuit,25.0; 25.0,Air,50,175,FALSE,70,116.6666667,,
2016-05-25 00:00:00,SLG , ITO , PEDOT:PSS ,,, Perovskite , PCBM-60 , Ca ,,, Al,0.035,pin,FALSE,MA,Pb,I,3,,1.6,2,Spin-coating >> Spin-coating,DMF >> IPA,1 >> 1,Unknown,FALSE,Unknown,Unknown,10.4,,TRUE,ISOS-D-1I,Dark,FALSE,Open circuit,25.0; 25.0,Ar,0,480,FALSE,70,320,,
2019-02-11 00:00:00,SLG , FTO ,,,, Perovskite , Spiro-MeOTAD , CANP ,,, Au,0.1,nip,FALSE,MA,Pb,I,3,,1.6,1,Spin-coating,DMF,1,Unknown,FALSE,Unknown,Unknown,18.89,,TRUE,ISOS-D-1,Dark,FALSE,Open circuit,25.0; 25.0,Air,35,350,FALSE,70,233.3333333,,
2016-05-31 00:00:00,SLG , FTO , TiO2-c , TiO2-mp ,, Perovskite ,,,,, Carbon,0.09,nip-mp-carbon,FALSE,MA,Pb,I,3,,1.6,1,Spin-coating,DMSO; GBL,3; 7,Chlorobenzene,FALSE,Unknown,Unknown,11.44,,TRUE,ISOS-D-1,Dark,FALSE,Open circuit,25.0; 25.0,Air,10,2880,FALSE,70,1920,,
2019-04-16 00:00:00,SLG , FTO , TiO2-c , ZrO2-mp , TiO2-mp , Perovskite ,,,,, Carbon,0.1475,nip-mp-carbon,FALSE,Cs; FA,Pb,I,3,,,2,Drop-infiltration >> CBD,DMF >> IPA,1 >> 1,Unknown,TRUE,Unknown,Unknown,,,TRUE,ISOS-D-2,Dark,FALSE,Open circuit,85.0; 85.0,Air,20,500,FALSE,70,#DIV/0!,,
2017-07-25 00:00:00,SLG , ITO , ZnO-np , C60 ,, Perovskite , PEDOT:PSS , FrGO , MoO3 ,, Ag,4.64,nip,FALSE,MA,Pb,I,3,N-cyclohexyl-2-pyrrolidone,1.6,1,Spin-coating,DMF,1,Unknown,FALSE,Unknown,Unknown,12.5,,TRUE,ISOS-D-1,Dark,FALSE,Open circuit,25.0; 25.0,Air,,720,FALSE,70,480,,
2019-06-26 00:00:00,SLG , ITO , SnO2-c ,,, Perovskite , PEDOT:PSS , MoO3 ,,, Ag,0.045,nip,FALSE,FA; MA,Pb,Br; I,0.2; 2.8,,1.5,1,Spin-coating,DMF,1,Unknown,FALSE,Unknown,Unknown,15.1,,TRUE,ISOS-D-1I,Dark,FALSE,Open circuit,25.0; 25.0,N2,0,504,FALSE,70,336,,
2017-04-05 00:00:00,SLG , FTO , TiO2-c , TiO2-mp ,, Perovskite , PTAA , MoO3 ,,, Au,0.1764,nip-mp,FALSE,Cs; FA,Pb,Br; I,1; 2,,,1,Spin-coating,DMF; GBL,4; 1,Chlorobenzene,FALSE,Unknown,Unknown,,,TRUE,ISOS-D-1I,Dark,FALSE,Open circuit,25.0; 25.0,Unknown,,12,FALSE,70,#DIV/0!,,
2020-01-29 00:00:00,SLG , FTO , TiO2-c , PCBM-60 ,, Perovskite , Spiro-MeOTAD , MoO3 ,,, Ag,0.0725,nip,FALSE,MA,Pb,I,3,,1.6,1,Spin-coating,DMF; DMSO,4; 1,Chlorobenzene,FALSE,Unknown,Unknown,18.94,18.05,TRUE,ISOS-D-1,Dark,FALSE,Open circuit,25.0; 25.0,Air,45,550,FALSE,70,366.6666667,130,
2017-09-01 00:00:00,SLG , FTO , TiO2-c ,,, Perovskite , Spiro-MeOTAD , MoO3 ,,, Al,0.1,nip,FALSE,MA,Pb,I,3,,1.6,2,Spin-coating >> Spin-coating,DMF; DMSO >> IPA,9; 1 >> 1,Unknown,FALSE,Unknown,Unknown,16.1,10.7,TRUE,ISOS-L-1,White LED,FALSE,Open circuit,50.0; 50.0,Air,55,48,FALSE,70,32,,
2019-06-24 00:00:00,SLG , FTO , TiO2-c ,,, Perovskite , PTAA , MoOx ,,, Ag,0.0725,nip,FALSE,Cs,Pb,I,3,,,2,Spin-coating >> Spin-coating,Octane >> Methyl acetate,1 >> 1,Unknown,FALSE,Unknown,Unknown,13.67,,TRUE,ISOS-D-1,Dark,FALSE,Open circuit,25.0; 25.0,Air,40,54,FALSE,70,36,35,
2019-02-22 00:00:00,SLG , FTO , TiO2-c ,,, Perovskite , Spiro-MeOTAD , MoOx ,,, Au ,0.0314,nip,FALSE,MA,Pb,I,3,Cl,1.55,1,Spin-coating,DMF,1,Unknown,FALSE,Unknown,Unknown,13,,TRUE,ISOS-D-1I,Dark,FALSE,Open circuit,25.0; 25.0,N2,0,500,FALSE,70,333.3333333,,
2019-02-22 00:00:00,SLG , FTO , TiO2-c ,,, Perovskite , Spiro-MeOTAD , MoOx ,,, Au ,0.0314,nip,FALSE,MA,Pb,I,3,Cl,1.55,1,Spin-coating,DMF,1,Unknown,FALSE,Unknown,Unknown,12.5,,TRUE,ISOS-D-1I,Dark,FALSE,Open circuit,25.0; 25.0,N2,0,500,FALSE,70,333.3333333,,
2015-09-26 00:00:00,SLG , ITO , PEDOT:PSS ,,, Perovskite , PCBM-60 , MUTAB ,,, Ag,0.12,pin,FALSE,MA,Pb,I,3,,1.6,2,Spin-coating >> Spin-coating,DMF >> IPA,1 >> 1,Unknown,FALSE,Unknown,Unknown,14.58,,TRUE,ISOS-D-1,Dark,FALSE,Open circuit,25.0; 25.0,Ambient,,336,FALSE,70,224,,
2015-08-12 00:00:00,SLG , ITO , PEDOT:PSS ,,, Perovskite , PCBM-60 , PCBC , LiF ,, Al,0.4,pin,FALSE,MA,Pb,I,3,Cl,1.6,1,Spin-coating,DMF,1,Unknown,FALSE,Unknown,Unknown,15.16,14.94,TRUE,ISOS-D-1I,Dark,FALSE,Open circuit,25.0; 25.0,N2,0,1680,FALSE,70,1120,,
2015-08-11 00:00:00,SLG , ITO , PEDOT:PSS ,,, Perovskite , PCBM-60 , PCBC , LiF ,, Al,0.4,pin,FALSE,MA,Pb,I,3,Cl,1.6,1,Spin-coating,DMF,1,Unknown,FALSE,Unknown,Unknown,15.53,15.51,TRUE,ISOS-D-1I,Dark,FALSE,Open circuit,25.0; 25.0,N2,0,1680,FALSE,70,1120,,
2016-12-20 00:00:00,SLG , FTO , NiO-c ,,, Perovskite , PCBM-60 , PEI ,,, Ag,0.09,pin,FALSE,MA,Pb,I,3,Cl,1.6,1,Spin-coating,Unknown,,Hot substrate,FALSE,Unknown,Unknown,17.8,,TRUE,ISOS-L-2,Xenon,FALSE,Open circuit,85.0; 85.0,Air,65,40,FALSE,70,26.66666667,,
2016-11-18,SLG , ITO , P3HT ,,, Perovskite , PCBM-60 , PEI ,,, Ag,0.1058,pin,FALSE,MA,Pb,I,3,nan,1.6,1,Spin-coating,DMSO; GBL,3; 7,Unknown,FALSE,Unknown,Unknown,16.8,,TRUE,ISOS-D-1,Dark,FALSE,Open circuit,25.0; 25.0,Air,80,200,FALSE,70,133.3333333,,
2019-08-05,SLG , ITO , PTAA ,,, Perovskite , PCBM-60 , PEI ,,, Ag,0.05,pin,FALSE,(PEA); MA,Pb,I,16,NH4SCN,nan,1,Spin-coating,DMF,1,Unknown,FALSE,Unknown,Unknown,10.64,11.1,TRUE,ISOS-D-1,Dark,FALSE,Open circuit,25.0; 25.0,Air,60,500,FALSE,70,333.3333333,,
2018-02-14 00:00:00,SLG , ITO , P3CT-Na ,,, Perovskite , ITCPTC-Se , Rhodamine 101 ,, LiF , Ag,0.09,pin,FALSE,MA,Pb,I,3,,1.6,1,Spin-coating,DMF; DMSO,4; 1,Chlorobenzene,FALSE,Unknown,Unknown,15.84,16.12,TRUE,ISOS-D-1,Dark,FALSE,Open circuit,20.0; 20.0,Air,40,200,FALSE,70,133.3333333,,
2018-02-14 00:00:00,SLG , ITO , P3CT-Na ,,, Perovskite , ITCPTC-Th , Rhodamine 101 ,, LiF , Ag,0.09,pin,FALSE,MA,Pb,I,3,,1.6,1,Spin-coating,DMF; DMSO,4; 1,Chlorobenzene,FALSE,Unknown,Unknown,17.1,17.11,TRUE,ISOS-D-1,Dark,FALSE,Open circuit,20.0; 20.0,Air,40,200,FALSE,70,133.3333333,,
2018-04-11 00:00:00,SLG , ITO , SnO2-np ,,, Perovskite , NH2-POSS , Spiro-MeOTAD ,,, Au,0.102,nip,FALSE,FA; MA,Pb,Br; I,0.3; 2.9,Cl,,2,Spin-coating >> Spin-coating,DMF; DMSO >> IPA,922; 78 >> 1,Unknown,FALSE,Unknown,Unknown,20.55,,TRUE,ISOS-D-1I,Dark,FALSE,Open circuit,25.0; 25.0,N2,0,1200,FALSE,70,800,,
2016-08-25 00:00:00,SLG , FTO , TiO2-c , TiO2-mp ,, Perovskite , Polystyrene , Spiro-MeOTAD ,,, Au,0.014,nip-mp,FALSE,MA,Pb,I,3,,1.6,1,Spin-coating,DMF; DMSO,9; 1,Diethyl ether,FALSE,Unknown,Unknown,17.8,,TRUE,ISOS-D-1,Dark,FALSE,Open circuit,25.0; 25.0,Air,45,240,FALSE,70,160,,
2019-09-05 00:00:00,SLG , FTO , TiO2-c , TiO2-mp ,, Perovskite , Si-QDs , Spiro-MeOTAD ,,, Ag,0.09,nip-mp,FALSE,Cs,Pb,Br,3,,,1,Spin-coating,DMSO,1,Unknown,FALSE,Unknown,Unknown,8.31,,TRUE,ISOS-D-1,Dark,FALSE,Open circuit,25.0; 25.0,Air,70,168,FALSE,70,112,,
2018-10-23 00:00:00,SLG , ITO , P3CT-K ,,, Perovskite , PCBM-60 , ZnO ,,, Al,0.06,pin,FALSE,MA,Pb,I,3,,1.6,1,Spin-coating,DMF; DMSO,4; 1,Chlorobenzene,FALSE,Unknown,Unknown,16.69,,TRUE,ISOS-D-1I,Dark,FALSE,Open circuit,25.0; 25.0,N2,0,792,FALSE,70,528,,
2017-02-10 00:00:00,SLG , ITO , PEDOT:PSS ,,, Perovskite , PCBM-60 , ZnO-c ,,, Ag,0.1,pin,FALSE,FA,Pb,Br,3,HBr,,1,Spin-coating,DMF,1,Unknown,FALSE,Unknown,Unknown,8.31,,TRUE,ISOS-L-1,Light,FALSE,MPPT,25.0; 25.0,Air,70,2,TRUE,70,1.333333333,,
2018-09-25 00:00:00,SLG , ITO , NiO-np ,,, Perovskite , PCBM-60 , Zr(acac)4 ,,, Au,0.04,pin,FALSE,MA,Pb,I,3,C60,1.6,1,Spin-coating,DMF; DMSO; GBL,2; 1; 1,Toluene,TRUE,Cover glass,Epoxy,,,TRUE,ISOS-L-1,White LED,FALSE,Open circuit,25.0; 25.0,Air,30,1000,FALSE,70,#DIV/0!,,70
2018-02-27 00:00:00,SLG , FTO , TiO2-c , TiO2-mp ,, Perovskite ,,,,,Graphene,0.1,nip-mp,FALSE,MA,Pb,I,3,,1.6,2,Spin-coating >> CBD,DMF >> IPA,1 >> 1,Unknown,FALSE,Unknown,Unknown,10.32,,TRUE,ISOS-L-1,Solar simulator,FALSE,Open circuit,25.0; 25.0,Ambient,,500,FALSE,70,333.3333333,,
2018-08-29 00:00:00,SLG , FTO , NiO-c ,,, Perovskite , C60-MPy , BCP ,,, Ag,0.1,pin,FALSE,MA,Pb,I,3,,1.6,1,Spin-coating,DMF; DMSO,7; 3,Toluene,FALSE,Unknown,Unknown,16.1,16,TRUE,ISOS-D-1,Dark,FALSE,Open circuit,20.0; 20.0,Air,25,1500,FALSE,70.5,1016.949153,,
2018-11-19 00:00:00,SLG , FTO , TiO2-c , TiO2-mp ,, Perovskite , FA-CN ,,,, Au,0.1,nip-mp,FALSE,FA; MA,Pb,Br; I,0.51; 2.49,,,1,Spin-coating,DMF; DMSO,4; 1,Trifluorotoluene,FALSE,Unknown,Unknown,15.52,,TRUE,ISOS-D-1,Dark,FALSE,Open circuit,25.0; 25.0,Air,55,5000,TRUE,70.96,3443.526171,,
2020-05-16,SLG , ITO , SnO2-c , SnO2-np ,, Perovskite , Spiro-MeOTAD ,,,, Ag,,nip,FALSE,FA; MA,Pb,Br; I,0.2; 2.8,nan,1.58,1,Spin-coating,DMF,1,N2,FALSE,Unknown,Unknown,16.9,,TRUE,ISOS-D-1I,Dark,FALSE,Open circuit,nan; nan,N2,,672,FALSE,71,463.4482759,,
2014-09-11 00:00:00,SLG , FTO , TiO2-c , TiO2-mp ,, Perovskite , PFB ,,,, Au,0.07,nip-mp,FALSE,MA,Pb,I,3,,1.63,1,Spin-coating,GBL,1,Unknown,TRUE,UV-glue | SLG,Unknown,8.03,,TRUE,ISOS-L-1,Light,FALSE,Open circuit,25.0; 25.0,Air,70,70,FALSE,71,48.27586207,,
2020-06-29,SLG , FTO , TiO2-c , TiO2-mp ,, Perovskite , PTAA ,,,, Au,,nip-mp,FALSE,Cs; FA; MA,Pb,Br; I,2.55; 0.45,nan,1.59,1,Spin-coating,DMF; DMSO,4; 1,Chlorobenzene,FALSE,Unknown,Unknown,18.48,,TRUE,ISOS-D-1,Dark,FALSE,Open circuit,nan; nan,Unknown,40,1440,FALSE,71,993.1034483,,
2017-08-31 00:00:00,SLG , FTO , TiO2-c , TiO2-mp ,, Perovskite , SGT-411 ,,,, Au,0.1,nip-mp,FALSE,MA,Pb,I,3,Cl,1.6,1,Spin-coating,DMF; DMSO,9; 1,Toluene,FALSE,Unknown,Unknown,16.5,,TRUE,ISOS-D-1,Dark,FALSE,Open circuit,25.0; 25.0,Air,20,380,FALSE,71,262.0689655,,
2018-07-16 00:00:00,SLG , FTO , SnO2-c , C60-SAM ,, Perovskite , Spiro-MeOTAD ,,,, Au,0.1,nip,FALSE,FA; MA,Pb,I,3,,,1,Spin-coating,DMF; DMSO,3; 1,Diethyl ether,FALSE,Unknown,Unknown,19.92,,TRUE,ISOS-L-1,White LED,FALSE,MPPT,25.0; 25.0,Ambient,,6,FALSE,71,4.137931034,,
2018-07-16 00:00:00,SLG , FTO , SnO2-c , C60-SAM ,, Perovskite , Spiro-MeOTAD ,,,, Au,0.1,nip,FALSE,FA; MA,Pb,I,3,,,1,Spin-coating,DMF; DMSO,3; 1,Diethyl ether,FALSE,Unknown,Unknown,19.47,17.86,TRUE,ISOS-L-1,White LED,FALSE,MPPT,25.0; 25.0,Ambient,,6,FALSE,71,4.137931034,,
2018-07-16 00:00:00,SLG , FTO , SnO2-c , C60-SAM ,, Perovskite , Spiro-MeOTAD ,,,, Au,0.1,nip,FALSE,Cs; FA; MA,Pb,I,3,,,1,Spin-coating,DMF; DMSO,3; 1,Diethyl ether,FALSE,Unknown,Unknown,19.57,18.1,TRUE,ISOS-L-1,White LED,FALSE,MPPT,25.0; 25.0,Ambient,,6,FALSE,71,4.137931034,,
2018-07-16 00:00:00,SLG , FTO , SnO2-c , C60-SAM ,, Perovskite , Spiro-MeOTAD ,,,, Au,0.1,nip,FALSE,Cs; FA; MA,Pb,I,3,,,1,Spin-coating,DMF; DMSO,3; 1,Diethyl ether,FALSE,Unknown,Unknown,19.98,18.63,TRUE,ISOS-L-1,White LED,FALSE,MPPT,25.0; 25.0,Ambient,,6,FALSE,71,4.137931034,,
2018-07-16 00:00:00,SLG , FTO , SnO2-c , C60-SAM ,, Perovskite , Spiro-MeOTAD ,,,, Au,0.1,nip,FALSE,Cs; FA; MA,Pb,I,3,,,1,Spin-coating,DMF; DMSO,3; 1,Diethyl ether,FALSE,Unknown,Unknown,19.33,18.01,TRUE,ISOS-L-1,White LED,FALSE,MPPT,25.0; 25.0,Ambient,,6,FALSE,71,4.137931034,,
2018-07-16 00:00:00,SLG , FTO , SnO2-c , C60-SAM ,, Perovskite , Spiro-MeOTAD ,,,, Au,0.1,nip,FALSE,Cs; FA; MA,Pb,I,3,,,1,Spin-coating,DMF; DMSO,3; 1,Diethyl ether,FALSE,Unknown,Unknown,19.09,17.68,TRUE,ISOS-L-1,White LED,FALSE,MPPT,25.0; 25.0,Ambient,,6,FALSE,71,4.137931034,,
2018-08-22 00:00:00,SLG , ITO , TiO2-c , PCBM-60 ,, Perovskite , Spiro-MeOTAD ,,,, Au,0.16,nip,FALSE,MA,Pb,I,3,,1.6,1,Spin-coating,DMSO; GBL,3; 7,Toluene,FALSE,Unknown,Unknown,13.3,10.2,TRUE,ISOS-D-1I,Dark,FALSE,Open circuit,25.0; 25.0,N2,0,8520,FALSE,71,5875.862069,,
2020-01-03 00:00:00,SLG , ITO , SnO2-c ,,, Perovskite , Spiro-MeOTAD ,,,, Au,0.0883,nip,FALSE,FA; MA,Pb,I,3,Cl,,2,Spin-coating >> Spin-coating,DMF; DMSO >> IPA,nan; nan >> 1,Unknown,FALSE,Unknown,Unknown,,,TRUE,ISOS-D-1,Dark,FALSE,Open circuit,25.0; 25.0,Air,75,120,FALSE,71,#DIV/0!,,
2019-10-22 00:00:00,SLG , ITO , TiO2-c ,,, Perovskite , Spiro-MeOTAD ,,,, Au,0.1,nip,FALSE,Cs; FA; MA,Pb,Br; I,0.51; 2.49,,,1,Spin-coating,DMF; DMSO,4; 1,Chlorobenzene,FALSE,Unknown,Unknown,18.59,,TRUE,ISOS-D-1,Dark,FALSE,Open circuit,25.0; 25.0,Air,20,864,FALSE,71,595.862069,,
2017-04-26,SLG , FTO , TiO2-c , TiO2-mp ,, Perovskite , Spiro-MeOTAD ,,,, Au,0.15,nip-mp,FALSE,MA,Pb,I,3,nan,1.6,2,Spin-coating >> Spray-coating,DMF >> IPA,1 >> 1,Unknown,FALSE,Unknown,Unknown,14.3,,TRUE,ISOS-L-1I,Xenon,FALSE,Open circuit,nan; nan,N2,,200,FALSE,71,137.9310345,,
2018-01-02 00:00:00,SLG , ITO , TiO2-c , TiO2-mp ,, Perovskite , Spiro-MeOTAD ,,,, Au,0.25,nip-mp,FALSE,Cs,Pb,Br; I,2.7; 0.3,,,2,Spin-coating >> CBD,DMF >> IPA,1 >> 1,Unknown,FALSE,Unknown,Unknown,0.38,,TRUE,ISOS-D-1,Dark,FALSE,Open circuit,25.0; 25.0,Air,80,168,FALSE,71,115.862069,,
2019-03-18 00:00:00,SLG , ITO , CobaltÐporphyrin ,,, Perovskite , PCBM-60 , BCP ,,, Ag,0.055,pin,FALSE,MA,Pb,I,3,,1.6,2,Spin-coating >> Spin-coating,DMSO >> IPA,1 >> 1,Unknown,FALSE,Unknown,Unknown,16.51,16.91,TRUE,ISOS-D-1,Dark,FALSE,Open circuit,25.0; 25.0,Air,40,120,FALSE,71,82.75862069,,
2019-10-07 00:00:00,SLG , ITO , CuCo2O4 ,,, Perovskite , PCBM-60 , bis-C60 ,,, Ag,0.1,pin,FALSE,MA,Pb,I,3,,1.6,1,Spin-coating,DMF; DMSO,9; 1,Chlorobenzene,FALSE,Unknown,Unknown,14.27,,TRUE,ISOS-L-1,Indoor light,FALSE,Open circuit,25.0; 25.0,Air,70,96,FALSE,71,66.20689655,,
2019-12-04,SLG , ITO , PEDOT:PSS ,,, Perovskite , PCBM-60 , C60 , LiF ,, Al,0.09,pin,FALSE,MA,Pb,I,3,nan,1.59,1,Spin-coating,DMSO; GBL,3; 7,Chlorobenzene,FALSE,Unknown,Unknown,15.3,14.74,TRUE,ISOS-L-1I,Solar simulator,FALSE,Open circuit,nan; nan,N2,,180,FALSE,71,124.137931,,
2016-06-29 00:00:00,SLG , ITO , PEDOT:PSS ,,, Perovskite , PCBM-60 , PCBDANI , LiF ,, Al,0.031,pin,FALSE,MA,Pb,I,3,DIO,1.6,1,Spin-coating,DMF,1,Unknown,FALSE,Unknown,Unknown,15.62,15.71,TRUE,ISOS-D-1I,Dark,FALSE,Open circuit,25.0; 25.0,N2,0,1800,FALSE,71,1241.37931,,
