Repository: Bashayer199/data

File: data.csv (part 25 of 48)
2018-12-18 00:00:00,SLG , ITO , PEDOT:PSS ,,, Perovskite , PCBM-60 , Rhodamin 101 ,,, Au,0.16,pin,FALSE,MA,Pb,I,3,,1.6,1,Spin-coating,DMSO; GBL,3; 7,Toluene,FALSE,Unknown,Unknown,14.53,,TRUE,ISOS-D-1,Dark,FALSE,Open circuit,25.0; 25.0,Air,35,240,FALSE,71,165.5172414,,
2016-07-28 00:00:00,SLG , ITO , NiO-np ,,, Perovskite , PCBM-60 , ZnO-np ,,, Al,0.06,pin,FALSE,MA,Pb,I,3,,1.6,1,Spin-coating,DMF; GBL,3; 7,Toluene,FALSE,Unknown,Unknown,,,TRUE,ISOS-D-1,Dark,FALSE,Open circuit,25.0; 25.0,Air,35,192,FALSE,71,#DIV/0!,,
2015-08-17 00:00:00,SLG , FTO , TiO2-c , TiO2-mp ,, Perovskite , Spiro-MeOTAD ,,,, Au,0.16,nip-mp,FALSE,MA,Pb,I,3,Undoped,1.6,1,Spin-coating,DMF; GBL,6; 4,Unknown,TRUE,Surlyn | SLG,Epoxy,8.98,,TRUE,ISOS-L-1,White LED,TRUE,Open circuit,45.0; 45.0,Air,,144,FALSE,71.2,100,,
2017-06-01 00:00:00,SLG , FTO , TiO2-c , TiO2-mp ,, Perovskite , Spiro-MeOTAD ,,,, Ag,0.1,nip-mp,FALSE,MA,Pb,I,3,,1.6,1,Spin-coating,DMF; DMSO,7; 3,Chlorobenzene,FALSE,Unknown,Unknown,14.9,,TRUE,ISOS-D-1,Dark,FALSE,Open circuit,25.0; 25.0,Air,40,384,FALSE,71.4,268.5314685,,
2017-08-14 00:00:00,SLG , FTO , TiO2-c , TiO2-mp ,, Perovskite , BTPA-6 ,,,, Au,0.102,nip-mp,FALSE,MA,Pb,I,3,,1.6,1,Spin-coating,DMSO,1,Toluene,FALSE,Unknown,Unknown,13.81,11.57,TRUE,ISOS-D-1,Dark,FALSE,Open circuit,25.0; 25.0,Air,25,240,FALSE,71.5,168.4210526,,
2019-08-08 00:00:00,SLG , FTO , TiO2-c ,,, Perovskite , Spiro-MeOTAD ,,,, Au,0.1,nip,FALSE,Cs; FA; MA,Pb,Br; I,0.45; 2.55,,,1,Spin-coating,DMF; DMSO,4; 1,Chlorobenzene,FALSE,Unknown,Unknown,18.5,,TRUE,ISOS-D-1,Dark,FALSE,Open circuit,25.0; 25.0,Air,30,500,FALSE,71.5,350.877193,,
2019-08-21 00:00:00,SLG , FTO , NiMgLiO ,,, Perovskite , 4-acetylpyridine , PCBM-60 , BCP ,, Ag,0.09,pin,FALSE,Cs; FA; MA,Pb,Br; I,0.51; 2.49,Undoped,,1,Spin-coating,DMF; DMSO,4; 1,Chlorobenzene,FALSE,Unknown,Unknown,18.09,,TRUE,ISOS-L-1I,Solar simulator,FALSE,Open circuit,45.0; 45.0,N2,0,500,FALSE,71.5,350.877193,,
2017-06-05 00:00:00,PEN , ITO , PEIE , PCBM-60 ,, Perovskite , P3HT ,,,, Au,1.4,nip,FALSE,MA,Pb,I,3,,1.56,1,Spin-coating,DMF; DMSO,9; 1,Diethyl ether,FALSE,Unknown,Unknown,10.94,10.38,TRUE,ISOS-D-1,Dark,FALSE,Open circuit,25.0; 25.0,Air,20,960,TRUE,71.8,680.8510638,,
2019-03-20 00:00:00,SLG , ITO , PTAA ,,, Perovskite , PCBM-60 ,,,, Ag,0.19,pin,FALSE,MA,Pb,I,3,Cl,1.6,2,Spin-coating >> Spin-coating,DMF >> Ethanol,1 >> 1,Unknown,FALSE,Unknown,Unknown,18.07,,TRUE,ISOS-L-1,Light,FALSE,MPPT,30.0; 30.0,Air,,100,FALSE,72,71.42857143,,
2019-07-16 00:00:00,SLG , ITO , PEDOT:PSS ,,, Perovskite , PTTI-2 ,,,, Ag,0.1,pin,FALSE,FA; MA,Pb,I,3,Cl,,1,Spin-coating,DMSO; GBL,3; 7,Toluene,FALSE,Unknown,Unknown,11.07,,TRUE,ISOS-D-1,Dark,FALSE,Open circuit,25.0; 25.0,Air,30,240,FALSE,72,171.4285714,,
2018-08-23,SLG , FTO , TiO2-c ,,, Perovskite , Spiro-MeOTAD ,,,, Ag,0.075,nip,FALSE,FA; MA,Pb,I,3,Cl,1.55,2,Spin-coating >> Spin-coating,DMF >> IPA,1 >> 1,Unknown,FALSE,Unknown,Unknown,12.94,,TRUE,ISOS-D-1I,Dark,FALSE,Open circuit,nan; nan,N2,0,170,FALSE,72,121.4285714,,
2018-07-27 00:00:00,SLG , ITO , P3CT-Na ,,, Perovskite , TPE-PDI4 , LiF , Rhodamine 101 ,, Ag,0.09,pin,FALSE,MA,Pb,I,3,,1.59,1,Spin-coating,DMF; DMSO,4; 1,Chlorobenzene,FALSE,Unknown,Unknown,16.1,16.29,TRUE,ISOS-D-1,Dark,FALSE,Open circuit,25.0; 25.0,Air,40,200,FALSE,72,142.8571429,,
2017-08-24 00:00:00,SLG , ITO , PEDOT:PSS ,,, Perovskite , PCBM-60 ,,,, Al,0.03,pin,FALSE,MA,Pb,I,3,Cl,1.6,1,Spin-coating,DMF,1,Unknown,FALSE,Unknown,Unknown,11.1,,TRUE,ISOS-D-1I,Dark,FALSE,Open circuit,25.0; 25.0,N2,0,1080,FALSE,72,771.4285714,,72
2017-08-24 00:00:00,SLG , ITO , PEDOT:PSS ,,, Perovskite , PCBM-60 ,,,, Al,0.03,pin,FALSE,MA,Pb,I,3,Cl,1.6,1,Spin-coating,DMF,1,Unknown,FALSE,Unknown,Unknown,10.1,,TRUE,ISOS-D-1I,Dark,FALSE,Open circuit,25.0; 25.0,N2,0,1080,FALSE,72,771.4285714,,72
2016-12-19 00:00:00,SLG , FTO , TiO2-c ,,, Perovskite , SP-12 ,,,, Au,0.16,nip,FALSE,MA,Pb,I,3,Cl,1.6,1,Spin-coating,DMF,1,Unknown,FALSE,Unknown,Unknown,15.5,,TRUE,ISOS-D-1,Dark,FALSE,Open circuit,25.0; 25.0,Air,35,700,FALSE,72,500,,
2020-04-15,SLG , FTO , MoS2,,, Perovskite , Spiro-MeOTAD ,,,, Au,0.055,nip,FALSE,MA,Pb,I,3,Undoped,1.61,2,Spin-coating >> Spin-coating,DMF; DMSO >> IPA,6; 4 >> 1,Unknown,FALSE,Unknown,Unknown,13.93,13.65,TRUE,ISOS-D-1,Dark,FALSE,Open circuit,nan; nan,Ambient,,760,FALSE,72,542.8571429,,
2017-07-27 00:00:00,SLG , FTO , TiO2-c ,,, Perovskite , Spiro-MeOTAD ,,,, Au,0.09,nip,FALSE,MA,Ba; Pb,I,3,Cl,,1,Spin-coating,DMF,1,Unknown,FALSE,Unknown,Unknown,14,,TRUE,ISOS-D-1I,Dark,FALSE,Open circuit,25.0; 25.0,N2,0,720,FALSE,72,514.2857143,,
2019-12-10 00:00:00,SLG , FTO , TiO2-c ,,, Perovskite , Spiro-MeOTAD ,,,, Au,0.09,nip,FALSE,FA; MA,Pb,I,3,,,1,Spin-coating,DMF; DMSO,3; 7,Chlorobenzene,FALSE,Unknown,Unknown,19.03,17.13,TRUE,ISOS-D-1,Dark,FALSE,Open circuit,30.0; 30.0,Air,40,800,FALSE,72,571.4285714,,
2017-05-11 00:00:00,SLG , FTO , TiO2-c , TiO2-mp ,, Perovskite , Spiro-MeOTAD ,,,, Au,0.12,nip-mp,FALSE,MA,Pb,I,3,,1.6,2,Spin-coating >> Spin-coating,DMSO; GBL >> IPA,3; 7 >> 1,Toluene,FALSE,Unknown,Unknown,9.02,,TRUE,ISOS-L-1I,Light,FALSE,Open circuit,20.0; 20.0,Dry air,,5,FALSE,72,3.571428571,,
2014-01-27 00:00:00,SLG , FTO , TiO2-c , TiO2-mp ,, Perovskite , Spiro-MeOTAD ,,,, Au,0.09,nip-mp,FALSE,MA,Pb,I,3,,1.6,1,Spin-coating,GBL,1,Unknown,FALSE,Unknown,Unknown,7.6,,TRUE,ISOS-D-1,Dark,FALSE,Open circuit,25.0; 25.0,Air,20,1000,FALSE,72,714.2857143,,72
2018-05-10 00:00:00,SLG , FTO , TiO2-c , TiO2-mp ,, Perovskite , Spiro-MeOTAD ,,,, Au,0.1,nip-mp,FALSE,MA,Pb,I,3,1_butyl_3_methylimidazolium bromide,1.6,1,Spin-coating,GBL; N-methyl-2-pyrrolidinone,3; 7,Diethyl ether,FALSE,Unknown,Unknown,10.55,,TRUE,ISOS-D-2,Dark,FALSE,Open circuit,100.0; 100.0,Air,50,0.3,FALSE,72,0.214285714,,
2019-05-03 00:00:00,SLG , FTO , TiO2-c , TiO2-mp ,, Perovskite , Spiro-MeOTAD ,,,, Au,0.16,nip-mp,FALSE,Cs; FA; MA,Pb,Br; I,0.51; 2.49,,,1,Spin-coating,DMF; DMSO,4; 1,Chlorobenzene,FALSE,Unknown,Unknown,19.67,19.42,TRUE,ISOS-D-1,Dark,FALSE,Open circuit,25.0; 25.0,Air,40,1000,FALSE,72,714.2857143,,72
2018-10-26 00:00:00,SLG , FTO , TiO2-c , TiO2-mp ,, Perovskite , Spiro-MeOTAD ,,,, Au,0.09,nip-mp,FALSE,MA,Pb,I,3,,1.6,2,Spin-coating >> Spin-coating,DMF; DMSO >> IPA,4; 1 >> 1,Unknown,FALSE,Unknown,Unknown,7.1,,TRUE,ISOS-D-1,Dark,FALSE,Open circuit,25.0; 25.0,Air,35,1200,FALSE,72,857.1428571,,
2019-10-02,SLG , FTO , TiO2-c , TiO2-mp ,, Perovskite , Spiro-MeOTAD ,,,, Au,,nip-mp,FALSE,MA,Pb,I,3,nan,nan,1,Spin-coating,DMF; DMSO,4; 1,Chlorobenzene,FALSE,Unknown,Unknown,7.8,,TRUE,ISOS-D-1,Dark,FALSE,Open circuit,20; 20,Unknown,25,360,FALSE,72,257.1428571,,
2017-08-18,SLG , FTO , TiO2-c , TiO2-mp ,, Perovskite , Spiro-MeOTAD ,,,, Au,0.16,nip-mp,FALSE,EA; MA,Pb,Br,3,nan,2.38,1,Spin-coating,DMF; DMSO,4; 1,Chlorobenzene,FALSE,Unknown,Unknown,4.7,4.3,TRUE,ISOS-L-1I,,FALSE,MPPT,nan; nan,N2,,45,FALSE,72,32.14285714,,
2018-01-02 00:00:00,SLG , ITO , TiO2-c , TiO2-mp ,, Perovskite , Spiro-MeOTAD ,,,, Au,0.25,nip-mp,FALSE,Cs,Pb,Br; I,2.9; 0.1,,,2,Spin-coating >> CBD,DMF >> IPA,1 >> 1,Unknown,FALSE,Unknown,Unknown,0.47,,TRUE,ISOS-D-1,Dark,FALSE,Open circuit,25.0; 25.0,Air,80,168,FALSE,72,120,,
2019-07-01 00:00:00,SLG , ITO , SnO2-c ,,, Perovskite , Z1 ,,,, Au,0.1,nip,FALSE,FA; MA,Pb,Br; I,0.51; 2.49,,,1,Spin-coating,DMF; DMSO,4; 1,Unknown,FALSE,Unknown,Unknown,18.57,18.22,TRUE,ISOS-D-1,Dark,FALSE,Open circuit,25.0; 25.0,Air,45,3456,FALSE,72,2468.571429,,
2019-08-23 00:00:00,SLG , ITO , P3CT-Na ,,, Perovskite , C60 , BCP ,,, Ag,0.09,pin,FALSE,FA; MA,Pb,Br; I,0.45; 2.55,Cl,,1,Spin-coating,DMF; DMSO,4; 1,Chlorobenzene,FALSE,Unknown,Unknown,16.99,,TRUE,ISOS-D-1,Dark,FALSE,Open circuit,25.0; 25.0,Air,30,720,FALSE,72,514.2857143,,
2019-04-19 00:00:00,SLG , ITO , PTAA ,,, Perovskite , C60 , BCP ,,, Ag,0.12,pin,FALSE,Cs; FA,Pb,Br; I,0.9; 2.1,GUBr,1.75,2,Spin-coating >> CBD,DMF; DMSO >> IPA,1; 3 >> 1,Unknown,FALSE,Unknown,Unknown,18.19,,TRUE,ISOS-L-1,Xenon,FALSE,Open circuit,25.0; 25.0,Air,50,70,FALSE,72,50,,
2017-07-14 00:00:00,SLG , ITO , PEDOT:PSS ,,, Perovskite , PCBM-60 , BCP ,,, Ag,0.1,pin,FALSE,MA,Pb,I,3,HPA,1.59,1,Spin-coating,DMF,1,Unknown,FALSE,Unknown,Unknown,13.68,13.41,TRUE,ISOS-L-1,White LED,FALSE,Open circuit,25.0; 25.0,N2; O2,0,10,FALSE,72,7.142857143,,
2018-07-24 00:00:00,SLG , FTO , TiO2-c , TiO2-mp ,, Perovskite , CsSnI3-QDs ,,,, Carbon,0.25,nip-mp-carbon,FALSE,Cs,Pb,Br,3,,,2,Spin-coating >> Spin-coating,DMF >> Methanol,1 >> 1,Unknown,FALSE,Unknown,Unknown,6.04,,TRUE,ISOS-D-1,Dark,FALSE,Open circuit,25.0; 25.0,Air,80,720,FALSE,72,514.2857143,,
2018-01-04 00:00:00,SLG , FTO , TiO2-c , TiO2-mp ,, Perovskite , Graphene oxide; NiO-c ,,,, Carbon,0.15,nip-mp,FALSE,MA,Pb,I,3,Cl,1.6,1,Spin-coating,DMSO,1,Chlorobenzene,FALSE,Unknown,Unknown,7,,TRUE,ISOS-D-1I,Dark,FALSE,Open circuit,25.0; 25.0,Dry air,,360,FALSE,72,257.1428571,,
2018-08-19 00:00:00,SLG , FTO , TiO2-c , TiO2-mp ,, Perovskite , CuI , Cr ,,, Pt ,0.314,nip-mp,FALSE,MA,Pb,I,3,,1.55,1,Hot-pressed,none,1,Unknown,FALSE,Unknown,Unknown,3.91,,TRUE,ISOS-D-1,Dark,FALSE,Open circuit,25.0; 25.0,Ambient,,360,FALSE,72,257.1428571,,
2019-06-07 00:00:00,SLG , FTO , SnO2-np ,,, Perovskite , Spiro-MeOTAD , MoO3 ,,, Ag,0.06,nip,FALSE,Cs,Pb,Br; I,1; 2,Undoped,1.9,1,Spin-coating,DMSO,1,Unknown,TRUE,Cover glass-QDs,Epoxy,10.21,,TRUE,ISOS-D-1,Dark,FALSE,Open circuit,25.0; 25.0,Air,60,500,FALSE,72,357.1428571,,
2019-05-09 00:00:00,SLG , FTO , TiO2-c ,,, Perovskite , Spiro-MeOTAD , MoO3 ,,, Ag,0.09,nip,FALSE,MA,Pb,I,3,Diphenylidonium hexafluoroarsenate; PCBOD,1.6,1,Spin-coating,DMSO; GBL,3; 7,Chlorobenzene,FALSE,Unknown,Unknown,20.4,19.5,TRUE,ISOS-D-1,Dark,FALSE,Open circuit,25.0; 25.0,Air,25,960,FALSE,72,685.7142857,,
2018-01-22 00:00:00,SLG , FTO , TiO2-c ,,, Perovskite , 3-Butylthiophene , Spiro-MeOTAD ,,, Au,0.0625,nip,FALSE,Cs; FA; MA,Pb,Br; I,0.45; 2.55,,,1,Spin-coating,DMF; DMSO,4; 1,Chlorobenzene,FALSE,Unknown,Unknown,18.69,,TRUE,ISOS-D-1,Dark,FALSE,Open circuit,20.0; 20.0,Air,40,720,FALSE,72,514.2857143,,
2019-08-20 00:00:00,SLG , FTO , NiO-c ,,, Perovskite , PCBM-60 , TIPD ,,, Ag,0.04,pin,FALSE,Cs; FA; MA,Pb,Br; I,0.45; 2.55,,,1,Spin-coating,DMF; DMSO,4; 1,Chlorobenzene,FALSE,Unknown,Unknown,17.05,,TRUE,ISOS-D-1I,Dark,FALSE,Open circuit,25.0; 25.0,N2,0,840,FALSE,72,600,,
2018-02-15,SLG , ITO , PEDOT:PSS ,,, Perovskite , PCBM-60 , ZnO-np ,,, Al,0.1,pin,FALSE,MA,Pb,I,3,MABr,1.6,1,Spin-coating,DMF,1,Unknown,FALSE,Unknown,Unknown,12.9,,TRUE,ISOS-D-1I,Dark,FALSE,Open circuit,nan; nan,Glovebox,,720,FALSE,72,514.2857143,,
2018-04-04 00:00:00,SLG , ITO , PEDOT:PSS ,,, Perovskite , PCBM-60 , BCP ,,, Ag,0.1,pin,FALSE,MA,Pb,Br; I,0.9; 2.1,,,2,Spin-coating >> Spin-coating,DMF; DMSO >> IPA,2; 3 >> 1,Unknown,FALSE,Unknown,Unknown,14,,TRUE,ISOS-L-1,Xenon,FALSE,Open circuit,30.0; 30.0,Air,50,72,FALSE,72.07,51.55746509,,
2016-05-27,SLG , ITO , PEDOT:PSS ,, Graphene oxide , Perovskite , PCBM-60 , Bphen ,,, Ag,0.1,pin,FALSE,MA,Pb,I,3,Cl,1.6,1,Spin-coating,DMF,1,Unknown,FALSE,Unknown,Unknown,16.09,16.1,TRUE,ISOS-D-1,Dark,FALSE,Open circuit,nan; nan,Air,,96,FALSE,72.2,69.0647482,,
2019-10-13 00:00:00,SLG , ITO , PTAA ,,, Perovskite , PCBM-60 , C60 , BCP ,, Cu,0.07,pin,FALSE,Cs; FA; MA,Pb,Br; I,0.1; 2.9,,,1,Spin-coating,DMF; DMSO,4; 1,Chlorobenzene,FALSE,Unknown,Unknown,19.08,20.55,TRUE,ISOS-D-1I,Dark,FALSE,Open circuit,25.0; 25.0,N2,0,120,FALSE,72.2,86.33093525,,
2019-12-04 00:00:00,SLG , ITO , SnO2-c ,,, Perovskite , Spiro-MeOTAD , MoO3 ,,, Au,0.1,nip,FALSE,Cs; FA; MA,Pb,Br; I,0.45; 2.55,,,1,Spin-coating,DMF; DMSO,4; 1,Chlorobenzene,FALSE,Unknown,Unknown,19.15,17.13,TRUE,ISOS-D-1,Dark,FALSE,Open circuit,25.0; 25.0,Air,60,1000,FALSE,72.24,720.4610951,,72.24
2018-09-04 00:00:00,SLG , FTO , TiO2-c , TiO2-mp ,, Perovskite ," cyclopenta[2,1-b; 3,4-b_]dithiophene ", MoOx ,,, Ag,2.34,nip-mp,TRUE,MA,Pb,I,3,,1.6,1,Spin-coating,DMSO; GBL,5; 5,Unknown,FALSE,Unknown,Unknown,14.96,,TRUE,ISOS-D-1,Dark,FALSE,Open circuit,26.0; 26.0,Air,70,700,FALSE,72.6,510.9489051,,
2018-07-02 00:00:00,SLG , FTO , NiO-c ,,, Perovskite , PCBM-60 , [BMIM]BF4 ,,, Ag,0.09,pin,FALSE,MA,Pb,I,3,,1.6,1,Spin-coating,DMSO; GBL,3; 7,Chlorobenzene,FALSE,Unknown,Unknown,19.3,,TRUE,ISOS-D-2I,Dark,FALSE,Open circuit,80.0; 80.0,N2,0,190,FALSE,73,140.7407407,,
2019-11-08 00:00:00,SLG , FTO , TiO2-c , TiO2-mp ,, Perovskite, P3TAA-co-P3HT ,,,, Ag,0.1,nip-mp,FALSE,MA,Pb,I,3,PVDF,1.6,1,Spin-coating,DMF; DMSO,4; 1,Unknown,FALSE,Unknown,Unknown,10.35,,TRUE,ISOS-D-1,Dark,FALSE,Open circuit,25.0; 25.0,Air,80,240,FALSE,73,177.7777778,,
2017-11-15 00:00:00,SLG , FTO , CdS ,,, Perovskite , Spiro-MeOTAD ,,,, Ag,2.5,nip,FALSE,MA,Pb,I,3,Cl,1.6,2,Evaporation >> Gas reaction,none >> none,1 >> 1,Unknown,FALSE,Unknown,Unknown,12.46,,TRUE,ISOS-D-1I,Dark,FALSE,Open circuit,25.0; 25.0,N2,12,96,FALSE,73,71.11111111,,
2019-03-18,SLG , FTO , TiO2-c ,,, Perovskite , Spiro-MeOTAD ,,,, Ag,0.12,nip,FALSE,MA,Pb,I,3,nan,1.607,1,Spin-coating,DMF; DMSO,4; 1,Diethyl ether,FALSE,Unknown,Unknown,13.59,12.01,TRUE,ISOS-D-1,Dark,FALSE,Open circuit,nan; nan,Unknown,,1400,FALSE,73,1037.037037,,
2017-03-27 00:00:00,SLG , ITO , PEDOT:PSS ,,, Perovskite , PCBM-60 ,,,, Al,0.09,pin,FALSE,MA,Pb,I,3,,1.6,1,Spin-coating,DMF,1,Chlorobenzene,FALSE,Unknown,Unknown,11.58,12.02,TRUE,ISOS-D-1I,Dark,FALSE,Open circuit,25.0; 25.0,N2,0,720,FALSE,73,533.3333333,,
2019-02-14,SLG , FTO , TiO2-c , TiO2-mp ,, Perovskite , CuSCN ,,,, Au,0.122,nip-mp,FALSE,MA,Pb,I,3,nan,1.6,1,Spin-coating,DMF; DMSO,7.69; 1,Diethyl ether,FALSE,Unknown,Unknown,17.59,,TRUE,ISOS-D-1,Dark,FALSE,Open circuit,25.0; 25.0,Air,30,4800,FALSE,73,3555.555556,,
2019-09-20 00:00:00,SLG , FTO , TiO2-c , TiO2-mp ,, Perovskite , P3HT ,,,, Au,0.04,nip-mp,FALSE,MA,Pb,I,3,Cl,1.6,1,Spin-coating,DMF,1,Unknown,FALSE,Unknown,Unknown,5.1,,TRUE,ISOS-D-1I,Dark,FALSE,Open circuit,25.0; 25.0,Unknown,,2,FALSE,73,1.481481481,,
2020-06-01,SLG , FTO , TiO2-c , TiO2-mp ,, Perovskite , SFXDAnCBZ ,,,, Au,0.094,nip-mp,FALSE,FA; MA,Pb,Br; I,0.15; 2.85,MACl,nan,1,Spin-coating,DMF; DMSO,4; 1,Ethyl ether,FALSE,Unknown,Unknown,20.78,,TRUE,ISOS-D-1,Dark,FALSE,Open circuit,30; 30,Air,20,720,FALSE,73,533.3333333,,
2019-03-06 00:00:00,SLG , FTO , TiO2-c , C60 ,, Perovskite , Spiro-MeOTAD ,,,, Au,0.045,nip,FALSE,MA | BA; MA,Pb | Pb,I | I,3 | 310,,1.52,3,Evaporation >> Gas reaction >> Gas reaction,none >> none >> none,1 >> 1 >> 1,Unknown,FALSE,Unknown,Unknown,16.5,,TRUE,ISOS-D-2I,Dark,FALSE,Open circuit,80.0; 80.0,Unknown,,720,FALSE,73,533.3333333,,
2020-05-01,SLG , ITO , SnO2-np ,,, Perovskite , Spiro-MeOTAD ,,,, Au,0.1,nip,FALSE,Cs; FA; MA,Pb,Br; I,0.51; 2.49,nan,nan,1,Spin-coating,DMF; DMSO,4; 1,Chlorobenzene,FALSE,Unknown,Unknown,19.17,17.39,TRUE,ISOS-D-1,Dark,FALSE,Open circuit,nan; nan,Unknown,,1440,FALSE,73,1066.666667,,
2019-10-31 00:00:00,SLG , ITO , SrTiO3 ,,, Perovskite , Spiro-MeOTAD ,,,, Au,0.1,nip,FALSE,Cs; FA; MA,Pb,Br; I,0.47; 2.53,,1.6,1,Spin-coating,DMF; DMSO,4; 1,Chlorobenzene,FALSE,Unknown,Unknown,19,,TRUE,ISOS-L-1I,White LED,FALSE,Open circuit,25.0; 25.0,N2,0,1000,FALSE,73,740.7407407,,73
2019-07-16 00:00:00,SLG , FTO , TiO2-c ,,, Perovskite , Spiro-MeOTAD ,,,, Au,0.09,pin,FALSE,Cs,Pb,Br; I,1; 2,,,1,Spin-coating,DMF; DMSO,9; 1,Chlorobenzene,FALSE,Unknown,Unknown,13.75,,TRUE,ISOS-D-1,Dark,FALSE,Open circuit,25.0; 25.0,Air,30,720,FALSE,73,533.3333333,,
2019-07-26 00:00:00,SLG , FTO , TiO2-c ,,, Perovskite , Spiro-MeOTAD ,,,, Au,0.09,nip,FALSE,FA; MA,Pb,I,3,DIFA,,1,Spin-coating,DMF; DMSO,4; 1,Unknown,FALSE,Unknown,Unknown,21.22,,TRUE,ISOS-D-1,Dark,FALSE,Open circuit,25.0; 25.0,Air,55,100,FALSE,73,74.07407407,,
2017-05-15 00:00:00,SLG , FTO , TiO2-c ,,, Perovskite , Spiro-MeOTAD ,,,, Au,0.1,nip,FALSE,FA; MA,Pb,Br; I,0.45; 2.55,,,1,Spin-coating,DMF; DMSO,4; 1,Toluene,FALSE,Unknown,Unknown,,,TRUE,ISOS-D-1,Dark,FALSE,Open circuit,20.0; 20.0,Air,,504,FALSE,73,#DIV/0!,,
2018-08-13 00:00:00,SLG , FTO , TiO2-c , TiO2-mp ,, Perovskite , Spiro-MeOTAD ,,,, Au,0.09,nip-mp,FALSE,Cs; FA,Pb,Br; I,0.45; 2.55,BE2PbI4,1.625,1,Spin-coating,DMF; DMSO,4; 1,Chlorobenzene,FALSE,Unknown,Unknown,17.65,,TRUE,ISOS-D-1,Dark,FALSE,Open circuit,25.0; 25.0,Air,50,1600,FALSE,73,1185.185185,,83
2018-08-13 00:00:00,SLG , FTO , TiO2-c , TiO2-mp ,, Perovskite , Spiro-MeOTAD ,,,, Au,0.09,nip-mp,FALSE,Cs; FA,Pb,Br; I,0.45; 2.55,BE2PbI4,1.625,1,Spin-coating,DMF; DMSO,4; 1,Chlorobenzene,FALSE,Unknown,Unknown,16.31,,TRUE,ISOS-D-1,Dark,FALSE,Open circuit,25.0; 25.0,Air,50,1600,FALSE,73,1185.185185,,83
2018-08-13 00:00:00,SLG , FTO , TiO2-c , TiO2-mp ,, Perovskite , Spiro-MeOTAD ,,,, Au,0.09,nip-mp,FALSE,Cs; FA,Pb,Br; I,0.45; 2.55,BE2PbI4,1.625,1,Spin-coating,DMF; DMSO,4; 1,Chlorobenzene,FALSE,Unknown,Unknown,14.16,,TRUE,ISOS-D-1,Dark,FALSE,Open circuit,25.0; 25.0,Air,50,1600,FALSE,73,1185.185185,,83
2018-08-13 00:00:00,SLG , FTO , TiO2-c , TiO2-mp ,, Perovskite , Spiro-MeOTAD ,,,, Au,0.09,nip-mp,FALSE,Cs; FA,Pb,Br; I,0.45; 2.55,BE2PbI4,1.625,1,Spin-coating,DMF; DMSO,4; 1,Chlorobenzene,FALSE,Unknown,Unknown,11.38,,TRUE,ISOS-D-1,Dark,FALSE,Open circuit,25.0; 25.0,Air,50,1600,FALSE,73,1185.185185,,83
2017-01-23 00:00:00,SLG , FTO , TiO2-c , TiO2-mp ,, Perovskite , Spiro-MeOTAD ,,,, Au,0.126,nip-mp,FALSE,FA; MA,Pb,Br; I,0.45; 2.55,,,1,Spin-coating,DMF; DMSO,4; 1,Chlorobenzene,FALSE,Unknown,Unknown,18.1,,TRUE,ISOS-D-1,Dark,FALSE,Open circuit,25.0; 25.0,Air,35,240,FALSE,73,177.7777778,,
2020-06-01,SLG , FTO , TiO2-c , TiO2-mp ,, Perovskite , Spiro-MeOTAD ,,,, Au,0.094,nip-mp,FALSE,FA; MA,Pb,Br; I,0.15; 2.85,MACl,nan,1,Spin-coating,DMF; DMSO,4; 1,Ethyl ether,FALSE,Unknown,Unknown,21.3,,TRUE,ISOS-D-1,Dark,FALSE,Open circuit,30; 30,Air,20,720,FALSE,73,533.3333333,,
2016-09-29 00:00:00,SLG , ITO , TiO2-c , TiO2-mp ,, Perovskite , Spiro-MeOTAD ,,,, Au,1.05,nip-mp,FALSE,MA,Pb,I,3,,1.6,1,Spin-coating,DMSO,1,Toluene,FALSE,Unknown,Unknown,13.55,11,TRUE,ISOS-D-1,Dark,FALSE,Open circuit,45.0; 45.0,Air,95,102,FALSE,73,75.55555556,,
2017/09/22 00:00:00,SLG , ITO , TiO2-c , TiO2-mp ,, Perovskite , Spiro-MeOTAD ,,,, Au,0.089,nip-mp,FALSE,MA,Pb,I,3,Unknown,1.6,2,Spin-coating >> Spin-coating,DMF; DMSO >> IPA,5;1 >> 1,Unknown,FALSE,Unknown,Unknown,16.4,,TRUE,ISOS-L-1I,Halogen,FALSE,Open circuit,25.0; 25.0,N2,0,18,FALSE,73,13.33333333,,
2017/09/22 00:00:00,SLG , ITO , TiO2-c , TiO2-mp ,, Perovskite , Spiro-MeOTAD ,,,, Au,0.089,nip-mp,FALSE,MA,Pb,I,3,Unknown,1.6,2,Spin-coating >> Spin-coating,DMF; DMSO >> IPA,5;1 >> 1,Unknown,FALSE,Unknown,Unknown,16.5,,TRUE,ISOS-L-1I,Halogen,FALSE,Open circuit,25.0; 25.0,N2,0,18,FALSE,73,13.33333333,,
2018-11-16 00:00:00,SLG , FTO , ZnO, ZnO-mp ,, Perovskite , Spiro-MeOTAD ,,,, Au,0.1,nip,FALSE,MA,Pb,I,3,,1.55,2,Spin-coating >> CBD,DMF >> IPA,1 >> 1,Unknown,FALSE,Unknown,Unknown,9.84,,TRUE,ISOS-D-1I,Dark,FALSE,Open circuit,25.0; 25.0,Dry air,,2400,FALSE,73,1777.777778,,
2019-07-29 00:00:00,SLG , ITO , MoOx ,,, Perovskite , PCBM-60 , BCP ,,, Ag,0.09,pin,FALSE,MA,Pb,I,3,,1.5,1,Spin-coating,DMF; DMSO,,Chlorobenzene,FALSE,Unknown,Unknown,12.06,,TRUE,ISOS-L-1I,Light,FALSE,Constant potential,25.0; 25.0,N2,0,1,FALSE,73,0.740740741,,
2019-02-02,SLG , ITO , HTM-2 (bifluorenylidene-based) ,,, Perovskite , PCBM-60 , BCP ,,, Ag,0.1,pin,FALSE,MA,Pb,I,3,nan,1.6,1,Spin-coating,DMF; DMSO,4; 1,Unknown,FALSE,Unknown,Unknown,12,,TRUE,ISOS-D-1,Dark,FALSE,Open circuit,25.0; 25.0,Ambient,,700,FALSE,73,518.5185185,,
2018-11-29 00:00:00,SLG , FTO , TiO2-c , TiO2-mp ,, Perovskite ,,,,, Carbon,0.1,nip-mp-carbon,FALSE,FA; MA,Pb,I,3,Pb(SCN)2,,1,Spin-coating,DMF; DMSO,4; 1,Chlorobenzene,FALSE,Unknown,Unknown,13.74,,TRUE,ISOS-D-2,Dark,FALSE,Open circuit,80.0; 80.0,Air,50,100,FALSE,73,74.07407407,,
2020-08-20,SLG , FTO , TiO2-c ,,, Perovskite , P3HT ,,,, Cu,0.08,nip,FALSE,Cs,Ag; Bi,Br,6,Undoped,2.39,1,Spin-coating,DMSO,1,Unknown,FALSE,Unknown,Unknown,1.91,,TRUE,ISOS-D-1,Dark,FALSE,Open circuit,nan; nan,Air,68,1632,FALSE,73,1208.888889,,
2019-10-24 00:00:00,SLG , FTO , TiO2-c , TiO2-mp ,, Perovskite , DAI , DM ,,, Au,0.094,nip-mp,FALSE,FA; MA | DA,Pb | Pb,Br; I | I,0.15; 2.85 | 4,Cl,,2,Spin-coating >> Spin-coating,DMF; DMSO >> IPA,4; 1 >> 1,Diethyl ether,FALSE,Unknown,Unknown,21.89,,TRUE,ISOS-D-1,Dark,FALSE,Open circuit,25.0; 25.0,Air,85,100,FALSE,73,74.07407407,,
2019-07-16 00:00:00,SLG , FTO , TiO2-c ,,, Perovskite , Spiro-MeOTAD , MoO3 ,,, Ag,0.09,nip,FALSE,Cs,Pb,Br; I,1; 2,Undoped,,1,Spin-coating,DMSO,1,Chlorobenzene,FALSE,Unknown,Unknown,13.24,,TRUE,ISOS-D-1,Dark,FALSE,Open circuit,25.0; 25.0,Air,20,720,FALSE,73,533.3333333,,
2017-07-24 00:00:00,SLG , ITO , PEDOT:PSS ,,, Perovskite , CdSe-QDs; PCBM-60 , Rhodamine 101 ,, LiF , Al,0.11,pin,FALSE,MA,Pb,I,3,Cl,1.6,1,Spin-coating,DMSO; GBL,3; 7,Toluene,FALSE,Unknown,Unknown,13.73,,TRUE,ISOS-D-1,Dark,FALSE,Open circuit,25.0; 25.0,Air,95,70,FALSE,73,51.85185185,,
2019-04-16 00:00:00,SLG , FTO , TiO2-c ,,, Perovskite , Spiro-MeOTAD ,,,, Au,0.37,nip,FALSE,Cs; FA; MA,Pb,Br; I,0.51; 2.49,,,1,Spin-coating,DMF; DMSO,4; 1,Chlorobenzene,FALSE,Unknown,Unknown,18.58,,TRUE,ISOS-D-1,Dark,FALSE,Open circuit,25.0; 25.0,Air,10,768,FALSE,73,568.8888889,,
2018-06-06 00:00:00,SLG , FTO , TiO2-c ,,, Perovskite , Spiro-MeOTAD ,,,, Ag,0.045,nip,FALSE,MA,Pb,I,3,PCBPEG-20k,1.6,1,Spin-coating,DMSO; GBL,3; 7,Chlorobenzene,FALSE,Unknown,Unknown,17.36,,TRUE,ISOS-D-1,Dark,FALSE,Open circuit,25.0; 25.0,Air,32,360,FALSE,73.3,269.6629213,,
2019-09-25 00:00:00,SLG , ITO , TPA-BP-OXD ,,, Perovskite , PCBM-60 , ZnO-np ,,, Ag,0.11,pin,FALSE,MA,Pb,I,3,,1.5,1,Spin-coating,DMF; DMSO,9; 1,Unknown,FALSE,Unknown,Unknown,15.46,15.19,TRUE,ISOS-D-1,Dark,FALSE,Open circuit,25.0; 25.0,Air,35,720,FALSE,73.33,539.9325084,,
2020-01-10 00:00:00,SLG , FTO , WOx ,,, Perovskite , Spiro-MeOTAD ,,,, Ag,0.1,nip,FALSE,MA,Pb,I,3,,1.6,1,Spin-coating,DMF; DMSO,7; 3,Chlorobenzene,FALSE,Unknown,Unknown,15.84,,TRUE,ISOS-D-1,Dark,FALSE,Open circuit,25.0; 25.0,Air,30,336,FALSE,73.4,252.6315789,,
2020-01-10 00:00:00,SLG , FTO , TiO2-c , TiO2-mp ,, Perovskite , Spiro-MeOTAD ,,,, Ag,0.115,nip-mp,FALSE,Cs; FA; MA,Pb,Br; I,0.5; 2.5,,1.558,1,Spin-coating,DMF; DMSO,4; 1,Chlorobenzene,FALSE,Unknown,Unknown,16.17,16.17,TRUE,ISOS-D-1,Dark,FALSE,Open circuit,25.0; 25.0,Air,66.2,1000,FALSE,73.4,751.8796992,,73.4
2018-12-26 00:00:00,SLG , ITO , NiO-np ,,, Perovskite , PCBM-60 , BCP ,,, Ag,0.096,pin,FALSE,MA,Pb,I,3,,1.6,1,Spin-coating,DMF,1,Unknown,FALSE,Unknown,Unknown,15.67,,TRUE,ISOS-D-1,Dark,FALSE,Open circuit,25.0; 25.0,Air,80,48,FALSE,73.4,36.09022556,,
2019-12-05 00:00:00,SLG , ITO , SnO2-np ,,, Perovskite , Spiro-MeOTAD ,,,, Au,0.1,nip,FALSE,FA; MA,Pb,Br; I,0.15; 2.85,,1.53,2,Spin-coating >> Spin-coating,DMF; DMSO >> IPA,9; 1 >> 1,Unknown,FALSE,Unknown,Unknown,20.2,18.4,TRUE,ISOS-D-2I,Dark,FALSE,Open circuit,65.0; 65.0,Unknown,,120,FALSE,73.5,90.56603774,,
2020-05-21,SLG , ITO , SnO2-np ,,, Perovskite , Spiro-MeOTAD ,,,, Au,,nip,FALSE,Cs; FA; MA,Pb,Br; I,0.1; 0.9,Undoped,nan,1,Spin-coating,DMF; DMSO,nan,Chlorobenzene,FALSE,Unknown,Unknown,18.9,19.1,TRUE,ISOS-L-1,Solar simulator,FALSE,Open circuit,25; 25,Air,47,500,FALSE,73.68421053,380,,
2016-12-15 00:00:00,SLG , FTO , TiO2-c , TiO2-mp ,, Perovskite , Spiro-MeOTAD ,,,, Au,0.1,nip-mp,FALSE,MA,Pb,I,3,HATNA,1.6,1,Spin-coating,DMF; DMSO,1000; 95,Diethyl ether,FALSE,Unknown,Unknown,14.87,14.62,TRUE,ISOS-D-1,Dark,FALSE,Open circuit,25.0; 25.0,Air,,720,FALSE,73.7,547.5285171,,
2016-09-16 00:00:00,SLG , FTO , TiO2-c , TiO2-mp ,, Perovskite , Spiro-MeOTAD ,,,, Ag,0.126,nip-mp,FALSE,(BdA),Pb,I,4,,2.37,1,Spin-coating,DMF,1,Unknown,FALSE,Unknown,Unknown,1.08,,TRUE,ISOS-D-1I,Dark,FALSE,Open circuit,25.0; 25.0,Unknown,,96,FALSE,73.75,73.14285714,,
2019-09-11 00:00:00,SLG , ITO , SnO2-np ,,, Perovskite , Spiro-MeOTAD ,,,, Au,0.17,nip,FALSE,Cs; FA; MA,Pb,Br; I,0.51; 2.49,,,1,Spin-coating,DMF; DMSO,4; 1,Chlorobenzene,FALSE,Unknown,Unknown,20.56,,TRUE,ISOS-D-1,Dark,FALSE,Open circuit,25.0; 25.0,Air,40,720,FALSE,73.8,549.6183206,,
2020-04-24,SLG , FTO , TiO2-c , TiO2-mp ,, Perovskite , Spiro-MeOTAD ,,,, Au,0.115,nip-mp,FALSE,Cs; FA; MA,Pb,Br; I,0.5; 2.5,nan,nan,1,Spin-coating,DMF; DMSO,4; 1,Chlorobenzene,FALSE,Unknown,Unknown,17.07,,TRUE,ISOS-D-1,Dark,FALSE,Open circuit,25; 25,Air,65,1000,FALSE,73.8,763.3587786,,73.8
2017-03-27 00:00:00,SLG , ITO , VOx ,, PEDOT:PSS , Perovskite , PCBM-60 , Bphen ,,, Ag,0.05725,pin,FALSE,MA,Pb,I,3,,1.6,1,Spin-coating,DMF,1,Unknown,FALSE,Unknown,Unknown,15.49,,TRUE,ISOS-D-1,Dark,FALSE,Open circuit,25.0; 25.0,Air,30,300,FALSE,73.92,230.0613497,,
2018-04-23 00:00:00,SLG , ITO , TiO2-c , TiO2-mp ,, Perovskite , PTAA ,,,, Au,0.04,nip-mp,FALSE,Cs; FA; MA,Pb,Br; I,0.51; 2.49,Rb,,1,Spin-coating,DMF; DMSO,4; 1,Chlorobenzene,FALSE,Unknown,Unknown,18.03,15.27,TRUE,ISOS-D-2I,Dark,FALSE,Open circuit,85.0; 85.0,Dry air,,347,FALSE,74,266.9230769,,
2018-08-07 00:00:00,SLG , ITO , SnO2-np ,,, Perovskite , Spiro-MeOTAD ,,,, Au,0.1017,nip,FALSE,Cs; FA,Pb,I,3,,1.61,1,Spin-coating,DMF; DMSO,4; 1,Chlorobenzene,FALSE,Unknown,Unknown,18.04,,TRUE,ISOS-D-1,Dark,FALSE,Open circuit,25.0; 25.0,Air,35,2880,FALSE,74,2215.384615,,
2019-10-23 00:00:00,SLG , ITO , SnO2-np ,,, Perovskite , Spiro-MeOTAD ,,,, Au,0.06,nip,FALSE,Cs; FA; MA,Pb,Br; I,0.45; 2.55,,,1,Spin-coating,DMF; DMSO,4; 1,Chlorobenzene,FALSE,Unknown,Unknown,18.5,17.6,TRUE,ISOS-D-1,Dark,FALSE,Open circuit,25.0; 25.0,Air,40,720,FALSE,74,553.8461538,,
2018-01-04 00:00:00,SLG , FTO , TiO2-c ,,, Perovskite , Spiro-MeOTAD ,,,, Au,0.16,nip,FALSE,MA,Pb,I,3,Cl,1.6,1,Spin-coating,DMF,1,Unknown,FALSE,Unknown,Unknown,15,13.85,TRUE,ISOS-D-1,Dark,FALSE,Open circuit,25.0; 25.0,Air,35,700,FALSE,74,538.4615385,,
2018-10-31 00:00:00,SLG , FTO , TiO2-c ,,, Perovskite , Spiro-MeOTAD ,,,, Au,0.1,nip,FALSE,Cs; FA,Pb,I,3,PEAI,,1,Spin-coating,DMSO; GBL,3; 7,Chlorobenzene,FALSE,Unknown,Unknown,,,TRUE,ISOS-D-1,Dark,FALSE,Open circuit,25.0; 25.0,Air,85,200,FALSE,74,#DIV/0!,,
2018-04-04 00:00:00,PEN , ITO , SnO2-np , SnO2-c ,, Perovskite , Spiro-MeOTAD ,,,, Au,0.12,nip,FALSE,FA; MA,Pb,Br; I,0.09; 2.91,,,2,Spin-coating >> Spin-coating,DMF >> IPA,1 >> 1,Unknown,FALSE,Unknown,Unknown,,,TRUE,ISOS-D-1,Dark,FALSE,Open circuit,20.0; 20.0,Air,45,3648,TRUE,74,#DIV/0!,,
2019-09-02 00:00:00,SLG , FTO , TiO2-c , TiO2-mp ,, Perovskite , Spiro-MeOTAD ,,,, Au,0.09,nip-mp,FALSE,BA; MA,Pb,I,22,BAI,,1,Spin-coating,DMF; DMSO,4; 1,Chlorobenzene,FALSE,Unknown,Unknown,13.17,,TRUE,ISOS-D-1,Dark,FALSE,Open circuit,25.0; 25.0,Air,50,1440,FALSE,74,1107.692308,,88
2019-06-26 00:00:00,SLG , FTO , TiO2-c , TiO2-mp ,, Perovskite , Spiro-MeOTAD ,,,, Au,0.1,nip-mp,FALSE,MA,Pb,I,3,,1.59,1,Spin-coating,DMF; DMSO,7; 3,Chlorobenzene,FALSE,Unknown,Unknown,18.51,,TRUE,ISOS-D-1,Dark,FALSE,Open circuit,30.0; 30.0,Air,40,500,FALSE,74,384.6153846,,
2016-12-15 00:00:00,SLG , FTO , TiO2-c , TiO2-mp ,, Perovskite , TPA-TPM ,,,, Au,0.1,nip-mp,FALSE,MA,Pb,I,3,,1.5,1,Spin-coating,DMF; DMSO,1.5; 8.7,Chlorobenzene,FALSE,Unknown,Unknown,15.06,13.22,TRUE,ISOS-D-1,Dark,FALSE,Open circuit,25.0; 25.0,Air,30,216,FALSE,74,166.1538462,,
2019-11-05 00:00:00,SLG , ITO , PFO ,,, Perovskite , PCBM-60 , BCP ,,, Ag,0.09,pin,FALSE,Cs; FA; MA,Pb,Br; I,0.45; 2.55,,1.6,1,Spin-coating,Unknown,,Ethyl acetate,FALSE,Unknown,Unknown,9.46,,TRUE,ISOS-D-1,Dark,FALSE,Open circuit,25.0; 25.0,Air,50,720,FALSE,74,553.8461538,,
2017-02-10 00:00:00,SLG , FTO , NiO-c ,,, Perovskite , PCBM-60 , BCP ,,, Au,0.125,pin,FALSE,MA,Pb,I,3,,1.6,1,Spin-coating,DMF; DMSO,1000; 71,Diethyl ether,TRUE,"Epoxy (3124L(MS), Three Bond)",Unknown,14.71,,TRUE,ISOS-D-2I,Dark,FALSE,Open circuit,85.0; 85.0,Unknown,,320,FALSE,74,246.1538462,,
2016-09-03 00:00:00,SLG , ITO , PEDOT:PSS ,,, Perovskite , PCBM-60 , BCP ,,, Ag,0.125,pin,FALSE,MA,Pb,I,3,Cl,1.6,1,Spin-coating,DMF; GBL,3; 7,Toluene,FALSE,Unknown,Unknown,18,,TRUE,ISOS-D-1,Dark,FALSE,Open circuit,22.0; 22.0,Air,30,192,FALSE,74,147.6923077,,
2019-05-06 00:00:00,SLG , ITO , PTAA ,,, Perovskite , PCBM-60 , BCP ,,, Ag,0.1,pin,FALSE,Cs; MA,Pb,I,3,,,1,Spin-coating,DMF,1,Chlorobenzene,FALSE,Unknown,Unknown,15.2,,TRUE,ISOS-D-1,Dark,FALSE,Open circuit,25.0; 25.0,Air,45,150,FALSE,74,115.3846154,,
2017-11-28 00:00:00,SLG , FTO , TiO2-c , TiO2-mp ,, Perovskite ,,,,, Carbon,0.09,nip-mp-carbon,FALSE,MA,Pb,I,3,TPA,1.6,1,Spin-coating,DMF; DMSO,600; 78,Diethyl ether,FALSE,Unknown,Unknown,14.29,,TRUE,ISOS-D-2,Dark,FALSE,Open circuit,60.0; 60.0,Air,35,700,FALSE,74,538.4615385,,
2016-02-03 00:00:00,SLG , FTO , TiO2-c ,,, Perovskite , Spiro-MeOTAD ,,,, Au,0.049,nip,FALSE,(PEA); MA,Pb,I,181,,,1,Spin-coating,DMF,1,Unknown,FALSE,Unknown,Unknown,18.4,,TRUE,ISOS-D-1,Dark,FALSE,Open circuit,25.0; 25.0,Air,55,336,FALSE,74.37,262.1927429,,
2018-12-20,SLG , FTO , TiO2-c , TiO2-mp ,, Perovskite , Spiro-MeOTAD ,,,, Au,0.16,nip-mp,FALSE,(DMA); MA,Pb,I,3,nan,1.55,1,Spin-coating,DMSO,1,Trifluorotoluene,FALSE,Unknown,Unknown,18.6,18.4,TRUE,ISOS-D-2,Dark,FALSE,Open circuit,85.0; 85.0,Air,50,168,FALSE,74.4,131.25,,
2019-02-28,SLG , FTO , TiO2-c , TiO2-mp ,, Perovskite , Spiro-MeOTAD ,,,, Au,1,nip-mp,FALSE,Cs; FA; MA,Pb,Br; I,0.40; 2.6,nan,nan,1,Spin-coating,DMF; DMSO,4; 1,Chlorobenzene,FALSE,Unknown,Unknown,,,TRUE,ISOS-L-1,Xenon,FALSE,Open circuit,nan; nan,Air,40,1,TRUE,74.48,#DIV/0!,,
2018-02-24 00:00:00,SLG , FTO , TiO2-c , TiO2-mp ,, Perovskite , Spiro-MeOTAD ,,,, Au,0.09,nip-mp,FALSE,MA,Pb,I,3,TDZT,1.6,1,Spin-coating,DMF; DMSO,4; 1,Chlorobenzene,FALSE,Unknown,Unknown,17.89,17.23,TRUE,ISOS-D-1,Dark,FALSE,Open circuit,25.0; 25.0,Air,65,1200,FALSE,74.6,944.8818898,,
2018-06-05 00:00:00,SLG , FTO , TiO2-np ,,, Perovskite , Spiro-MeOTAD , WO3 ,,, Ag,0.13,nip,FALSE,MA,Pb,I,3,,1.6,3,Spin-coating >> Spin-coating >> Recrystallization,DMF >> IPA >> none,1 >> 1 >> 1,Unknown,FALSE,Unknown,Unknown,11.13,,TRUE,ISOS-D-1I,Dark,FALSE,Open circuit,25.0; 25.0,Unknown,,15,FALSE,74.77,11.89060642,,
2019-12-31 00:00:00,SLG , ITO , SnO2-np ,,, Perovskite , TCPI , Spiro-MeOTAD ,,, Au,0.15,nip,FALSE,MA,Pb,I,3,,1.6,1,Spin-coating,DMF; DMSO,4; 1,Chlorobenzene,FALSE,Unknown,Unknown,19.41,18.32,TRUE,ISOS_L_1,Solar simulator,FALSE,Open circuit,40.0; 40.0,Air,70,70,FALSE,74.9,55.77689243,,
2018-02-23 00:00:00,SLG , FTO , TiO2-c , TiO2-mp ,, Perovskite , ACE_ANT_ACE ,,,, Ag,0.1,nip-mp,FALSE,MA,Pb,I,3,,1.6,1,Spin-coating,DMF; DMSO,6; 2,Chlorobenzene,FALSE,Unknown,Unknown,12.7,13.1,TRUE,ISOS-L-1,Light,FALSE,Open circuit,25.0; 25.0,Air,,200,FALSE,75,160,,
2016-03-16 00:00:00,SLG , FTO , TiO2-c , TiO2-mp ,, Perovskite , BF002 ,,,, Ag,0.12,nip-mp,FALSE,MA,Pb,I,3,,1.6,2,Spin-coating >> CBD,DMF >> IPA,1 >> 1,Unknown,FALSE,Unknown,Unknown,14.2,11.21,TRUE,ISOS-D-1,Dark,FALSE,Open circuit,25.0; 25.0,Air,,100,FALSE,75,80,,
2018-02-13 00:00:00,SLG , FTO , TiO2-c , TiO2-mp ,, Perovskite , HTM-2 ,,,, Ag,0.1,nip-mp,FALSE,MA,Pb,I,3,,1.6,1,Spin-coating,DMF; DMSO,9; 1,Diethyl ether,FALSE,Unknown,Unknown,9.35,8.37,TRUE,ISOS-D-1,Dark,FALSE,Open circuit,25.0; 25.0,Air,30,720,FALSE,75,576,,
2017-04-28 00:00:00,SLG , FTO , TiO2-c ,,, Perovskite , JY5 ,,,, Ag,0.1,nip,FALSE,MA,Pb,I,3,Cl,1.6,1,Spin-coating,DMF,1,Unknown,FALSE,Unknown,Unknown,16.87,,TRUE,ISOS-D-1I,Dark,FALSE,Open circuit,25.0; 25.0,N2,0,500,FALSE,75,400,,
2017-10-09 00:00:00,SLG , ITO , PEDOT:PSS ,,, Perovskite , P(NDI2OD-T2) ,,,, Ag,1.2,pin,FALSE,MA,Pb,I,3,,1.6,3,Spin-coating >> Spin-coating >> Spin-coating,DMF >> IPA >> DMF; IPA,1 >> 1 >> 70; 1000,Unknown,FALSE,Unknown,Unknown,,,TRUE,ISOS-D-3,Dark,FALSE,Open circuit,85.0; 85.0,Air,85,6000,FALSE,75,#DIV/0!,,
2019-08-26 00:00:00,SLG , ITO , CuOx ,,, Perovskite , PCBM-60 ,,,, Ag,0.1,pin,FALSE,MA,Pb,I,3,,1.6,1,Spin-coating,DMF; DMSO,8.5; 1.5,Antisolvent,FALSE,Unknown,Unknown,13.48,,TRUE,ISOS-D-1,Dark,FALSE,Open circuit,25.0; 25.0,Air,25,500,FALSE,75,400,,
2020-03-30,PI , Cu-grid , Graphene , ZnO-np ,, Perovskite , PCBM-60 , PEDOT:PSS ,,, Ag,,pin,FALSE,FA; MA,Pb,Br; I,0.6; 2.4,Undoped,1.61,1,Spin-coating,DMF; DMSO,7; 3,Unknown,FALSE,Unknown,Unknown,15.9,15.2,TRUE,ISOS-L-2I,Solar simulator,FALSE,Open circuit,100; 100,N2,,3,FALSE,75,2.4,,
2017-12-08 00:00:00,SLG , FTO , NiO-c ,,, Perovskite , PCBM-60 ,,,, Ag,0.1,pin,FALSE,MA,Pb,I,3,,1.57,1,Spin-coating,DMF; DMSO,9; 1,Diethyl ether,FALSE,Unknown,Unknown,14.32,,TRUE,ISOS-D-1,Dark,FALSE,Open circuit,25.0; 25.0,Air,35,720,FALSE,75,576,,
2019-06-01,SLG , ITO , PEDOT:PSS ,,, Perovskite , PCBM-60 ,,,, Ag,0.1,pin,FALSE,MA,Pb,I,3,nan,1.61,1,Spin-coating,DMF; DMSO,9; 1,Chlorobenzene,FALSE,Unknown,Unknown,12.53,12.39,TRUE,ISOS-D-1,Dark,FALSE,Open circuit,30.0; 30.0,Air,30,720,FALSE,75,576,,
2017-06-15 00:00:00,SLG , ITO , Graphene oxide ,,, Perovskite , PCBM-60 ,,,, Ag,0.0225,pin,FALSE,MA,Pb,I,3,Graphene oxide,1.6,1,Spin-coating,DMF,1,Chlorobenzene,FALSE,Unknown,Unknown,15.2,,TRUE,ISOS-D-1I,Dark,FALSE,Open circuit,25.0; 25.0,N2,0,2000,FALSE,75,1600,,
2020-01-23 00:00:00,SLG , FTO , SnO2-c , Carbon-QDs ,, Perovskite , Spiro-MeOTAD ,,,, Ag,0.06,nip,FALSE,MA,Pb,I,3,,1.6,1,Spin-coating,DMF; DMSO,4; 1,Acetonitrile; Chlorobenzene,FALSE,Unknown,Unknown,19.5,19.5,TRUE,ISOS-D-1I,Dark,FALSE,Open circuit,25.0; 25.0,Unknown,,720,FALSE,75,576,,
2019-04-17 00:00:00,PET , ITO , SnO2-np , KCl ,, Perovskite , Spiro-MeOTAD ,,,, Ag,0.1,nip,FALSE,MA,Pb,I,3,Cl; K,1.5,1,Spin-coating,DMF; DMSO,1000; 71,Vacuum,FALSE,Unknown,Unknown,17.5,,TRUE,ISOS-D-1,Dark,FALSE,Open circuit,25.0; 25.0,Air,40,2880,FALSE,75,2304,,
2019-08-07,SLG , ITO , In2O3 , PCBM-60 ,, Perovskite , Spiro-MeOTAD ,,,, Ag,0.075,nip,FALSE,FA; MA,Pb,I,3,PbCl2,1.6,2,Spin-coating | Spin-coating,DMF | DMF; IPA,1 | 1; 100,Unknown,FALSE,Unknown,Unknown,18.12,,TRUE,ISOS-D-1I,Dark,FALSE,Open circuit,nan; nan,N2,,2880,FALSE,75,2304,,
2019-06-04 00:00:00,SLG , ITO , C60 ,,, Perovskite , Spiro-MeOTAD , MoO3 ,,, Ag,0.04,nip,FALSE,MA,Pb,I,3,Cl,1.6,1,Spin-coating,DMF; DMSO,4; 1,Chlorobenzene,FALSE,Unknown,Unknown,,,TRUE,ISOS-L-1I,Light,FALSE,Open circuit,20.0; 20.0,N2,0,500,FALSE,75,#DIV/0!,,
2020-01-23 00:00:00,SLG , FTO , SnO2-c ,,, Perovskite , Spiro-MeOTAD ,,,, Ag,0.06,nip,FALSE,MA,Pb,I,3,,1.6,1,Spin-coating,DMF; DMSO,4; 1,Acetonitrile; Chlorobenzene,FALSE,Unknown,Unknown,17.3,17.3,TRUE,ISOS-D-1I,Dark,FALSE,Open circuit,25.0; 25.0,Unknown,,720,FALSE,75,576,,
2020-02-05 00:00:00,SLG , ITO , SnO2-np ,,, Perovskite , Spiro-MeOTAD ,,,, Ag,0.075,nip,FALSE,Cs,Pb,Br; I,1; 2,,1.91,1,Spin-coating,DMSO,1,Unknown,TRUE,Unknown,Unknown,15.1,,TRUE,ISOS-D-2,Dark,FALSE,Open circuit,85.0; 85.0,Air,,240,FALSE,75,192,,
2015-10-25 00:00:00,SLG , ITO , SnO2-np,ZnO,, Perovskite , Spiro-MeOTAD ,,,, Ag,0.04,nip,FALSE,MA,Pb,I,3,,1.6,2,Spin-coating >> CBD,DMF >> IPA,1 >> 1,Unknown,FALSE,Unknown,Unknown,14,,TRUE,ISOS-D-1,Dark,FALSE,Open circuit,25.0; 25.0,Air,,700,FALSE,75,560,,
2017-04-28 00:00:00,SLG , FTO , TiO2-c ,,, Perovskite , Spiro-MeOTAD ,,,, Ag,0.1,nip,FALSE,MA,Pb,I,3,Cl,1.6,1,Spin-coating,DMF,1,Unknown,FALSE,Unknown,Unknown,16.24,,TRUE,ISOS-D-1I,Dark,FALSE,Open circuit,25.0; 25.0,N2,0,500,FALSE,75,400,,
2018-02-23 00:00:00,SLG , ITO , ZnO,,, Perovskite , Spiro-MeOTAD ,,,, Ag,0.045,nip,FALSE,FA; MA,Pb,I,3,RbI,,1,Spin-coating,DMF,1,Unknown,FALSE,Unknown,Unknown,16.73,14.98,TRUE,ISOS-D-1I,Dark,FALSE,Open circuit,25.0; 25.0,N2,0,720,FALSE,75,576,,
2016-08-17 00:00:00,SLG , FTO , TiO2-c , TiO2-mp ,, Perovskite , Spiro-MeOTAD ,,,, Ag,0.2,nip-mp,FALSE,MA,Pb,I,3,,1.55,2,Spin-coating >> Gas reaction,DMF >> none,1 >> 1,Unknown,FALSE,Unknown,Unknown,11.32,,TRUE,ISOS-D-1,Dark,FALSE,Open circuit,25.0; 25.0,Air,45,240,FALSE,75,192,,
2016-09-21 00:00:00,SLG , ITO , C60 ,,, Perovskite , TaTm , F6-TCNNQ; TaTm  ,,, Ag,0.1,nip,FALSE,MA,Pb,I,3,,1.6,1,Co-evaporation,none,1,Unknown,FALSE,Unknown,Unknown,18,,TRUE,ISOS-L-1I,White LED,FALSE,Open circuit,40.0; 40.0,N2,0,168,FALSE,75,134.4,,
2020-01-15 00:00:00,SLG , FTO , NiO-c ,,, Perovskite , ZnO-np , C60 ,,, Ag,0.09,pin,FALSE,Cs,Pb,Br; I,1; 2,InCl2,,1,Spin-coating,DMSO,1,Unknown,FALSE,Unknown,Unknown,13.48,10.9,TRUE,ISOS-D-2,Dark,FALSE,Open circuit,60.0; 60.0,Air,50,23,FALSE,75,18.4,,
2017-02-23 00:00:00,SLG , FTO , PEDOT:PSS ,,, Perovskite , D-C60 ,,,, Al,0.07,pin,FALSE,MA,Pb,I,3,,1.6,2,Spin-coating >> Gas reaction,DMF >> none,1 >> 1,Unknown,FALSE,Unknown,Unknown,16.6,16.6,TRUE,ISOS-D-1,Dark,FALSE,Open circuit,25.0; 25.0,Air,50,325,FALSE,75,260,,
2017-09-11 00:00:00,SLG , FTO , NiO-c ,,, Perovskite , MoOx ,,,, Au,0.09,pin,FALSE,Cs,Pb,Br; I,2; 1,,2.08,1,Spin-coating,DMSO,1,Unknown,FALSE,Unknown,Unknown,,,TRUE,ISOS-D-2,Dark,FALSE,Open circuit,160.0; 160.0,Air,35,90,FALSE,75,#DIV/0!,,
2018-11-12 00:00:00,SLG , FTO , SnO2-c ,,, Perovskite , N-CuMe2Pc; P3HT ,,,, Au,0.16,nip,FALSE,MA,Pb,I,3,,1.6,1,Spin-coating,Unknown,,Unknown,FALSE,Unknown,Unknown,11.02,,TRUE,ISOS-D-1,Dark,FALSE,Open circuit,25.0; 25.0,Air,75,800,FALSE,75,640,,
2014-10-27 00:00:00,SLG , FTO , TiO2-c ,,, Perovskite , P3HT ,,,, Au,0.16,nip,FALSE,MA,Pb,Br,3,HBr,,1,Spin-coating,DMF,1,Unknown,FALSE,Unknown,Unknown,7.3,,TRUE,ISOS-D-1,Dark,FALSE,Open circuit,30.0; 30.0,Air,,240,FALSE,75,192,,
2017-12-01 00:00:00,SLG , FTO , TiO2-c , TiO2-mp ,, Perovskite , P3HT ,,,, Au,0.09,nip-mp,FALSE,FA; MA,Pb,Br; I,0.45; 2.55,,,1,Spin-coating,DMF; DMSO,4; 1,Chlorobenzene,FALSE,Unknown,Unknown,,,TRUE,ISOS-D-2,Dark,FALSE,Open circuit,60.0; 60.0,Air,,800,FALSE,75,#DIV/0!,,
2017-12-01 00:00:00,SLG , FTO , TiO2-c , TiO2-mp ,, Perovskite , P3HT ,,,, Au,0.09,nip-mp,FALSE,FA; MA,Pb,Br; I,0.45; 2.55,,,1,Spin-coating,DMF; DMSO,4; 1,Chlorobenzene,FALSE,Unknown,Unknown,,,TRUE,ISOS-D-2,Dark,FALSE,Open circuit,85.0; 85.0,Air,,800,FALSE,75,#DIV/0!,,
2018-04-09 00:00:00,SLG , ITO , TP-FTzF-TP ,,, Perovskite , PCBM-60 ,,,, Au,0.1,pin,FALSE,MA,Pb,I,3,,1.6,2,Spin-coating >> Spin-coating,DMF >> IPA,1 >> 1,Unknown,FALSE,Unknown,Unknown,16.4,,TRUE,ISOS-D-1,Dark,FALSE,Open circuit,25.0; 25.0,Air,10,720,FALSE,75,576,,
2016-05-24 00:00:00,SLG , FTO , TiO2-c , TiO2-mp ,, Perovskite , PEH-3 ,,,, Au,0.16,nip-mp,FALSE,MA,Pb,I,3,,1.6,1,Spin-coating,DMSO,1,Chlorobenzene,FALSE,Unknown,Unknown,12.56,11.6,TRUE,ISOS-D-1I,Dark,FALSE,Open circuit,25.0; 25.0,Unknown,,400,FALSE,75,320,,
2019-10-17 00:00:00,SLG , FTO , SnO2-np , APTES-SAM ,, Perovskite , PTAA ,,,, Au,0.09,nip,FALSE,Cs; FA; MA,Pb,Br; I,0.51; 2.49,,,1,Spin-coating,DMF; DMSO,7; 3,Chlorobenzene,FALSE,Unknown,Unknown,18.21,,TRUE,ISOS-D-1,Dark,FALSE,Open circuit,25.0; 25.0,Air,50,384,FALSE,75,307.2,,
2019-08-12 00:00:00,SLG , ITO , SnO2-np ,,, Perovskite , PTAA ,,,, Au,0.125,nip,FALSE,FA; MA,Pb,Br; I,0.15; 2.85,Cl,,1,Spin-coating,DMF; DMSO,8; 1,Diethyl ether,FALSE,Unknown,Unknown,19.53,18.34,TRUE,ISOS-D-1,Dark,FALSE,Open circuit,25.0; 25.0,Air,50,600,FALSE,75,480,,
2019-12-30,SLG , FTO , TiO2-c ,,, Perovskite , PTAA ,,,, Au,,nip,FALSE,Cs; FA,Pb,Br,3,nan,nan,2,Spin-coating >> Spin-coating,DMF; DMSO >> IPA,nan,Unknown,FALSE,Unknown,Unknown,8.32,,TRUE,ISOS-D-2,Dark,FALSE,Open circuit,65; 65,Unknown,48.3,500,FALSE,75,400,,
2019-03-20 00:00:00,SLG , ITO , ZnO,,, Perovskite , PTAA ,,,, Au,0.3,nip,FALSE,Cs,Pb,Br; I,1; 2,,,1,Evaporation,Unknown,,Unknown,FALSE,Unknown,Unknown,10,9.8,TRUE,ISOS-L-2I,Light,FALSE,Open circuit,70.0; 70.0,N2,0,500,FALSE,75,400,,
2019-05-03 00:00:00,SLG , FTO , TiO2-c , TiO2-mp ,, Perovskite , SnS ,,,, Au,0.16,nip-mp,FALSE,Cs; FA; MA,Pb,Br; I,0.51; 2.49,,,1,Spin-coating,DMF; DMSO,4; 1,Chlorobenzene,FALSE,Unknown,Unknown,13.15,12.81,TRUE,ISOS-L-1I,Light,FALSE,MPPT,25.0; 25.0,N2,0,500,TRUE,75,400,,
2017-07-15 00:00:00,SLG , FTO , TiO2-c , C60 ,, Perovskite , Spiro-MeOTAD ,,,, Au,0.09,nip,FALSE,MA,Pb,I,3,Cl,1.6,2,Spin-coating >> Gas reaction,DMF >> none,1 >> 1,Unknown,FALSE,Unknown,Unknown,16.3,,TRUE,ISOS-D-1I,Dark,FALSE,Open circuit,25.0; 25.0,Unknown,,3600,FALSE,75,2880,,
2018-07-02 00:00:00,SLG , ITO , TiO2-c , C60 ,, Perovskite , Spiro-MeOTAD ,,,, Au,0.08,nip,FALSE,Cs; FA,Pb,Br; I,0.39; 2.61,,1.56,1,Spin-coating,DMF; DMSO,9; 1,Toluene,FALSE,Unknown,Unknown,,,TRUE,ISOS-L-1,Xenon,FALSE,MPPT,25.0; 25.0,Air,50,15,FALSE,75,#DIV/0!,,
2019-04-03 00:00:00,SLG , FTO , TiO2-c , PCBA ,, Perovskite , Spiro-MeOTAD ,,,, Au,0.04,nip,FALSE,MA,Pb,I,3,,1.6,1,Spin-coating,DMF,1,Toluene,FALSE,Unknown,Unknown,,,TRUE,ISOS-D-1I,Dark,FALSE,Open circuit,20.0; 20.0,N2,0,3600,FALSE,75,#DIV/0!,,
2019-02-28, SLG , FTO , TiO2-c , TiO2-mp ,, Perovskite , Spiro-MeOTAD ,,,, Au,1,nip-mp,FALSE,Cs; FA,Pb,I,3,nan,nan,1,Spin-coating,DMF; DMSO,4; 1,Chlorobenzene,TRUE,Polyvinyl pyrrolidone | Epoxy resin | SLG,Unknown,4.35,,TRUE,ISOS-L-1I,Sun,TRUE,Open circuit,30.0; 30.0,Near-space,,2,FALSE,75,1.6,,
