Repository: Bashayer199/data

File: data.csv (part 26 of 48)
2018-10-16 00:00:00,SLG , ITO , SnO2-c ,,, Perovskite , Spiro-MeOTAD ,,,, Au,0.108,nip,FALSE,MA,Pb,I,3,NiCl2,1.6,2,Spin-coating >> Spin-coating,DMF >> IPA,1 >> 1,Unknown,TRUE,Unknown,Unknown,20.6,,TRUE,ISOS-L-1,Solar simulator,FALSE,Open circuit,25.0; 25.0,Air,45,150,TRUE,75,120,,
2019-11-08 00:00:00,SLG , ITO , SnO2-c ,,, Perovskite , Spiro-MeOTAD ,,,, Au,0.1,nip,FALSE,MA,Pb,I,3,,1.6,1,Spin-coating,DMF; DMSO,9; 1,Diethyl ether,FALSE,Unknown,Unknown,18.2,,TRUE,ISOS-D-1,Dark,FALSE,Open circuit,25.0; 25.0,Air,50,1000,FALSE,75,800,,75
2018-07-24,SLG , ITO , SnO2-c ,,, Perovskite , Spiro-MeOTAD ,,,, Au,0.108,nip,FALSE,MA,Pb,I,3,Cl,nan,2,Spin-coating >> Spin-coating,DMF >> IPA,1 >> 1,Unknown,FALSE,Unknown,Unknown,14.9,,TRUE,ISOS-L-1I,Solar simulator,FALSE,Open circuit,nan; nan,N2,20,280,TRUE,75,224,,
2017-11-17 00:00:00,SLG , FTO , SnO2-np ,,, Perovskite , Spiro-MeOTAD ,,,, Au,0.102,nip,FALSE,FA; MA,Pb,Br; I,0.45; 2.55,,,1,Spin-coating,DMF; DMSO,4; 1,Chlorobenzene,FALSE,Unknown,Unknown,17.95,,TRUE,ISOS-D-1I,Dark,FALSE,Open circuit,25.0; 25.0,N2,0,1440,FALSE,75,1152,,
2019-10-19,SLG , FTO , SnO2-np ,,, Perovskite , Spiro-MeOTAD ,,,, Au,,nip,FALSE,MA | (BEA),Pb | Pb,I | I,3 | 4,Undoped,1.59,2,Spin-coating >> Gas reaction,DMSO; GBL >> none,7; 3 >> 1,Toluene,FALSE,Unknown,Unknown,19.58,,TRUE,ISOS-L-1I,Light,FALSE,Open circuit,nan; nan,N2,0,150,FALSE,75,120,,
2019-05-06 00:00:00,PEN , ITO , SnO2-np ,,, Perovskite , Spiro-MeOTAD ,,,, Au,0.1,nip,FALSE,Cs; FA; MA,Pb,Br; I,0.45; 2.55,,1.59,1,Spin-coating,DMF; DMSO,9; 1,Chlorobenzene,FALSE,Unknown,Unknown,20.3,,TRUE,ISOS-D-1,Dark,FALSE,Open circuit,25.0; 25.0,Air,30,720,FALSE,75,576,,
2019-09-17 00:00:00,SLG , ITO , SnO2-np ,,, Perovskite , Spiro-MeOTAD ,,,, Au,0.044,nip,FALSE,FA; MA,Pb,Br; I,0.1; 2.9,Cl,,2,Spin-coating >> Spin-coating,DMF; DMSO >> IPA,6.25; 1 >> 1,Unknown,FALSE,Unknown,Unknown,19.24,,TRUE,ISOS-D-2,Dark,FALSE,Open circuit,60.0; 60.0,Air,,300,TRUE,75,240,,
2019-03-12 00:00:00,SLG , ITO , SnO2-np ,,, Perovskite , Spiro-MeOTAD ,,,, Au,0.1,nip,FALSE,Cs; FA; MA,Pb,Br; I,0.15; 0.85,H2O,,1,Spin-coating,DMF; DMSO,4; 1,Toluene,FALSE,Unknown,Unknown,19.4,18.5,TRUE,ISOS-D-1,Dark,FALSE,Open circuit,22.0; 22.0,Air,40,240,FALSE,75,192,,
2020-01-20 00:00:00,SLG , ITO , SnO2-np ,,, Perovskite , Spiro-MeOTAD ,,,, Au,0.058,nip,FALSE,Cs; FA,Pb,I,3,,,1,Spin-coating,DMF; DMSO,4; 1,Chlorobenzene,FALSE,Unknown,Unknown,14,,TRUE,ISOS-L-1I,Solar simulator,FALSE,Open circuit,25.0; 25.0,N2,0,600,FALSE,75,480,,
2020-05-15,SLG , ITO , SnO2-np ,,, Perovskite , Spiro-MeOTAD ,,,, Au,,nip,FALSE,Cs,Pb,Br; I,2; 1,nan,nan,1,Spin-coating,DMSO,1,Methanol,FALSE,Unknown,Unknown,9.75,,TRUE,ISOS-D-1,Dark,FALSE,Open circuit,nan; nan,Unknown,30,720,FALSE,75,576,,
2018-06-01,SLG , ITO , SnO2-np ,,, Perovskite , Spiro-MeOTAD ,,,, Au,0.16,nip,FALSE,(PEA); Cs,Pb,I,301,Undoped,1.73,1,Spin-coating,DMSO,1,Chlorobenzene,FALSE,Unknown,Unknown,10.9,,TRUE,ISOS-D-1,Dark,FALSE,Open circuit,18; 22,Air,20,960,FALSE,75,768,648,
2017-07-31 00:00:00,SLG , FTO , TiO2-c ,,, Perovskite , Spiro-MeOTAD ,,,, Au,0.09,nip,FALSE,FA,Pb,Br,3,,2.26,1,Spin-coating,DMF; DMSO,,Toluene,FALSE,Unknown,Unknown,5.7,5.2,TRUE,ISOS-D-1I,Dark,FALSE,Open circuit,25.0; 25.0,N2,0,744,FALSE,75,595.2,,
2018-02-23 00:00:00,SLG , FTO , TiO2-c ,,, Perovskite , Spiro-MeOTAD ,,,, Au,0.06,nip,FALSE,MA,Pb,I,3,Cl,1.59,1,Spin-coating,DMF,1,Unknown,TRUE,Unknown,Unknown,16.4,,TRUE,ISOS-D-1I,Dark,FALSE,Open circuit,25.0; 25.0,N2,0,500,FALSE,75,400,,
2017-01-26 00:00:00,SLG , FTO , TiO2-c ,,, Perovskite , Spiro-MeOTAD ,,,, Au,0.09,nip,FALSE,MA,Pb,I,3,PVAm.HI,1.6,1,Spin-coating,DMSO; GBL,3; 7,Toluene,FALSE,Unknown,Unknown,14.4,,TRUE,ISOS-D-1,Dark,FALSE,Open circuit,25.0; 25.0,Air,30,1200,FALSE,75,960,,
2017-01-26 00:00:00,SLG , FTO , TiO2-c ,,, Perovskite , Spiro-MeOTAD ,,,, Au,0.09,nip,FALSE,MA,Pb,I,3,PVAm.HI,1.6,1,Spin-coating,DMSO; GBL,3; 7,Toluene,FALSE,Unknown,Unknown,10.7,,TRUE,ISOS-D-1,Dark,FALSE,Open circuit,25.0; 25.0,Air,30,1200,FALSE,75,960,,
2017-11-06 00:00:00,SLG , FTO , TiO2-c ,,, Perovskite , Spiro-MeOTAD ,,,, Au,0.09,nip,FALSE,MA,Pb,I,3,,1.6,1,Spin-coating,DMSO; GBL,3; 7,Toluene,FALSE,Unknown,Unknown,16.12,,TRUE,ISOS-D-1,Dark,FALSE,Open circuit,25.0; 25.0,Air,35,384,FALSE,75,307.2,,
2018-10-31 00:00:00,SLG , FTO , TiO2-c ,,, Perovskite , Spiro-MeOTAD ,,,, Au,0.1,nip,FALSE,Cs; FA,Pb,I,3,PEAI,,1,Spin-coating,DMSO; GBL,3; 7,Chlorobenzene,FALSE,Unknown,Unknown,,,TRUE,ISOS-D-1,Dark,FALSE,Open circuit,25.0; 25.0,Air,85,96,FALSE,75,#DIV/0!,,
2017-12-26 00:00:00,SLG , FTO , TiO2-c ,,, Perovskite , Spiro-MeOTAD ,,,, Au,0.066,nip,FALSE,MA,Pb,I,3,Benzoquinone,1.6,1,Spin-coating,DMF; DMSO,7; 3,Chlorobenzene,FALSE,Unknown,Unknown,18.01,,TRUE,ISOS-D-1,Dark,FALSE,Open circuit,25.0; 25.0,Air,20,2600,FALSE,75,2080,,
2017-09-04 00:00:00,SLG , ITO , TiO2-c ,,, Perovskite , Spiro-MeOTAD ,,,, Au,0.15,nip,FALSE,MA,Pb,I,3,Cl,1.6,2,Spin-coating >> Spin-coating,DMF >> IPA,1 >> 1,Unknown,FALSE,Unknown,Unknown,16.68,,TRUE,ISOS-D-1I,Dark,FALSE,Open circuit,25.0; 25.0,N2,0,400,FALSE,75,320,,
2018-02-21 00:00:00,SLG , FTO , ZnO,,, Perovskite , Spiro-MeOTAD ,,,, Au,0.12,nip,FALSE,MA,Pb,I,3,,1.51,2,Spin-coating >> Spin-coating,DMF >> IPA,1 >> 1,Unknown,FALSE,Unknown,Unknown,10.08,7.06,TRUE,ISOS-L-1,Xenon,FALSE,Open circuit,25.0; 25.0,Air,,2160,FALSE,75,1728,,
2019-09-30 00:00:00,SLG , FTO , TiO2-c , TiO2-mp ,, Perovskite , Spiro-MeOTAD ,,,, Au,0.09,nip-mp,FALSE,(THM); MA,Pb,I,3,,,1,Spin-coating,DMF; DMSO,4; 1,Chlorobenzene,FALSE,Unknown,Unknown,19.86,19.34,TRUE,ISOS-D-1,Dark,FALSE,Open circuit,25.0; 25.0,Air,45,1800,FALSE,75,1440,,
2019-09-30 00:00:00,SLG , FTO , TiO2-c , TiO2-mp ,, Perovskite , Spiro-MeOTAD ,,,, Au,0.09,nip-mp,FALSE,(THM); MA,Pb,I,3,,,1,Spin-coating,DMF; DMSO,4; 1,Chlorobenzene,FALSE,Unknown,Unknown,19.86,19.34,TRUE,ISOS-D-1I,Dark,FALSE,Open circuit,25.0; 25.0,Unknown,,200,FALSE,75,160,,
2018-03-12 00:00:00,SLG , FTO , TiO2-c , TiO2-mp ,, Perovskite , Spiro-MeOTAD ,,,, Au,0.09,nip-mp,FALSE,Cs,Pb,I,3,HI; PEAI,,1,Spin-coating,DMF,1,Unknown,FALSE,Unknown,Unknown,5.7,5.4,TRUE,ISOS-D-1,Dark,FALSE,Open circuit,25.0; 25.0,Air,,95,FALSE,75,76,,
2018-03-08 00:00:00,SLG , FTO , TiO2-c , TiO2-mp ,, Perovskite , Spiro-MeOTAD ,,,, Au,0.09,nip-mp,FALSE,Cs,Pb,I,3,,,1,Spin-coating,DMF; DMSO,1; 1,Unknown,FALSE,Unknown,Unknown,10.74,10.38,TRUE,ISOS-D-1,Dark,FALSE,Open circuit,25.0; 25.0,Air,50,500,FALSE,75,400,,
2019-09-02 00:00:00,SLG , FTO , TiO2-c , TiO2-mp ,, Perovskite , Spiro-MeOTAD ,,,, Au,0.09,nip-mp,FALSE,EA; MA,Pb,I,16,EAI,,1,Spin-coating,DMF; DMSO,4; 1,Chlorobenzene,FALSE,Unknown,Unknown,12.71,,TRUE,ISOS-D-1,Dark,FALSE,Open circuit,25.0; 25.0,Air,50,1440,FALSE,75,1152,,88
2019-08-21 00:00:00,SLG , FTO , TiO2-c , TiO2-mp ,, Perovskite , Spiro-MeOTAD ,,,, Au,0.06,nip-mp,FALSE,MA,Pb,I,3,PCBM-60,1.6,1,Spin-coating,DMF; DMSO,4; 1,Chlorobenzene,FALSE,Unknown,Unknown,14.45,6.77,TRUE,ISOS-D-2,Dark,FALSE,Open circuit,85.0; 85.0,Air,20,250,FALSE,75,200,,
2019-08-21 00:00:00,SLG , FTO , TiO2-c , TiO2-mp ,, Perovskite , Spiro-MeOTAD ,,,, Au,1,nip-mp,FALSE,MA,Pb,I,3,PCBM-60,1.6,1,Spin-coating,DMF; DMSO,4; 1,Chlorobenzene,FALSE,Unknown,Unknown,9.7,,TRUE,ISOS-D-2,Dark,FALSE,Open circuit,85.0; 85.0,Air,20,250,FALSE,75,200,,
2016-12-13 00:00:00,SLG , FTO , TiO2-c , TiO2-mp ,, Perovskite , Spiro-MeOTAD ,,,, Au,0.2,nip-mp,FALSE,MA,Pb,I,3,,1.6,1,Spin-coating,Dimethylacetamide; NMP,4; 1,Toluene,FALSE,Unknown,Unknown,17.38,,TRUE,ISOS-D-1,Dark,FALSE,Open circuit,24.0; 24.0,Air,40,504,FALSE,75,403.2,480,
2017-05-28 00:00:00,SLG , FTO , TiO2-c , TiO2-mp ,, Perovskite , Spiro-MeOTAD ,,,, Au,0.1,nip-mp,FALSE,FA,Pb,I,3,,1.45,2,Spin-coating >> Spin-coating,DMF; DMSO >> IPA,nan; nan >> 1,Unknown,FALSE,Unknown,Unknown,17.66,,TRUE,ISOS-D-1,Dark,FALSE,Open circuit,25.0; 25.0,Air,30,2880,FALSE,75,2304,,
2019-05-28 00:00:00,SLG , FTO , TiO2-c , TiO2-mp ,, Perovskite , Spiro-MeOTAD ,,,, Au,0.115,nip-mp,FALSE,Cs; FA; MA | PA,Pb | Pb,Br; I | I,0.51; 2.49 | 4,PA,1.59,1,Spin-coating,DMF; DMSO,4; 1,Chlorobenzene,FALSE,Unknown,Unknown,17.23,15.71,TRUE,ISOS-D-1,Dark,FALSE,Open circuit,20.0; 20.0,Air,75,6,FALSE,75,4.8,,
2017-11-22 00:00:00,SLG , FTO , TiO2-c , TiO2-mp ,, Perovskite , Spiro-MeOTAD ,,,, Au,0.04,nip-mp,FALSE,MA,Pb,I,3,,1.6,1,Spin-coating,DMSO,1,Chlorobenzene,FALSE,Unknown,Unknown,18.83,,TRUE,ISOS-D-1I,Dark,FALSE,Open circuit,25.0; 25.0,N2,0,100,FALSE,75,80,,
2016-09-05 00:00:00,SLG , FTO , TiO2-c , TiO2-mp ,, Perovskite , Spiro-MeOTAD ,,,, Au,0.16,nip-mp,FALSE,FA; MA,Pb,I,3,,,1,Spin-coating,DMSO,1,Toluene,FALSE,Unknown,Unknown,12.73,,TRUE,ISOS-D-1,Dark,FALSE,Open circuit,25.0; 25.0,Air,60,2880,FALSE,75,2304,,
2019-02-14 00:00:00,SLG , FTO , TiO2-c , TiO2-mp ,, Perovskite , Spiro-MeOTAD ,,,, Au,0.1,nip-mp,FALSE,FA; MA,Pb,Br; I,0.45; 2.55,ABS,,1,Spin-coating,DMF; DMSO,4; 1,Chlorobenzene,FALSE,Unknown,Unknown,20.62,,TRUE,ISOS-D-1,Dark,FALSE,Open circuit,25.0; 25.0,Air,65,400,FALSE,75,320,,
2014-09-11 00:00:00,SLG , FTO , TiO2-c , TiO2-mp ,, Perovskite , Spiro-MeOTAD ,,,, Au,0.07,nip-mp,FALSE,MA,Pb,I,3,,1.63,1,Spin-coating,GBL,1,Unknown,TRUE,UV-glue | SLG,Unknown,9.78,,TRUE,ISOS-L-1,Light,FALSE,Open circuit,25.0; 25.0,Air,70,70,FALSE,75,56,,
2018-12-22 00:00:00,SLG , FTO , TiO2-c , TiO2-mp ,, Perovskite , Spiro-MeOTAD ,,,, Au,0.1,nip-mp,FALSE,MA,Pb,I,3,,1.6,1,Spin-coating,DMF; DMSO,7; 3,Chlorobenzene,FALSE,Unknown,Unknown,16,15.04,TRUE,ISOS-D-1,Dark,FALSE,Open circuit,25.0; 25.0,Air,50,480,FALSE,75,384,,
2017-02-21 00:00:00,SLG , FTO , TiO2-c , TiO2-mp ,, Perovskite , Spiro-MeOTAD ,,,, Au,0.09,nip-mp,FALSE,FA; MA,Pb,Br; I,0.45; 2.55,,,1,Spin-coating,DMF; DMSO,4; 1,Chlorobenzene,FALSE,Unknown,Unknown,18.46,17.32,TRUE,ISOS-D-1,Dark,FALSE,Open circuit,25.0; 25.0,Air,65,120,TRUE,75,96,,
2017-02-21 00:00:00,SLG , FTO , TiO2-c , TiO2-mp ,, Perovskite , Spiro-MeOTAD ,,,, Au,0.09,nip-mp,FALSE,FA; MA,Pb,Br; I,0.45; 2.55,,,1,Spin-coating,DMF; DMSO,4; 1,Chlorobenzene,FALSE,Unknown,Unknown,17.39,,TRUE,ISOS-D-1,Dark,FALSE,Open circuit,25.0; 25.0,Air,65,120,TRUE,75,96,,
2019-11-20 00:00:00,SLG , FTO , TiO2-c , TiO2-mp ,, Perovskite , Spiro-MeOTAD ,,,, Au,0.175,nip-mp,FALSE,FA,Pb,I,3,HA,1.48,1,Spin-coating,DMF; DMSO,4; 1,Unknown,FALSE,Unknown,Unknown,,6.75,TRUE,ISOS-L-1,Light,FALSE,Open circuit,25.0; 25.0,Air,80,480,FALSE,75,#DIV/0!,,
2019-08-26 00:00:00,SLG , FTO , TiO2-c , TiO2-mp ,, Perovskite , Spiro-MeOTAD ,,,, Au,0.126,nip-mp,FALSE,FA; MA,Pb,Br; I,0.45; 2.55,,,1,Spin-coating,DMF; DMSO,4; 1,Chlorobenzene,FALSE,Unknown,Unknown,17.08,12.51,TRUE,ISOS-D-1,Dark,FALSE,Open circuit,25.0; 25.0,Air,50,720,FALSE,75,576,,
2015-05-13,SLG , FTO , TiO2-c , TiO2-mp ,, Perovskite , Spiro-MeOTAD ,,,, Au,0.285,nip-mp,FALSE,MA,Pb,I,3,nan,1.6,2,Spin-coating >> CBD,DMF >> IPA,1 >> 1,Unknown,FALSE,Unknown,Unknown,,,TRUE,ISOS-D-1,Dark,FALSE,Open circuit,nan; nan,Air,2,168,FALSE,75,#DIV/0!,,
2019-02-28 00:00:00,SLG , ITO , TiO2-c ,,, Perovskite , Spiro-OiPrTAD ,,,, Au,0.4,nip,FALSE,MA,Pb,I,3,,1.6,1,Spin-coating,DMF; DMSO,7; 3,Toluene,FALSE,Unknown,Unknown,16.59,16.59,TRUE,ISOS-D-1,Dark,FALSE,Open circuit,25.0; 25.0,Air,30,480,FALSE,75,384,,
2019-02-28 00:00:00,SLG , ITO , TiO2-c ,,, Perovskite , Spiro-OprTAD ,,,, Au,0.4,nip,FALSE,MA,Pb,I,3,,1.6,1,Spin-coating,DMF; DMSO,7; 3,Toluene,FALSE,Unknown,Unknown,16.99,16.86,TRUE,ISOS-D-1,Dark,FALSE,Open circuit,25.0; 25.0,Air,30,480,FALSE,75,384,,
2014-09-11 00:00:00,SLG , FTO , TiO2-c , TiO2-mp ,, Perovskite , TFB ,,,, Au,0.07,nip-mp,FALSE,MA,Pb,I,3,,1.63,1,Spin-coating,GBL,1,Unknown,TRUE,UV-glue | SLG,Unknown,10.92,,TRUE,ISOS-L-1,Light,FALSE,Open circuit,25.0; 25.0,Air,70,70,FALSE,75,56,,
2019-03-29 00:00:00,SLG , FTO , TiO2-c , TiO2-mp ,, Perovskite , YK2 ,,,, Au,0.09,nip-mp,FALSE,FA; MA,Pb,Br; I,0.45; 2.55,,,1,Spin-coating,DMF; DMSO,4; 1,Chlorobenzene,FALSE,Unknown,Unknown,17.35,,TRUE,ISOS-L-1,Light,FALSE,MPPT,25.0; 25.0,Air,40,300,FALSE,75,240,,
2018-08-07 00:00:00,SLG , ITO , PEDOT:PSS ,,, Perovskite , PCBM-70 , AZO ,,, Al,0.1,pin,FALSE,MA,Pb,I,3,,1.6,1,Spin-coating,DMSO; GBL,3; 7,Toluene,TRUE,Epoxy,SLG,3.75,,TRUE,ISOS-D-2I,Dark,FALSE,Open circuit,60.0; 60.0,N2,0,1000,FALSE,75,800,,75
2017-07-14 00:00:00,SLG , ITO , PEDOT:PSS ,,, Perovskite , C60 , BCP ,,, Ag,0.1,pin,FALSE,FA; MA,Sn,I,3,,,1,Spin-coating,DMSO,1,Chlorobenzene,FALSE,Unknown,Unknown,4.63,,TRUE,ISOS-D-2I,Dark,FALSE,Open circuit,70.0; 70.0,N2,0,400,FALSE,75,320,,
2019-07-30 00:00:00,SLG , ITO , PEDOT:PSS ,,, Perovskite , C60 , BCP ,,, Cu,0.0729,pin,FALSE,Cs; FA; MA,Pb,Br; I,0.51; 2.49,,,1,Spin-coating,DMF; DMSO,4; 1,Ethyl acetate,FALSE,Unknown,Unknown,15.47,16.26,TRUE,ISOS-D-2I,Dark,FALSE,Open circuit,85.0; 85.0,Dry air,,168,FALSE,75,134.4,,
2018-10-09 00:00:00,SLG , ITO , PEDOT:PSS ,,, Perovskite , C60 , BCP ,,, Al,0.11,pin,FALSE,FA; MA,Sn,I,3,,1.33,1,Spin-coating,DMF; DMSO,4; 1,Diethyl ether,TRUE,Unknown,Unknown,6.39,,TRUE,ISOS-D-1I,Dark,FALSE,Open circuit,25.0; 25.0,N2,0,720,FALSE,75,576,,
2018-10-09 00:00:00,SLG , ITO , PEDOT:PSS ,,, Perovskite , C60 , BCP ,,, Al,0.11,pin,FALSE,FA; MA,Sn,I,3,,1.33,1,Spin-coating,DMF; DMSO,4; 1,Toluene,TRUE,Unknown,Unknown,7.52,,TRUE,ISOS-D-1I,Dark,FALSE,Open circuit,25.0; 25.0,N2,0,720,FALSE,75,576,,
2018-10-09 00:00:00,SLG , ITO , PEDOT:PSS ,,, Perovskite , C60 , BCP ,,, Al,0.11,pin,FALSE,FA; MA,Sn,I,3,,1.33,1,Spin-coating,DMF; DMSO,4; 1,Chlorobenzene,TRUE,Unknown,Unknown,9.02,9.06,TRUE,ISOS-D-1I,Dark,FALSE,Open circuit,25.0; 25.0,N2,0,720,FALSE,75,576,,
2019-05-08 00:00:00,SLG , ITO , PEDOT:PSS ,,, Perovskite , C60 , BCP ,,, Ag,0.06,pin,FALSE,BA; MA,Pb,I,16,Phenylethyl-ammonium iodide,1.65,1,Spin-coating,DMF,1,Unknown,FALSE,Unknown,Unknown,14.09,,TRUE,ISOS-D-1,Dark,FALSE,Open circuit,25.0; 25.0,Air,55,1000,FALSE,75,800,,75
2019-11-05 00:00:00,SLG , ITO , PFB ,,, Perovskite , PCBM-60 , BCP ,,, Ag,0.09,pin,FALSE,Cs; FA; MA,Pb,Br; I,0.45; 2.55,,1.6,1,Spin-coating,Unknown,,Ethyl acetate,FALSE,Unknown,Unknown,15.91,,TRUE,ISOS-D-1,Dark,FALSE,Open circuit,25.0; 25.0,Air,50,720,FALSE,75,576,,
2019-05-02 00:00:00,SLG , ITO , MoOx , PEDOT:PSS ,, Perovskite , PCBM-60 , BCP ,,, Ag,0.1058,pin,FALSE,BA; Cs; FA; MA,Pb,I,13,,1.59,1,Spin-coating,DMSO; GBL,7; 3,Unknown,FALSE,Unknown,Unknown,,,TRUE,ISOS-D-2,Dark,FALSE,Open circuit,85.0; 85.0,Air,10,300,FALSE,75,#DIV/0!,,
2019-02-13 00:00:00,SLG , FTO , NiO-c ,,, Perovskite , PCBM-60 , BCP ,,, Ag,0.85,pin,FALSE,MA,Pb,I,3,,1.62,1,Spin-coating,DMF; NMP,9; 8,Ethyl acetate,FALSE,Unknown,Unknown,16.1,,TRUE,ISOS-D-1I,Dark,FALSE,Open circuit,25.0; 25.0,Dry air,,720,FALSE,75,576,,
2019-07-23 00:00:00,SLG , ITO , PEDOT:PSS ,,, Perovskite , PCBM-60 , BCP ,,, Ag,0.06,pin,FALSE,GU; MA,Pb,I,13,GU(SCN),,2,Spin-coating >> Spin-coating,DMF; NMP >> IPA,4; 1 >> 1,Toluene,FALSE,Unknown,Unknown,15.27,14.84,TRUE,ISOS-D-1,Dark,FALSE,Open circuit,25.0; 25.0,Air,50,500,FALSE,75,400,,
2019-02-22 00:00:00,SLG , FTO , PTAA ,,, Perovskite , PCBM-60 , BCP ,,, Ag,0.1,pin,FALSE,Cs; FA; MA,Pb,Br; I,0.45; 2.55,,,1,Spin-coating,DMF,1,Unknown,FALSE,Unknown,Unknown,15.07,,TRUE,ISOS-D-1,Dark,FALSE,Open circuit,25.0; 25.0,Air,40,200,FALSE,75,160,,
2020-04-21,SLG , ITO , PTAA ,,, Perovskite , PCBM-60 , BCP ,,, Ag,0.04,pin,FALSE,MA,Pb,I,3,Undoped,nan,1,Spin-coating,DMSO; GBL,3; 7,Chlorobenzene,FALSE,Unknown,Unknown,13.82,,TRUE,ISOS-D-1,Dark,FALSE,Open circuit,25; 25,N2,,768,FALSE,75,614.4,,
2017-09-07 00:00:00,SLG , ITO , NiO-c ,,, Perovskite , PCBM-60 , bis-C60 ,,, Ag,0.1,pin,FALSE,MA,Pb,I,3,,1.6,1,Spin-coating,DMSO; GBL,3; 7,Toluene,FALSE,Unknown,Unknown,18.4,,TRUE,ISOS-D-1,Dark,FALSE,Open circuit,25.0; 25.0,Air,30,360,FALSE,75,288,,
2019-12-30 00:00:00,SLG , ITO , PEDOT:PSS ,,, Perovskite , FNCA , C60 , BCP ,, Ag,0.1,pin,FALSE,FA,Sn,I,3,SnF2,,1,Spin-coating,DMF; DMSO,7; 3,Anisole; Toluene,FALSE,Unknown,Unknown,4.38,,TRUE,ISOS-D-1I,Dark,FALSE,Open circuit,25.0; 25.0,N2,0,480,FALSE,75,384,,
2018-09-13 00:00:00,SLG , ITO , PEDOT:PSS ,,, Perovskite , PCBM-60 , C60 , BCP ,, Ag,0.11,pin,FALSE,FA; MA,Pb,Br; I,0.3; 2.7,,1.59,1,Spin-coating,DMSO; GBL,3.5; 6.5,Toluene,FALSE,Unknown,Unknown,16.13,15.86,TRUE,ISOS-D-1,Dark,FALSE,Open circuit,25.0; 25.0,Air,50,120,FALSE,75,96,,
2018-09-13 00:00:00,SLG , ITO , PEDOT:PSS ,,, Perovskite , PCBM-60 , C60 , BCP ,, Ag,0.11,pin,FALSE,MA,Pb,I,3,,1.6,1,Spin-coating,DMSO; GBL,3; 7,Toluene,FALSE,Unknown,Unknown,11.9,,TRUE,ISOS-D-1,Dark,FALSE,Open circuit,25.0; 25.0,Air,50,120,FALSE,75,96,,
2016-11-02 00:00:00,SLG , ITO , PEDOT:PSS ,,, Perovskite , PCBM-60 , C60 ,,, Ag,0.0314,pin,FALSE,MA,Pb,I,3,,1.6,1,Spin-coating,DMSO; GBL,3; 7,Toluene,FALSE,Unknown,Unknown,15.7,15.7,TRUE,ISOS-D-1,Dark,FALSE,Open circuit,25.0; 25.0,Air,20,336,FALSE,75,268.8,,
2017-12-06 00:00:00,SLG , FTO , SnO2-c ,,, Perovskite ,,,,, Carbon,0.051,nip,FALSE,FA; MA,Pb,Br; I,0.09; 2.91,,,2,Spin-coating >> Spin-coating,DMF >> IPA,1 >> 1,Unknown,FALSE,Unknown,Unknown,14.5,,TRUE,ISOS-D-1,Dark,FALSE,Open circuit,25.0; 25.0,Air,45,840,FALSE,75,672,,
2015-11-02 00:00:00,SLG , FTO , TiO2-c , ZrO2-mp , TiO2-mp , Perovskite ,,,,, Carbon,0.6,nip-mp-carbon,FALSE,MA,Pb,I,3,,1.6,2,Drop-infiltration >> CBD,DMF >> IPA,1 >> 1,Unknown,TRUE,Unknown,Unknown,14.2,14.2,TRUE,ISOS-L-2I,Light,FALSE,Open circuit,50.0; 50.0,Unknown,,250,TRUE,75,200,,
2019-01-09 00:00:00,SLG , FTO , SnO2-QDs ,,, Perovskite , CsBiBr3-QDs ,,,, Carbon,0.1,nip-mp-carbon,FALSE,Cs,Pb,Br,3,,2.3,2,Spin-coating >> Spin-coating,DMF >> Methanol,1 >> 1,Unknown,FALSE,Unknown,Unknown,10,,TRUE,ISOS-D-2I,Dark,FALSE,Open circuit,80.0; 80.0,N2,0,240,FALSE,75,192,,
2019-04-11 00:00:00,SLG , FTO , TiO2-c , TiO2-mp ,, Perovskite , P3HT ,,,, Cu,0.1,nip-mp,FALSE,MA,Pb,I,3,PCBM-60,1.6,2,Spin-coating >> Spin-coating,DMF >> IPA,1 >> 1,Unknown,TRUE,Epoxy,Unknown,,,TRUE,ISOS-L-1,White LED,FALSE,Open circuit,24.0; 24.0,Air,45,800,FALSE,75,#DIV/0!,,
2020-01-29 00:00:00,SLG , FTO , TiO2-c , PCBM-60 ,, Perovskite , Spiro-MeOTAD , MoO3 ,,, Ag,0.0725,nip,FALSE,MA,Pb,I,3,,1.6,1,Spin-coating,DMF; DMSO,4; 1,Chlorobenzene,FALSE,Unknown,Unknown,20.14,19.54,TRUE,ISOS-D-1,Dark,FALSE,Open circuit,25.0; 25.0,Air,45,550,FALSE,75,440,300,
2020-05-16,SLG , ITO , SnO2-np ,,, Perovskite , Spiro-MeOTAD , MoO3 ,,, Ag,,nip,FALSE,Cs; FA; MA,Pb,Br; I,0.45; 2.55,nan,nan,1,Spin-coating,DMF; DMSO,4; 1,Chlorobenzene,FALSE,Unknown,Unknown,19.1,,TRUE,ISOS-D-1,Dark,FALSE,Open circuit,nan; nan,Unknown,,1100,FALSE,75,880,,
2019-03-23 00:00:00,SLG , FTO , TiO2-c ,,, Perovskite , Spiro-MeOTAD , MoO3 ,,, Ag,0.09,nip,FALSE,MA,Pb,I,3,,1.6,1,Spin-coating,DMF; GBL,3; 7,Chlorobenzene,FALSE,Unknown,Unknown,16.95,,TRUE,ISOS-D-1,Dark,FALSE,Open circuit,20.0; 20.0,Air,12,120,FALSE,75,96,,
2016-01-14 00:00:00,SLG , FTO , TiO2-c ,,, Perovskite , Spiro-MeOTAD , MoO3 ,,, Al,0.1,nip,FALSE,MA,Pb,I,3,,1.6,2,Spin-coating >> Spin-coating,DMF >> IPA,1 >> 1,Unknown,TRUE,SLG,UV-curable epoxy,14.2,,TRUE,ISOS-L-2I,Solar simulator,TRUE,Open circuit,85.0; 85.0,Air,60,36,TRUE,75,28.8,,
2016-05-09 00:00:00,SLG , FTO , TiO2-c ,,, Perovskite , Spiro-MeOTAD , MoO3 , MoO3,, Au ,0.06,nip,FALSE,MA,Pb,I,3,Cl,1.6,1,Spin-coating,DMF,1,Unknown,FALSE,Unknown,Unknown,2.26,,TRUE,ISOS-L-1I,Light,FALSE,Open circuit,25.0; 25.0,Unknown,,5,FALSE,75,4,,
2018-11-07 00:00:00,SLG , FTO , TiO2-c , TiO2-mp ,, Perovskite , Spiro-MeOTAD , MoO3 ,,, Ag,0.16,nip-mp,FALSE,MA,Pb,I,3,,1.6,1,Spin-coating,DMSO; GBL,3; 7,Toluene,FALSE,Unknown,Unknown,16.97,,TRUE,ISOS-D-1I,Dark,FALSE,Open circuit,25.0; 25.0,Unknown,2,1342,FALSE,75,1073.6,,
2018-03-09 00:00:00,SLG , ITO , TiO2-c , C60 ,, Perovskite , TaTm , MoO3 ,,, Au,0.01,nip,FALSE,MA,Pb,I,3,,1.6,1,Co-evaporation,none,1,Unknown,FALSE,Unknown,Unknown,17.2,,TRUE,ISOS-D-1,Dark,FALSE,Open circuit,25.0; 25.0,Ambient,,100,FALSE,75,80,,
2016-04-14 00:00:00,SLG , FTO , TiO2-c ,,, Perovskite , Spiro-MeOTAD , MoOx ,,, Al,0.06,nip,FALSE,MA,Pb,I,3,,1.6,1,Spin-coating,DMSO; GBL,3; 7,Toluene,FALSE,Unknown,Unknown,,,TRUE,ISOS-L-1,Sulfur plasma,FALSE,Open circuit,30.0; 30.0,Air,32,50,FALSE,75,#DIV/0!,,
2015-09-26 00:00:00,SLG , ITO , PEDOT:PSS ,,, Perovskite , PCBM-60 , MUTAB ,,, Ag,0.12,pin,FALSE,MA,Pb,I,3,,1.6,2,Spin-coating >> Spin-coating,DMF >> IPA,1 >> 1,Unknown,FALSE,Unknown,Unknown,15.5,,TRUE,ISOS-D-1,Dark,FALSE,Open circuit,30.0; 30.0,Ambient,,720,FALSE,75,576,,
2019-08-21 00:00:00,SLG , FTO , NiMgLiO ,,, Perovskite , 3-acetylpyridine , PCBM-60 , BCP ,, Ag,0.09,pin,FALSE,Cs; FA; MA,Pb,Br; I,0.51; 2.49,Undoped,,1,Spin-coating,DMF; DMSO,4; 1,Chlorobenzene,FALSE,Unknown,Unknown,18.58,,TRUE,ISOS-D-2I,Dark,FALSE,Open circuit,85.0; 85.0,N2,0,500,FALSE,75,400,,
2019-08-21 00:00:00,SLG , FTO , NiMgLiO ,,, Perovskite , 4-acetylpyridine , PCBM-60 , BCP ,, Ag,0.09,pin,FALSE,Cs; FA; MA,Pb,Br; I,0.51; 2.49,Undoped,,1,Spin-coating,DMF; DMSO,4; 1,Chlorobenzene,FALSE,Unknown,Unknown,18.12,,TRUE,ISOS-D-1,Dark,FALSE,Open circuit,25.0; 25.0,Ambient,,2000,FALSE,75,1600,,
2015-06-08 00:00:00,SLG , ITO , PEDOT:PSS ,,, Perovskite , PCBM-60 , PFN ,,, Ag,0.1,pin,FALSE,MA,Pb,I,3,Cl,1.6,1,Spin-coating,DMF,1,Unknown,FALSE,Unknown,Unknown,14.91,,TRUE,ISOS-D-1I,Dark,FALSE,Open circuit,25.0; 25.0,N2,0,2160,FALSE,75,1728,,
2018-08-17,SLG , ITO , PTAA , PFN ,, Perovskite , PCBM-60 , PFN ,,,Carbon-nt,0.1,pin,TRUE,MA,Pb,I,3,nan,1.6,1,Spin-coating,DMF; DMSO,87; 13,Diethyl ether,FALSE,Unknown,Unknown,,,TRUE,ISOS-D-2,Dark,FALSE,Open circuit,85.0; 85.0,Air,85,185,TRUE,75,#DIV/0!,,
2018-08-28 00:00:00,SLG , ITO , P3CT-Na ,,, Perovskite , ITCPTC , Rhodamine 101 ,, LiF , Ag,0.09,pin,FALSE,MA,Pb,I,3,,1.6,1,Spin-coating,DMF; DMSO,4; 1,Chlorobenzene,FALSE,Unknown,Unknown,17.42,17.1,TRUE,ISOS-D-1,Dark,FALSE,Open circuit,25.0; 25.0,Air,25,240,FALSE,75,192,,
2018-01-22 00:00:00,SLG , FTO , TiO2-c ,,, Perovskite , 3-Hexylthiophene , Spiro-MeOTAD ,,, Au,0.0625,nip,FALSE,MA,Pb,I,3,,1.6,2,Spin-coating >> Spin-coating,DMF; DMSO >> IPA,1; 1 >> 1,Unknown,FALSE,Unknown,Unknown,16.76,,TRUE,ISOS-D-1,Dark,FALSE,Open circuit,20.0; 20.0,Air,40,720,FALSE,75,576,,
2019-07-09 00:00:00,SLG , FTO , TiO2-c , TiO2-mp ,, Perovskite , Bi2Te3 , Spiro-MeOTAD ,,, Ag,0.1,nip-mp,FALSE,Cs,Pb,Br; I,1; 2,HI,,1,Spin-coating,DMF; DMSO,7; 3,Unknown,FALSE,Unknown,Unknown,11.96,,TRUE,ISOS-D-1,Dark,FALSE,Open circuit,25.0; 25.0,Air,,720,FALSE,75,576,,
2015-04-24,SLG , FTO , TiO2-c , TiO2-mp , HOOC-Ph-SH , Perovskite , Pentafluorobenzenethiol , Spiro-MeOTAD ,,, Au,0.12,nip-mp,FALSE,MA,Pb,I,3,nan,1.6,2,Spin-coating >> CBD,DMF >> IPA,1 >> 1,Unknown,FALSE,Unknown,Unknown,13.21,,TRUE,ISOS-D-1,Dark,FALSE,Open circuit,nan; nan,Air,45,250,FALSE,75,200,,
2018-03-09 00:00:00,SLG , ITO , TiO2-c , C60 ,, Perovskite , TOPO , TaTm , MoO3 ,, Au,0.01,nip,FALSE,MA,Pb,I,3,,1.6,1,Co-evaporation,none,1,Unknown,FALSE,Unknown,Unknown,16.7,,TRUE,ISOS-D-1,Dark,FALSE,Open circuit,25.0; 25.0,Ambient,,100,FALSE,75,80,,
2014-08-05 00:00:00,SLG , ITO , PEDOT:PSS ,,, Perovskite , PCBM-60 , TiO2-np ,,, Al,0.01,pin,FALSE,MA,Pb,I,3,,1.6,1,Spin-coating,DMF,1,Unknown,FALSE,Unknown,Unknown,7,,TRUE,ISOS-D-1,Dark,FALSE,Open circuit,25.0; 25.0,Air,,100,FALSE,75,80,,
2018-06-30 00:00:00,SLG , ITO , PEDOT:PSS ,,, Perovskite , PCBM-60 , ZnO-np ,,, Al,0.1,pin,FALSE,MA,Pb,I,3,,1.6,1,Spin-coating,DMSO; GBL,4; 6,Chlorobenzene,FALSE,Unknown,Unknown,,,TRUE,ISOS-D-1,Dark,FALSE,Open circuit,25.0; 25.0,Air,35,480,FALSE,75,#DIV/0!,,
2020-03-30,SLG , ITO , PEDOT:PSS ,,, Perovskite , PCBM-60 , ZnO-np ,,, Ag,,pin,FALSE,FA; MA,Pb,Br; I,0.6; 2.4,Undoped,1.61,1,Spin-coating,DMF; DMSO,7; 3,Unknown,FALSE,Unknown,Unknown,16.9,16.3,TRUE,ISOS-L-2I,Solar simulator,FALSE,Open circuit,100; 100,N2,,3,FALSE,75,2.4,,
2015-12-23 00:00:00,SLG , ITO , PEDOT:PSS ,,, Perovskite , PCBM-60 , TiO2 -np ,,, Al,0.09,pin,FALSE,MA,Pb,I,3,,1.6,1,Spin-coating,DMF,1,Chlorobenzene,FALSE,Unknown,Unknown,11.42,,TRUE,ISOS-D-1,Dark,FALSE,Open circuit,25.0; 25.0,Air,45,200,FALSE,75.2,161.2903226,,
2019-02-08 00:00:00,SLG , ITO , NiO-c ,,, Perovskite , PCBM-60 , BCP ,,, Ag,0.1,pin,FALSE,MA,Pb,I,3,,1.6,1,Spin-coating,DMF; DMSO,4; 1,Toluene,TRUE,Unknown,Unknown,,,TRUE,ISOS-L-1,Light,FALSE,Open circuit,25.0; 25.0,Air,,95,FALSE,75.3,#DIV/0!,,
2019-09-27 00:00:00,SLG , ITO , AZO-np ,,, Perovskite , P3HT ,,,, Au,0.28,nip,FALSE,MA,Pb,I,3,Cl,1.6,1,Spin-coating,DMF,1,Unknown,FALSE,Unknown,Unknown,6.9,,TRUE,ISOS-D-1I,Dark,FALSE,Open circuit,35.0; 35.0,Unknown,,1000,FALSE,75.4,813.0081301,,75.4
2018-09-21 00:00:00,SLG , FTO , TiO2-c , TiO2-mp ,, Perovskite , Spiro-MeOTAD ,,,, Au,0.1,nip-mp,FALSE,MA,Pb,I,3,,1.6,1,Spin-coating,DMF; DMSO,8; 1,Diethyl ether,TRUE,Unknown,Unknown,17.53,,TRUE,ISOS-D-1,Dark,FALSE,Open circuit,25.0; 25.0,Air,50,1000,FALSE,75.4,813.0081301,,75.4
2019-10-08 00:00:00,SLG , ITO , PTAA ,,, Perovskite , PCBM-60 , BCP ,,, Ag,0.057,pin,FALSE,MA,Pb,I,3,,1.6,2,Spin-coating >> Spin-coating,DMF >> Ethanol,1 >> 1,Unknown,FALSE,Unknown,Unknown,16.23,,TRUE,ISOS-D-1,Dark,FALSE,Open circuit,25.0; 25.0,Air,60,2160,FALSE,75.4,1756.097561,,
2017-08-10 00:00:00,SLG , FTO , TiO2-c ,,, Perovskite , Spiro-MeOTAD ,,,, Au,0.04,nip,FALSE,MA,Pb,Br,3,PPA,,1,Spin-coating,DMSO; GBL,1; 1,Toluene,FALSE,Unknown,Unknown,7.1,,TRUE,ISOS-L-2,Light,FALSE,Open circuit,90.0; 90.0,Air,50,720,FALSE,75.5,587.755102,,
2018-06-29 00:00:00,SLG , FTO , TiO2-c , TiO2-mp ,, Perovskite , Spiro-MeOTAD ,,,, Ag,0.1,nip-mp,FALSE,MA,Pb,I,3,CsI,1.6,1,Spin-coating,DMF; DMSO,10; 1,Diethyl ether,FALSE,Unknown,Unknown,17.46,,TRUE,ISOS-D-1,Dark,FALSE,Open circuit,25.0; 25.0,Air,,240,FALSE,75.6,196.7213115,,
2018-06-29 00:00:00,SLG , FTO , TiO2-c , TiO2-mp ,, Perovskite , Spiro-MeOTAD ,,,, Ag,0.1,nip-mp,FALSE,MA,Pb,I,3,CsI,1.6,1,Spin-coating,DMF; DMSO,10; 1,Diethyl ether,FALSE,Unknown,Unknown,18.82,,TRUE,ISOS-D-1,Dark,FALSE,Open circuit,25.0; 25.0,Air,,240,FALSE,75.6,196.7213115,,
2018-10-08 00:00:00,SLG , ITO , SnO2-np ,,, Perovskite , Spiro-MeOTAD ,,,, Au,0.0863,nip,FALSE,Cs; FA; MA,Pb,Br; I,0.66; 2.34,,,1,Spin-coating,DMF; DMSO,4; 1,Chlorobenzene,FALSE,Unknown,Unknown,19.61,18.78,TRUE,ISOS-D-1,Dark,FALSE,Open circuit,25.0; 25.0,Air,30,700,FALSE,75.7,576.1316872,,
2019-09-27 00:00:00,SLG , FTO , TiO2-c ,,, Perovskite , Spiro-MeOTAD ,,,, Au,0.12,nip,FALSE,Cs,Pb,I,3,TTABr,,1,Spray-coating,Hexane,1,Unknown,FALSE,Unknown,Unknown,11.18,,TRUE,ISOS-D-1,Dark,FALSE,Open circuit,25.0; 25.0,Air,20,720,FALSE,75.7,592.5925926,,
2019-08-19 00:00:00,PEN , ITO , SnO2-np , TiO2-mp ,, Perovskite , Spiro-MeOTAD ,,,, Au,0.06,nip-mp,FALSE,FA; MA,Pb,Br; I,0.3; 2.9,,1.592,2,Spin-coating >> CBD,DMF >> IPA,1 >> 1,Unknown,FALSE,Unknown,Unknown,15.45,,TRUE,ISOS-D-1I,Dark,FALSE,Open circuit,25.0; 25.0,Unknown,,1200,FALSE,75.8,991.7355372,,
2019-05-06 00:00:00,SLG , FTO , TiO2-c , TiO2-mp ,, Perovskite ,,,,, Carbon,0.066,nip-mp-carbon,FALSE,FA; MA,Pb,I,3,,1.54,1,Spin-coating,DMF; DMSO,4; 1,Ethyl acetate,TRUE,Paraffin,Unknown,8.77,7.09,TRUE,ISOS-D-1,Dark,FALSE,Open circuit,25.0; 25.0,Ambient,,670,FALSE,75.8,553.7190083,,
2019-11-08 00:00:00,SLG , FTO , TiO2-c , TiO2-mp ,, Perovskite, P3TAA-co-P3HT ,,,, Ag,0.1,nip-mp,FALSE,MA,Pb,I,3,PVDF,1.6,1,Spin-coating,DMF; DMSO,4; 1,Unknown,FALSE,Unknown,Unknown,10.41,,TRUE,ISOS-D-1,Dark,FALSE,Open circuit,25.0; 25.0,Air,80,240,FALSE,76,200,,
2015-12-17 00:00:00,SLG , ITO , CuAlO2 ,,, Perovskite , PCBM-60 , PEDOT:PSS ,,, Ag,0.0725,pin,FALSE,MA,Pb,I,3,Cl,1.6,1,Spin-coating,DMF,1,Unknown,FALSE,Unknown,Unknown,14.52,,TRUE,ISOS-D-1,Dark,FALSE,Open circuit,25.0; 25.0,Air,,240,FALSE,76,200,,
2019-04-10,SLG , ITO , C60 ,,, Perovskite , Spiro-MeOTAD ,,,, Ag,0.04,nip,FALSE,MA,Pb,I,3,PbCl2,1.5,1,Spin-coating,DMF; DMSO,4; 1,Chlorobenzene,FALSE,Unknown,Unknown,17.6,,TRUE,ISOS-D-1I,Dark,FALSE,Open circuit,25.0; 25.0,N2,,500,FALSE,76,416.6666667,,
2017-08-24 00:00:00,SLG , ITO , PEDOT:PSS ,,, Perovskite , PCBM-60 ,,,, Al,0.03,pin,FALSE,MA,Pb,I,3,Cl,1.6,1,Spin-coating,DMF,1,Unknown,FALSE,Unknown,Unknown,9.68,,TRUE,ISOS-D-1I,Dark,FALSE,Open circuit,25.0; 25.0,N2,0,1080,FALSE,76,900,,76
2017-08-24 00:00:00,SLG , ITO , PEDOT:PSS ,,, Perovskite , PCBM-60 ,,,, Al,0.03,pin,FALSE,MA,Pb,I,3,Cl,1.6,1,Spin-coating,DMF,1,Unknown,FALSE,Unknown,Unknown,8.82,,TRUE,ISOS-D-1I,Dark,FALSE,Open circuit,25.0; 25.0,N2,0,1080,FALSE,76,900,,76
2019-10-02,SLG , FTO , TiO2-c , TiO2-mp ,, Perovskite , BT ,,,, Au,,nip-mp,FALSE,MA,Pb,I,3,nan,nan,1,Spin-coating,DMF; DMSO,4; 1,Chlorobenzene,FALSE,Unknown,Unknown,9.89,,TRUE,ISOS-D-1,Dark,FALSE,Open circuit,20; 20,Unknown,30,360,FALSE,76,300,,
2016-11-21 00:00:00,SLG , FTO , SnO2-c ,, PCBM-60 , Perovskite , CuPc ,,,, Au,0.09,nip,FALSE,MA,Pb,I,3,,1.6,2,Spin-coating >> Spin-coating,DMF; DMSO >> IPA,9; 1 >> 1,Unknown,FALSE,Unknown,Unknown,12.55,,TRUE,ISOS-D-1,Dark,FALSE,Open circuit,25.0; 25.0,Air,50,2000,FALSE,76,1666.666667,,
2020-06-04,SLG , FTO , TiO2-c , Al2O3-mp , NiO-np , Perovskite , Spiro-MeOTAD ,,,, Au,0.17,nip,FALSE,MA,Pb,I,3,Cu:NiO-np,1.548,1,Spin-coating,DMF,1,Unknown,FALSE,Unknown,Unknown,17.13,,TRUE,ISOS-L-1,Solar simulator,FALSE,Open circuit,25; 30,Air,50,0.16,FALSE,76,0.133333333,,
2019-11-11 00:00:00,SLG , ITO , SnO2-np ,,, Perovskite , Spiro-MeOTAD ,,,, Au,0.044,nip,FALSE,FA; MA,Pb,Br; I,0.03; 2.97,Cl,,2,Spin-coating >> Spin-coating,DMF; DMSO >> IPA,25; 4 >> 1,Unknown,FALSE,Unknown,Unknown,,,TRUE,ISOS-L-2I,White LED,FALSE,Open circuit,nan; nan,N2,0,300,FALSE,76,#DIV/0!,,
2019-07-26 00:00:00,SLG , ITO , TiO2-c ,,, Perovskite , Spiro-MeOTAD ,,,, Au,0.09,nip,FALSE,Cs,Pb,I,3,Ascorbic acid,,1,Spin-coating,DMF,1,Unknown,FALSE,Unknown,Unknown,11.44,11.4,TRUE,ISOS-D-1,Dark,FALSE,Open circuit,25.0; 25.0,Air,25,250,FALSE,76,208.3333333,,
2017-12-15 00:00:00,SLG , AZO , SnO2-c , SnO2-mp ,, Perovskite , Spiro-MeOTAD ,,,, Au,0.16,nip,FALSE,Cs; FA; MA,Pb,Br; I,0.51; 2.49,,,1,Spin-coating,DMF; DMSO,4; 1,Chlorobenzene,FALSE,Unknown,Unknown,13.5,,TRUE,ISOS-L-1,White LED,FALSE,MPPT,25.0; 25.0,Dry air,,0.53,FALSE,76,0.441666667,,
2018-05-29 00:00:00,SLG , FTO , TiO2-c , TiO2-mp ,, Perovskite , Spiro-MeOTAD ,,,, Au,0.09,nip-mp,FALSE,Cs; FA,Pb,Br; I,0.3; 2.7,,,1,Spin-coating,DMF; DMSO,4; 1,Chlorobenzene,FALSE,Unknown,Unknown,19.94,18.99,TRUE,ISOS-D-1,Dark,FALSE,Open circuit,25.0; 25.0,Air,65,1440,FALSE,76,1200,,
2017-11-22 00:00:00,SLG , FTO , TiO2-c , TiO2-mp ,, Perovskite , Spiro-MeOTAD ,,,, Au,0.04,nip-mp,FALSE,MA,Pb,I,3,EAPP,1.6,1,Spin-coating,DMSO,1,Chlorobenzene,FALSE,Unknown,Unknown,17.61,,TRUE,ISOS-D-1,Dark,FALSE,Open circuit,25.0; 25.0,Air,80,12,FALSE,76,10,,
2018-08-22 00:00:00,SLG , FTO , TiO2-c , TiO2-mp ,, Perovskite , Spiro-MeOTAD ,,,, Au,0.16,nip-mp,FALSE,FA; MA,Pb,I,3,,,1,Spin-coating,DMF; DMSO,4; 1,Chlorobenzene,FALSE,Unknown,Unknown,17.98,,TRUE,ISOS-L-1I,Light,FALSE,MPPT,35.0; 35.0,Ar,0,450,FALSE,76,375,,
2019/06/17 00:00:00,SLG , FTO , TiO2-c , TiO2-mp ,, Perovskite , Spiro-MeOTAD ,,,, Au,0.16,nip-mp,FALSE,Cs; FA; MA,Pb,Br; I,0.48; 2.52,Unknown,nan,1,Spin-coating,DMF; DMSO,4; 1,Chlorobenzene,FALSE,Unknown,Unknown,19.84,17.86,TRUE,ISOS-L-C1I,White LED,FALSE,MPPT,25.0; 25.0,N2,0,678,FALSE,76,565,,
2018-01-02 00:00:00,SLG , ITO , TiO2-c , TiO2-mp ,, Perovskite , Spiro-MeOTAD ,,,, Au,0.25,nip-mp,FALSE,Cs,Pb,Br,3,,,2,Spin-coating >> CBD,DMF >> IPA,1 >> 1,Unknown,FALSE,Unknown,Unknown,0.46,,TRUE,ISOS-D-1,Dark,FALSE,Open circuit,25.0; 25.0,Air,80,168,FALSE,76,140,,
2019-03-20 00:00:00,SLG , ITO , PTAA ,,, Perovskite , PCBM-60 , AZO-np ,,, ITO,0.19,pin,FALSE,MA,Pb,I,3,Cl,1.6,2,Spin-coating >> Spin-coating,DMF >> Ethanol,1 >> 1,Unknown,TRUE,SLG,UV-curable epoxy,13.68,,TRUE,ISOS-L-1,Light,FALSE,MPPT,30.0; 30.0,Air,,100,FALSE,76,83.33333333,,
2019-11-23 00:00:00,SLG , ITO , PEDOT:PSS ,,, Perovskite , C60 , BCP ,,, Ag,0.1,pin,FALSE,Cs; FA,Pb,I,3,,,1,Spin-coating,DMF; DMSO,4; 1,Chlorobenzene,FALSE,Unknown,Unknown,18.04,,TRUE,ISOS-D-1,Dark,FALSE,Open circuit,25.0; 25.0,Air,20,1000,FALSE,76,833.3333333,,76
2019-08-22 00:00:00,SLG , ITO , PTAA ,,, Perovskite , C60 , BCP ,,, Ag,0.0757,pin,FALSE,MA,Pb,I,3,Cl,1.6,2,Spin-coating >> Spin-coating,DMF >> IPA,1 >> 1,Unknown,FALSE,Unknown,Unknown,19.1,18.73,TRUE,ISOS-D-1,Dark,FALSE,Open circuit,25.0; 25.0,Air,20,40,FALSE,76,33.33333333,,
2019-11-03,SLG , FTO , TiO2-c ,,, Perovskite ,,,,, Carbon,0.09,nip,FALSE,Cs,Pb,Br,3,nan,2.31,2,Spin-coating >> Spin-coating,DMF; DMSO >> H2O; Methanol,9; 1 >> 1; 5,Unknown,FALSE,Unknown,Unknown,5.33,4.06,TRUE,ISOS-D-2,Dark,FALSE,Open circuit,70; 70,Air,40,600,FALSE,76,500,,
2018-11-07 00:00:00,SLG , FTO , TiO2-c , TiO2-mp ,, Perovskite , CT2 , MoO3 ,,, Ag,0.16,nip-mp,FALSE,MA,Pb,I,3,,1.6,1,Spin-coating,DMSO; GBL,3; 7,Toluene,FALSE,Unknown,Unknown,15.59,,TRUE,ISOS-D-1I,Dark,FALSE,Open circuit,25.0; 25.0,Unknown,2,1344,FALSE,76,1120,,
2020-06-05,SLG , ITO , SnO2-np ,,, Perovskite , CuSCN , MoOx ,,, Au,,nip,FALSE,Cs; FA; MA,Pb,Br; I,0.51; 2.49,nan,nan,1,Spin-coating,DMF; DMSO,3.54; 1,Chlorobenzene,FALSE,Unknown,Unknown,13.1,13.5,TRUE,ISOS-L-1I,,FALSE,Open circuit,nan; nan,N2,5,4800,FALSE,76,4000,,
2020-02-05,SLG , FTO , TiO2-c , TiO2-mp ,, Perovskite , (CH3)3SPbI3 , Spiro-MeOTAD ,,, Au,0.1,nip-mp,FALSE,Cs; FA; MA | (CH3)3S,Pb | Pb,Br; I | I,0.51; 2.49 | 3,nan,1.63 | nan,2,Spin-coating | Spin-coating >> Spin-coating,DMF; DMSO >> IPA | IPA,4; 1 | 1,Chlorobenzene,FALSE,Unknown,Unknown,17.97,15.97,TRUE,ISOS-D-1,Dark,FALSE,Open circuit,nan; nan,Unknown,,450,FALSE,76,375,,
2018-06-06 00:00:00,SLG , FTO , TiO2-c ,,, Perovskite , Spiro-MeOTAD ,,,, Ag,0.045,nip,FALSE,MA,Pb,I,3,PCBPEG-4k,1.6,1,Spin-coating,DMSO; GBL,3; 7,Chlorobenzene,FALSE,Unknown,Unknown,17.72,,TRUE,ISOS-D-1,Dark,FALSE,Open circuit,25.0; 25.0,Air,32,360,FALSE,76.1,301.2552301,,
2016-05-26 00:00:00,SLG , FTO , TiO2-c ,,, Perovskite , Spiro-MeOTAD ,,,, Au,0.0813,nip,FALSE,MA,Pb,I,3,PEAI,1.6,1,Spin-coating,DMF; DMSO,4; 1,Chlorobenzene,FALSE,Unknown,Unknown,14.94,,TRUE,ISOS-D-1,Dark,FALSE,Open circuit,25.0; 25.0,Air,75,456,FALSE,76.3,384.8101266,,
2019-10-02,SLG , FTO , TiO2-c , TiO2-mp ,, Perovskite , Spiro-MeOTAD ,,,, Ag,,nip-mp,FALSE,MA,Pb,I,3,Undoped,nan,1,Spin-coating,GBL; DMSO,1; 1,Toluene,FALSE,Unknown,Unknown,19.39,19.16,TRUE,ISOS-D-2,Dark,FALSE,Open circuit,80; 80,Unknown,,20,TRUE,76.47058824,17,,
2019-04-22 00:00:00,SLG , ITO , P3CT ,,, Perovskite , PFPDI ,,,, Ag,0.1,pin,FALSE,MA,Pb,I,3,,1.6,1,Spin-coating,DMF; DMSO,1; 1,Chlorobenzene,FALSE,Unknown,Unknown,13.58,15.01,TRUE,ISOS-D-1,Dark,FALSE,Open circuit,25.0; 25.0,Air,57.8,100,FALSE,76.5,85.10638298,,
2017-08-30 00:00:00,SLG , FTO , TiO2-c , TiO2-mp ,, Perovskite , Spiro-MeOTAD ,,,, Ag,0.1,nip-mp,FALSE,MA,Pb,I,3,,1.57,1,Spin-coating,DMF,1,Diethyl ether,TRUE,UV-curable epoxy,Unknown,16.96,17.7,TRUE,ISOS-D-1,Dark,FALSE,Open circuit,25.0; 25.0,Ambient,,96,FALSE,76.5,81.70212766,,
2017-05-03 00:00:00,SLG , FTO , TiO2-c , TiO2-mp , Al2O3-mp , Perovskite ,,,,, Carbon,0.14,nip-mp-carbon,FALSE,MA,Pb,I,3,5-AVAI,1.6,1,Drop-infiltration,GBL,1,Unknown,FALSE,Unknown,Unknown,8.72,,TRUE,ISOS-D-1,Dark,FALSE,Open circuit,25.0; 25.0,Air,40,380,FALSE,76.76,327.0223752,,
2016-02-03 00:00:00,SLG , FTO , TiO2-c ,,, Perovskite , Spiro-MeOTAD ,,,, Au,0.049,nip,FALSE,(PEA); MA,Pb,I,121,,,1,Spin-coating,DMF,1,Unknown,FALSE,Unknown,Unknown,18.24,,TRUE,ISOS-D-1,Dark,FALSE,Open circuit,25.0; 25.0,Air,55,336,FALSE,76.8,289.6551724,,
2016-02-16 00:00:00,SLG , FTO , TiO2-c , TiO2-mp ,, Perovskite , Spiro-MeOTAD ,,,, Au,0.16,nip-mp,FALSE,MA,Pb,I,3,,1.6,1,Spin-coating,DMF,1,Chlorobenzene,FALSE,Unknown,Unknown,15.6,,TRUE,ISOS-D-1,Dark,FALSE,Open circuit,25.0; 25.0,Air,,4320,FALSE,76.8,3724.137931,,
2019-11-18 00:00:00,SLG , FTO , NiO-c ,,, Perovskite , PCBM-60 ,,,, Ag,0.25,pin,FALSE,MA,Pb,I,3,,1.55,1,Spin-coating,DMSO; GBL,3; 7,Chlorobenzene,FALSE,Unknown,Unknown,16.39,16.12,TRUE,ISOS-L-1I,Light,FALSE,Open circuit,22.0; 22.0,Unknown,2,960,FALSE,77,834.7826087,,
2019-12-16 00:00:00,SLG , FTO , SnO2-np ,,, Perovskite , Spiro-MeOTAD ,,,, Ag,0.045,nip,FALSE,FA; MA,Pb,I,3,,1.57,1,Spin-coating,DMF; DMSO,7; 3,Ethyl acetate,FALSE,Unknown,Unknown,17.44,,TRUE,ISOS-D-2,Dark,FALSE,Open circuit,120.0; 120.0,Air,40,2,FALSE,77,1.739130435,,59
2019-11-11 00:00:00,SLG , FTO , TiO2-c , ZnO-np ,, Perovskite , Spiro-MeOTAD ,,,, Ag,0.09,nip,FALSE,Cs; FA,Pb,Br; I,0.51; 2.5,,,1,Spin-coating,DMF; DMSO,4; 1,Unknown,FALSE,Unknown,Unknown,18.1,17.9,TRUE,ISOS-D-1,Dark,FALSE,Open circuit,25.0; 25.0,Air,40,720,FALSE,77,626.0869565,,
2019-06-12 00:00:00,SLG , FTO , TiO2-c , TiO2-mp ,, Perovskite , BDT-4MeOTPA ,,,, Au,0.1,nip-mp,FALSE,Cs; FA; MA,Pb,Br; I,0.51; 2.49,,,1,Spin-coating,DMF; DMSO,4; 1,Chlorobenzene,FALSE,Unknown,Unknown,8.78,7.79,TRUE,ISOS-D-1,Dark,FALSE,Open circuit,40.0; 40.0,Ambient,,672,FALSE,77,584.3478261,,
2019-08-26 00:00:00,SLG , FTO , TiO2-c , TiO2-mp ,, Perovskite , IDT2 ,,,, Au,0.105,nip-mp,FALSE,FA; MA,Pb,Br; I,0.45; 2.55,,1.51,1,Spin-coating,DMF; DMSO,4; 1,Chlorobenzene,FALSE,Unknown,Unknown,15.36,15.77,TRUE,ISOS-D-1,Dark,FALSE,Open circuit,25.0; 25.0,Air,40,500,FALSE,77,434.7826087,,
2018-10-31 00:00:00,SLG , FTO , TiO2-c ,,, Perovskite , Spiro-MeOTAD ,,,, Au,0.1,nip,FALSE,Cs; FA,Pb,I,3,,,1,Spin-coating,DMSO; GBL,3; 7,Chlorobenzene,FALSE,Unknown,Unknown,,,TRUE,ISOS-D-2,Dark,FALSE,Open circuit,100.0; 100.0,Air,,24,FALSE,77,#DIV/0!,,
2015-12-03 00:00:00,SLG , FTO , TiO2-c ,,, Perovskite , Spiro-MeOTAD ,,,, Au,0.1,nip,FALSE,MA,Pb,I,3,,1.56,2,Evaporation >> CBD,none >> IPA,1 >> 1,Unknown,FALSE,Unknown,Unknown,12.1,11.7,TRUE,ISOS-D-1,Dark,FALSE,Open circuit,25.0; 25.0,Air,30,1440,FALSE,77,1252.173913,,
2019-01-10,SLG , FTO , TiO2-c ,,, Perovskite , Spiro-MeOTAD ,,,, Au,0.05,nip,FALSE,Cs; FA; MA,Pb,Br; I,0.51; 2.49,nan,nan,1,Spin-coating,DMF; DMSO,4; 1,Chlorobenzene,TRUE,Unknown,Unknown,12.6,,FALSE,ISOS-D-1,Dark,FALSE,Open circuit,25.0; 25.0,Air,,4800,FALSE,77,4173.913043,,
2019-02-18 00:00:00,Transparent wood , ITO , TiO2-c ,,, Perovskite , Spiro-MeOTAD ,,,, Au,0.126,nip,FALSE,FA; MA,Pb,Br; I,0.45; 2.55,,,1,Spin-coating,DMF; DMSO,4; 1,Chlorobenzene,FALSE,Unknown,Unknown,16.8,15.9,TRUE,ISOS-L-1,Light,FALSE,Open circuit,26.0; 26.0,Air,,720,FALSE,77,626.0869565,,
2019-03-20 00:00:00,SLG , FTO , TiO2-c , SWCNTs; TiO2-mp ,, Perovskite , Spiro-MeOTAD ,,,, Au,0.1,nip,FALSE,Cs; FA; MA,Pb,Br; I,0.5; 2.5,,,1,Spin-coating,DMF; DMSO,4; 1,Chlorobenzene,FALSE,Unknown,Unknown,17.09,,TRUE,ISOS-D-1,Dark,FALSE,Open circuit,25.0; 25.0,Ambient,,1,FALSE,77,0.869565217,,
2019-09-02 00:00:00,SLG , FTO , TiO2-c , TiO2-mp ,, Perovskite , Spiro-MeOTAD ,,,, Au,0.09,nip-mp,FALSE,MA; PA,Pb,I,16,PAI,,1,Spin-coating,DMF; DMSO,4; 1,Chlorobenzene,FALSE,Unknown,Unknown,12.04,,TRUE,ISOS-D-1,Dark,FALSE,Open circuit,25.0; 25.0,Air,50,1440,FALSE,77,1252.173913,,90
2016-12-28,SLG , FTO , TiO2-c , TiO2-mp ,, Perovskite , Spiro-MeOTAD ,,,, Au,,nip-mp,FALSE,MA,Pb,I,3,nan,nan,2,Spin-coating >> Dipp-coating,DMF >> IPA,1 >> 1,Unknown,FALSE,Unknown,Unknown,14.87,,TRUE,ISOS-D-1,Indoor light,FALSE,Open circuit,nan; nan,Air,50,240,TRUE,77,208.6956522,,
2016-06-22 00:00:00,SLG , FTO , Zn2SnO4 , Zn2SnO4-fiber ,, Perovskite , Spiro-MeOTAD ,,,, Au,0.03,nip,FALSE,FA; MA,Pb,Br; I,0.45; 2.55,,,1,Spin-coating,DMSO; GBL,3; 7,Unknown,FALSE,Unknown,Unknown,16.39,,TRUE,ISOS-D-1,Dark,FALSE,Open circuit,25.0; 25.0,Air,,16.7,FALSE,77,14.52173913,,
2018-09-06 00:00:00,SLG , FTO , TiO2-c , TiO2-mp , Al2O3-c, Perovskite , Spiro-MeOTAD ,,,, Au ,0.16,nip-mp,FALSE,MA,Pb,I,3,,1.6,1,Spin-coating,DMF; DMSO,9; 1,Diethyl ether,TRUE,Al2O3,Unknown,17.4,,TRUE,ISOS-D-1,Dark,FALSE,Open circuit,25.0; 25.0,Air,80,2256,FALSE,77,1961.73913,,
2020-03-23,SLG , ITO , PTAA ,,, Perovskite , C60 , BCP ,,, Ag,,pin,FALSE,(PEA); Cs; FA; MA,Pb,Br; I,0.6; 2.4,SCN,1.68,1,Spin-coating,DMF; NMP,4; 1,Diethyl ether,FALSE,Unknown,Unknown,19.58,19.46,TRUE,ISOS-L-1I,Sulfur plasma,FALSE,Passive resistance,20; 20,N2,,324,FALSE,77,281.7391304,,
2016-08-16 00:00:00,SLG , FTO , PEDOT:PSS ,,, Perovskite , PCBM-60 , BCP ,,, Ag,0.075,pin,FALSE,MA,Pb,I,3,Cl,1.6,2,Spin-coating >> Spin-coating,DMF >> IPA,1 >> 1,Unknown,FALSE,Unknown,Unknown,18.3,18.1,TRUE,ISOS-D-1,Dark,FALSE,Open circuit,25.0; 25.0,Air,1,1176,FALSE,77,1022.608696,,
2016-10-27 00:00:00,SLG , ITO ,,,, Perovskite , PCBM-70; PTB7-Th , Ca ,,, Al,0.04,pin,FALSE,FA,Pb,Cl,3,,3,1,Spin-coating,DMF,1,Toluene,FALSE,Unknown,Unknown,8.75,,TRUE,ISOS-D-1I,Dark,FALSE,Open circuit,25.0; 25.0,N2,0,168,FALSE,77,146.0869565,,
