Repository: Bashayer199/data

File: data.csv (part 27 of 48)
2019-04-22 00:00:00,SLG , FTO , TiO2-c , TiO2-mp , Al2O3-mp , Perovskite ,,,,, Carbon,0.16,nip-mp-carbon,FALSE,MA,Pb,I,3,,1.6,2,Spin-coating >> CBD,DMF >> IPA,1 >> 1,Unknown,FALSE,Unknown,Unknown,9.52,,TRUE,ISOS-D-1I,Dark,FALSE,Open circuit,25.0; 25.0,N2,0,1200,FALSE,77,1043.478261,,
2017-09-01 00:00:00,SLG , FTO , TiO2-c ,,, Perovskite , Spiro-MeOTAD , MoO3 ,,, Al,0.1,nip,FALSE,MA,Pb,I,3,,1.6,2,Spin-coating >> Spin-coating,DMF; DMSO; HCl >> IPA,9; 1; 0.25 >> 1,Unknown,FALSE,Unknown,Unknown,17.8,14.7,TRUE,ISOS-D-1,Dark,FALSE,Open circuit,25.0; 25.0,Air,85,300,FALSE,77,260.8695652,,
2019-03-11 00:00:00,SLG , ITO , TiO2-c ,,, Perovskite , Spiro-MeOTAD , MoO3 ,,, Ag,0.045,nip,FALSE,MA,Pb,I,3,DA2PbI4,1.6,1,Spin-coating,DMF,1,Chlorobenzene,FALSE,Unknown,Unknown,15.73,11.63,TRUE,ISOS-D-1I,Dark,FALSE,Open circuit,25.0; 25.0,Unknown,0,1440,FALSE,77,1252.173913,,81
2018-06-19 00:00:00,SLG , FTO , TiO2-c , TiO2-mp ,, Perovskite , Spiro-MeOTAD ,,,, Au,0.16,nip-mp,FALSE,Cs; FA; MA,Pb,Br; I,0.45; 2.55,Rb,,1,Spin-coating,DMF; DMSO,4; 1,Chlorobenzene,FALSE,Unknown,Unknown,17.4,,TRUE,ISOS-D-1,Dark,FALSE,Open circuit,25.0; 25.0,Air,50,720,FALSE,77.1,628.8209607,,
2019-11-06 00:00:00,SLG , ITO , SnO2-c ,,, Perovskite , Spiro-MeOTAD ,,,, Au,0.15,nip,FALSE,MA,Pb,I,3,,1.45,1,Spin-coating,DMF; DMSO,9; 1,Chlorobenzene,FALSE,Unknown,Unknown,17.13,16.11,TRUE,ISOS-D-1,Dark,FALSE,Open circuit,25.0; 25.0,Air,25,480,FALSE,77.2,421.0526316,,
2019-11-06 00:00:00,SLG , ITO , SnO2-c ,,, Perovskite , Spiro-MeOTAD ,,,, Au,0.15,nip,FALSE,Cs; FA; MA,Pb,Br; I,0.51; 2.49,,,1,Spin-coating,DMF; DMSO,4; 1,Chlorobenzene,FALSE,Unknown,Unknown,18.1,17.44,TRUE,ISOS-D-1,Dark,FALSE,Open circuit,25.0; 25.0,Air,25,480,FALSE,77.2,421.0526316,,
2017-05-03 00:00:00,SLG , FTO , TiO2-c , ZrO2-mp , TiO2-mp , Perovskite ,,,,, Carbon,0.14,nip-mp-carbon,FALSE,MA,Pb,I,3,5-AVAI,1.6,1,Drop-infiltration,GBL,1,Unknown,FALSE,Unknown,Unknown,5.48,,TRUE,ISOS-D-1,Dark,FALSE,Open circuit,25.0; 25.0,Air,40,380,FALSE,77.3,334.8017621,,
2018-07-02 00:00:00,SLG , ITO , NiO-c ,,, Perovskite , PCBM-60 , SnO2-c ,,, Ag,0.09,pin,FALSE,MA,Pb,I,3,,1.6,1,Spin-coating,DMF; DMSO,,Air,FALSE,Unknown,Unknown,12.8,,TRUE,ISOS-D-2I,Dark,FALSE,Open circuit,85.0; 85.0,N2,0,1000,FALSE,77.3,881.0572687,,77.3
2018-11-19 00:00:00,SLG , FTO , TiO2-c , TiO2-mp ,, Perovskite , FA-CN ,,,, Au,0.1,nip-mp,FALSE,FA; MA,Pb,Br; I,0.51; 2.49,,,1,Spin-coating,DMF; DMSO,4; 1,Trifluorotoluene,FALSE,Unknown,Unknown,14.19,,TRUE,ISOS-D-1,Dark,FALSE,Open circuit,25.0; 25.0,Air,55,5000,TRUE,77.5,4444.444444,,
2016-01-25,SLG , ITO , PEDOT:PSS ,,, Perovskite , PCBM-60 ,,,, Al,0.04,pin,FALSE,MA,Pb,I,3,nan,1.6,1,Spin-coating,DMSO; GBL,3; 7,Unknown,TRUE,SLG,Unknown,6.21,8.01,TRUE,ISOS-D-1I,Dark,FALSE,Open circuit,nan; nan,N2,,2400,FALSE,77.6,2142.857143,,
2019-02-04 00:00:00,SLG , FTO , TiO2-c , TiO2-mp ,, Perovskite , ACE-QA-ACE ,,,, Ag,0.1,nip-mp,FALSE,MA,Pb,I,3,,1.6,1,Spin-coating,DMF; DMSO,3; 2,Chlorobenzene,FALSE,Unknown,Unknown,18,18.2,TRUE,ISOS-D-1,Dark,FALSE,Open circuit,35.0; 35.0,Air,75,725,FALSE,78,659.0909091,,
2019-12-26 00:00:00,SLG , FTO , TiO2-c ,,, Perovskite ,,,,, Ag,0.25,nip,FALSE,MA,Pb,Br,3,,,1,Spin-coating,DMF,1,Unknown,FALSE,Unknown,Unknown,7.31,,TRUE,ISOS-D-1,Dark,FALSE,Open circuit,25.0; 25.0,Air,75,720,FALSE,78,654.5454545,,
2016-06-08 00:00:00,SLG , ITO , NiO-c ,,, Perovskite , HATNASOC7-Cs ,,,, Ag,0.112,pin,FALSE,MA,Pb,I,3,,1.6,1,Spin-coating,DMSO; GBL,9; 7,Toluene,FALSE,Unknown,Unknown,17.62,17.22,TRUE,ISOS-D-1,Dark,FALSE,Open circuit,25.0; 25.0,Air,40,720,FALSE,78,654.5454545,,
2019-02-22 00:00:00,SLG , FTO , TiO2-c ,,, Perovskite , p-DTS(FBTTh2)2 ,,,, Ag,0.16,nip,FALSE,MA,Pb,I,3,HI,1.5,1,Spin-coating,DMF,1,Unknown,FALSE,Unknown,Unknown,18,17.6,TRUE,ISOS_D_3,Dark,FALSE,Open circuit,85.0; 85.0,Air,85,2,FALSE,78,1.818181818,,
2019-12-09 00:00:00,SLG , FTO , SnO2-c ,,, Perovskite , Spiro-MeOTAD ,,,, Ag,0.1,nip,FALSE,Cs; FA; MA | BA,Pb | Pb,Br; I | I,0.51; 2.49 | 4,,,2,Spin-coating >> Spin-coating,DMF; DMSO >> IPA,4; 1 >> 1,Chlorobenzene,FALSE,Unknown,Unknown,19.43,17.45,TRUE,ISOS-D-2,Dark,FALSE,Open circuit,85.0; 85.0,Air,,600,FALSE,78,545.4545455,,
2020-03-02,SLG , FTO , TiO2-c , TiO2-mp ,, Perovskite , Spiro-MeOTAD ,,,, Ag,,nip-mp,FALSE,MA,Pb,I,3,MAAc,1.59,2,Spin-coating >> Spin-coating,DMF; DMSO >> IPA,7; 3 >> 1,Unknown,FALSE,Unknown,Unknown,16.24,,TRUE,ISOS-D-1,Dark,FALSE,Open circuit,nan; nan,Air,30,360,FALSE,78,327.2727273,,
2015-08-26 00:00:00,SLG , ITO ,,,, Perovskite , PCBM-60 ,,,, Al,0.1,pin,FALSE,MA,Pb,I,3,,1.6,1,Spin-coating,DMF; DMSO; NMP,7; 3; 0.05,Toluene,FALSE,Unknown,Unknown,12.78,12.21,TRUE,ISOS-D-1I,Dark,FALSE,Open circuit,25.0; 25.0,N2,0,3600,FALSE,78,3272.727273,,
2018-02-07 00:00:00,SLG , FTO , TiO2-c , TiO2-mp ,, Perovskite , asy-PBTBDT ,,,, Au,0.09,nip-mp,FALSE,Cs; FA; MA,Pb,Br; I,0.45; 2.55,,,1,Spin-coating,DMF; DMSO,4; 1,Chlorobenzene,FALSE,Unknown,Unknown,16.8,,TRUE,ISOS-D-2,Dark,FALSE,Open circuit,75.0; 75.0,Air,60,12,FALSE,78,10.90909091,,
2019-08-02 00:00:00,SLG , FTO , TiO2-c , TiO2-mp ,, Perovskite , P1 ,,,, Au,0.2,nip-mp,FALSE,Cs; FA; MA,Pb,Br; I,0.5; 2.5,,,1,Spin-coating,DMF; DMSO,4; 1,Chlorobenzene,FALSE,Unknown,Unknown,7.1,,TRUE,ISOS-D-1,Dark,FALSE,Open circuit,25.0; 25.0,Air,10,2100,FALSE,78,1909.090909,,
2019-10-17 00:00:00,SLG , FTO , SnO2-np , OTES:APTES-SAM ,, Perovskite , PTAA ,,,, Au,0.09,nip,FALSE,Cs; FA; MA,Pb,Br; I,0.51; 2.49,,,1,Spin-coating,DMF; DMSO,7; 3,Chlorobenzene,FALSE,Unknown,Unknown,20.33,19.91,TRUE,ISOS-D-1,Dark,FALSE,Open circuit,25.0; 25.0,Air,50,384,FALSE,78,349.0909091,,
2019-07-31 00:00:00,SLG , FTO , TiO2-c ,,, Perovskite , PTAA ,,,, Au,0.09,nip,FALSE,Cs,Pb,Br; I,0.15; 2.85,,1.7,1,Spin-coating,DMF; DMSO,9; 1,Unknown,FALSE,Unknown,Unknown,17.17,17,TRUE,ISOS-D-1,Dark,FALSE,Open circuit,25.0; 25.0,Air,45,144,FALSE,78,130.9090909,,
2018-04-05 00:00:00,SLG , FTO , TiO2-c , TiO2-mp ,, Perovskite , PTAA ,,,, Au,0.09,nip-mp,FALSE,MA,Pb,I,3,,1.6,1,Spin-coating,DMF,1,Chlorobenzene,FALSE,Unknown,Unknown,19.01,16.57,TRUE,ISOS-D-1,Dark,FALSE,Open circuit,25.0; 25.0,Ambient,,1680,FALSE,78,1527.272727,,
2018-12-10 00:00:00,SLG , AZO , ZnO, PCBM-60 ,, Perovskite , Spiro-MeOTAD ,,,, Au,0.06,nip,FALSE,Cs; FA; MA,Pb,Br; I,0.51; 2.49,Undoped,,1,Spin-coating,DMF; DMSO,4; 1,Chlorobenzene,FALSE,Unknown,Unknown,13.4,,TRUE,ISOS-D-1,Dark,FALSE,Open circuit,25.0; 25.0,Air,15,216,FALSE,78,196.3636364,,
2019-03-27 00:00:00,SLG , ITO , C60 ,,, Perovskite , Spiro-MeOTAD ,,,, Au,1,nip,FALSE,FA; MA,Pb,Br; I,0.45; 2.55,,,1,Spin-coating,DMF; DMSO,4; 1,Chlorobenzene,FALSE,Unknown,Unknown,15.93,14.38,TRUE,ISOS-L-1,White LED,FALSE,Open circuit,25.0; 25.0,Air,45,1000,FALSE,78,909.0909091,,78
2018-11-13 00:00:00,SLG , FTO , TiO2-c ,,, Perovskite , Spiro-MeOTAD ,,,, Au,0.075,nip,FALSE,MA,Pb,I,3,I2,1.6,2,Spin-coating >> Spin-coating,DMF >> IPA,1 >> 1,Unknown,FALSE,Unknown,Unknown,18.63,17.12,TRUE,ISOS-D-1,Dark,FALSE,Open circuit,25.0; 25.0,Air,20,280,FALSE,78,254.5454545,,
2019-04-20 00:00:00,SLG , FTO , TiO2-c ,,, Perovskite , Spiro-MeOTAD ,,,, Au,0.09,nip,FALSE,Cs,Pb,Br; I,2; 1,,,1,Spin-coating,DMSO,1,Unknown,FALSE,Unknown,Unknown,8.46,,TRUE,ISOS-D-1,Dark,FALSE,Open circuit,28.0; 28.0,Air,35,1200,FALSE,78,1090.909091,,
2019-04-20 00:00:00,SLG , FTO , TiO2-c ,,, Perovskite , Spiro-MeOTAD ,,,, Au,0.09,nip,FALSE,Cs,Pb,Br; I,2; 1,,,1,Spin-coating,DMSO,1,Unknown,FALSE,Unknown,Unknown,8.24,,TRUE,ISOS-D-1,Dark,FALSE,Open circuit,28.0; 28.0,Air,35,1200,FALSE,78,1090.909091,,
2014-07-24 00:00:00,SLG , FTO , TiO2-c ,,, Perovskite , Spiro-MeOTAD ,,,, Au,0.224,nip,FALSE,MA,Pb,I,3,Cl,1.6,1,Spin-coating,DMF,1,Unknown,FALSE,Unknown,Unknown,10.8,,TRUE,ISOS-D-1,Dark,FALSE,Open circuit,25.0; 25.0,Air,,2160,FALSE,78,1963.636364,,
2019-04-05 00:00:00,SLG , FTO , TiO2-c ,,, Perovskite , Spiro-MeOTAD ,,,, Au,0.15,nip,FALSE,MA,Pb,I,3,Cl,1.6,1,Spin-coating,GBL; NMP,1; 5,Diethyl ether,FALSE,Unknown,Unknown,15.11,11.71,TRUE,ISOS-D-1,Dark,FALSE,Open circuit,25.0; 25.0,Air,30,504,FALSE,78,458.1818182,,
2019-04-05 00:00:00,SLG , FTO , TiO2-c ,,, Perovskite , Spiro-MeOTAD ,,,, Au,0.15,nip,FALSE,MA,Pb,I,3,Cl,1.6,1,Spin-coating,GBL; NMP,1; 5,Diethyl ether,FALSE,Unknown,Unknown,11.26,8.37,TRUE,ISOS-D-1,Dark,FALSE,Open circuit,25.0; 25.0,Air,30,504,FALSE,78,458.1818182,,
2019-04-05 00:00:00,SLG , FTO , TiO2-c ,,, Perovskite , Spiro-MeOTAD ,,,, Au,0.15,nip,FALSE,MA,Pb,I,3,Cl,1.6,1,Spin-coating,GBL; NMP,1; 5,Diethyl ether,FALSE,Unknown,Unknown,11.24,7.51,TRUE,ISOS-D-1,Dark,FALSE,Open circuit,25.0; 25.0,Air,30,504,FALSE,78,458.1818182,,
2020-01-13 00:00:00,SLG , FTO , TiO2-c ,,, Perovskite , Spiro-MeOTAD ,,,, Au,0.1,nip,FALSE,Cs; FA; MA,Pb,Br; I,0.51; 2.49,,,1,Spin-coating,DMF; DMSO,4; 1,Chlorobenzene,FALSE,Unknown,Unknown,15.31,,TRUE,ISOS-D-1,Dark,FALSE,Open circuit,25.0; 25.0,Air,11.3,2184,FALSE,78,1985.454545,,80
2019-12-10 00:00:00,SLG , FTO , TiO2-c ,,, Perovskite , Spiro-MeOTAD ,,,, Au,0.09,nip,FALSE,FA; MA,Pb,I,3,,,1,Spin-coating,DMF; DMSO,3; 7,Chlorobenzene,FALSE,Unknown,Unknown,19.84,18.29,TRUE,ISOS-D-1,Dark,FALSE,Open circuit,30.0; 30.0,Air,40,800,FALSE,78,727.2727273,,
2019-07-25 00:00:00,SLG , FTO , TiO2-c ,,, Perovskite , Spiro-MeOTAD ,,,, Au,0.09,nip,FALSE,FA,Pb,I,3,Cl,1.48,2,Spin-coating >> Spin-coating,DMF; DMSO >> IPA,4; 1 >> 1,Chlorobenzene,FALSE,Unknown,Unknown,21.23,16.09,TRUE,ISOS-D-1,Dark,FALSE,Open circuit,30.0; 30.0,Air,20,500,FALSE,78,454.5454545,,
2016-06-22 00:00:00,SLG , FTO , Zn2SnO4 , rGO; Zn2SnO4-fiber ,, Perovskite , Spiro-MeOTAD ,,,, Au,0.03,nip,FALSE,FA; MA,Pb,Br; I,0.45; 2.55,,,1,Spin-coating,DMSO; GBL,3; 7,Unknown,FALSE,Unknown,Unknown,17.89,17.77,TRUE,ISOS-D-1,Dark,FALSE,Open circuit,25.0; 25.0,Air,,16.7,FALSE,78,15.18181818,,
2018-09-21 00:00:00,SLG , FTO , TiO2-c , TiO2-mp ,, Perovskite , Spiro-MeOTAD ,,,, Au,0.09,nip-mp,FALSE,FA; MA,Pb,Br; I,0.45; 2.55,PLMF,,1,Spin-coating,DMF; DMSO,4; 1,Chlorobenzene,FALSE,Unknown,Unknown,18,,TRUE,ISOS-D-1,Dark,FALSE,Open circuit,25.0; 25.0,Air,40,1000,FALSE,78,909.0909091,,78
2019-05-03 00:00:00,SLG , FTO , TiO2-c , TiO2-mp ,, Perovskite , Spiro-MeOTAD ,,,, Au,0.16,nip-mp,FALSE,Cs; FA; MA,Pb,Br; I,0.51; 2.49,,,1,Spin-coating,DMF; DMSO,4; 1,Chlorobenzene,FALSE,Unknown,Unknown,19.67,19.42,TRUE,ISOS-L-1I,Light,FALSE,MPPT,25.0; 25.0,N2,0,500,TRUE,78,454.5454545,,
2020-01-17,SLG , FTO , TiO2-c , TiO2-mp ,, Perovskite , Spiro-MeOTAD ,,,, Au,0.16,nip-mp,FALSE,FA; MA,Pb,Br; I,0.45; 2.55,nan,1.6,1,Spin-coating,DMF; DMSO,7; 3,Chlorobenzene,FALSE,Unknown,Unknown,14.38,12.81,TRUE,ISOS-D-1,Dark,FALSE,Open circuit,nan; nan,Air,20,720,FALSE,78,654.5454545,,20
2019-07-02,SLG , FTO , TiO2-c , TiO2-mp , SnO2 , Perovskite , V1160 ,,,, Au,0.16,nip-mp,FALSE,Cs; FA; MA,Pb,Br; I,0.36; 2.64,nan,nan,1,Spin-coating,DMF; DMSO,4; 1,Chlorobenzene,FALSE,Unknown,Unknown,18.27,16.55,TRUE,ISOS-D-1,Dark,FALSE,Open circuit,nan; nan,Air,45,700,FALSE,78,636.3636364,,
2016-03-11 00:00:00,SLG , ITO ,,,, Perovskite , C60 , BCP ,,, Ag,0.1,pin,FALSE,MA,Pb,I,3,,1.6,1,Spin-coating,DMF,1,Chlorobenzene,FALSE,Unknown,Unknown,12.2,10.2,TRUE,ISOS-D-1,Dark,FALSE,Open circuit,25.0; 25.0,Air,,250,FALSE,78,227.2727273,,
2019/05/07 00:00:00,SLG , ITO , PTAA ,,, Perovskite, C60 , BCP ,,, Cu,0.01,pin,FALSE,MA,Pb,I,3,Unknown,1.6,1,Single crystal growth,GBL,1,Unknown,FALSE,Unknown,Unknown,,,TRUE,ISOS-D-1,Dark,FALSE,Open circuit,22.0; 22.0,Air,,5,FALSE,78,#DIV/0!,,
2018-03-20 00:00:00,SLG , FTO , NiO-c ,,, Perovskite , PCBM-60 , BCP ,,, Ag,0.09,pin,FALSE,MA,Eu; Pb,I,3,,,1,Spin-coating,DMSO; GBL,3; 7,Chlorobenzene,FALSE,Unknown,Unknown,16.4,,TRUE,ISOS-D-1,Dark,FALSE,Open circuit,25.0; 25.0,Air,25,288,FALSE,78,261.8181818,,
2019-10-09 00:00:00,SLG , ITO , NiO-c , SY3 ,, Perovskite , PCBM-60 , BCP ,,, Ag,0.1,pin,FALSE,MA,Pb,I,3,,1.6,1,Spin-coating,DMF; DMSO,4; 1,Toluene,FALSE,Unknown,Unknown,14.39,,TRUE,ISOS-D-1,Dark,FALSE,Open circuit,25.0; 25.0,Air,40,216,FALSE,78,196.3636364,,
2019-08-10 00:00:00,SLG , ITO , PEDOT:PSS ,,, Perovskite , PCBM-60 , BCP ,,, Ag,0.075,pin,FALSE,FA; MA,Pb,I,3,Cl,,2,Spin-coating >> Spin-coating,DMF >> IPA,1 >> 1,Unknown,FALSE,Unknown,Unknown,16.3,,TRUE,ISOS-L-1I,Light,FALSE,Open circuit,25.0; 25.0,Unknown,,2,FALSE,78,1.818181818,,
2019-11-18 00:00:00,SLG , ITO , PEDOT:PSS ,,, Perovskite , PCBM-60 , BCP ,,, Ag,0.07,pin,FALSE,MA,Pb,I,3,,1.6,1,Spin-coating,DMSO; GBL,3; 7,Diethyl ether; Toluene,FALSE,Unknown,Unknown,16.02,,TRUE,ISOS-D-1,Dark,FALSE,Open circuit,22.0; 22.0,Air,30,200,FALSE,78,181.8181818,,
2019-03-01 00:00:00,SLG , ITO , SnO2-c ,,, Perovskite ,,,,, Carbon,0.085,nip,FALSE,Cs,Pb,Br; I,1; 2,,,1,Spin-coating,DMSO,1,Unknown,FALSE,Unknown,Unknown,9.14,,TRUE,ISOS-D-1,Dark,FALSE,Open circuit,25.0; 25.0,Air,30,480,FALSE,78,436.3636364,,
2019-11-03,SLG , FTO , TiO2-c ,,, Perovskite ,,,,, Carbon,0.09,nip,FALSE,Cs,Pb,Br,3,nan,2.31,2,Spin-coating >> Spin-coating,DMF; DMSO >> H2O; Methanol,9; 1 >> 1; 5,Unknown,FALSE,Unknown,Unknown,8.11,7.28,TRUE,ISOS-D-1,Dark,FALSE,Open circuit,20; 20,Air,85,480,FALSE,78,436.3636364,,
2019-04-25 00:00:00,SLG , FTO , TiO2-c , TiO2-mp ,, Perovskite ,,,,, Carbon,0.0625,nip-mp-carbon,FALSE,Cs,Pb,I,3,HI,1.67,1,Spin-coating,DMF,1,Unknown,FALSE,Unknown,Unknown,,,TRUE,ISOS-L-2,Light,FALSE,Open circuit,65.0; 65.0,Air,40,10,FALSE,78,#DIV/0!,,
2019-04-25 00:00:00,SLG , FTO , TiO2-c , TiO2-mp ,, Perovskite ,,,,, Carbon,0.0625,nip-mp-carbon,FALSE,Cs,Pb,I,3,HI,1.68,1,Spin-coating,DMF,1,Unknown,FALSE,Unknown,Unknown,,,TRUE,ISOS-L-2,Light,FALSE,Open circuit,65.0; 65.0,Air,40,24,FALSE,78,#DIV/0!,,
2018-07-23 00:00:00,PET , ITO , PEDOT:PSS , NiO-c ,, Perovskite , PCBM-60 , TIPD ,,, Al,0.04,pin,FALSE,MA,Pb,I,3,Cl,1.6,1,Spin-coating,DMF,1,Unknown,TRUE,Barrier foil,UV-curable epoxy,18,17.2,TRUE,ISOS-D-1,Dark,FALSE,Open circuit,25.0; 25.0,Air,45,1680,FALSE,78.3,1548.387097,,
2015-05-12 00:00:00,SLG , FTO , TiO2-c ,,, Perovskite , Spiro-MeOTAD ,,,, Au,0.1,nip,FALSE,MA,Pb,I,3,,1.6,1,Spin-coating,GBL,1,Unknown,FALSE,Unknown,Unknown,8.8,,TRUE,ISOS-D-1,Dark,FALSE,Open circuit,25.0; 25.0,Air,,168,FALSE,78.4,155.5555556,,
2017-05-16 00:00:00,SLG , FTO , TiO2-c ,,, Perovskite , Spiro-MeOTAD ,,,, Au,0.1,nip,FALSE,MA,Pb,I,3,,1.6,1,Spin-coating,DMSO; GBL,3; 7,Chlorobenzene,FALSE,Unknown,Unknown,15.23,9.57,TRUE,ISOS-D-1,Dark,FALSE,Open circuit,25.0; 25.0,Air,65,192,FALSE,78.5,178.6046512,,
2016-08-04 00:00:00,SLG , FTO , TiO2-c , TiO2-mp ,, Perovskite , Z1012 ,,,, Au,0.16,nip-mp,FALSE,MA,Pb,I,3,,1.6,1,Spin-coating,DMSO,1,Chlorobenzene,FALSE,Unknown,Unknown,12.4,12.1,TRUE,ISOS-D-2,Dark,FALSE,Open circuit,80.0; 80.0,Air,30,720,FALSE,78.5,669.7674419,,
2019-11-07 00:00:00,SLG , FTO , TiO2-c ,,, Perovskite , Spiro-MeOTAD ,,,, Au,0.09,nip,FALSE,Cs; FA; MA,Pb,Br; I,0.45; 2.55,Aminobenzonitrile,,1,Spin-coating,DMF; DMSO,4; 1,Anisole,FALSE,Unknown,Unknown,21.02,20.16,TRUE,ISOS-D-1,Dark,FALSE,Open circuit,23.0; 23.0,Air,50,1000,FALSE,78.8,943.3962264,,78.8
2018-11-19 00:00:00,SLG , FTO , TiO2-c , TiO2-mp ,, Perovskite , FA-CN ,,,, Au,0.1,nip-mp,FALSE,FA; MA,Pb,Br; I,0.51; 2.49,,,1,Spin-coating,DMF; DMSO,4; 1,Trifluorotoluene,FALSE,Unknown,Unknown,13.94,,TRUE,ISOS-D-1,Dark,FALSE,Open circuit,25.0; 25.0,Air,55,5000,TRUE,78.9,4739.336493,,
2018-07-12 00:00:00,SLG , FTO , TiO2-c , TiO2-mp ,, Perovskite , V886 ,,,, Au,0.16,nip-mp,FALSE,Cs; FA; MA,Pb,Br; I,0.4; 2.6,,,1,Spin-coating,DMF; DMSO,4; 1,Trifluorotoluene,FALSE,Unknown,Unknown,17.5,,TRUE,ISOS-D-2,Dark,FALSE,Open circuit,80.0; 80.0,Air,,340,FALSE,78.9,322.2748815,,
2019-08-07 00:00:00,SLG , FTO , PEDOT:PSS ,,, Perovskite , 2-HI-PVK , PCBM-60 , BCP ,, Ag,0.08,pin,FALSE,MA,Pb,I,3,,1.6,1,Spin-coating,DMSO; GBL,3; 7,Chlorobenzene,FALSE,Unknown,Unknown,12.88,12.76,TRUE,ISOS-D-1,Dark,FALSE,Open circuit,25.0; 25.0,Air,50,240,FALSE,78.9,227.4881517,,
2015-05-21 00:00:00,SLG , FTO , TiO2-c , TiO2-mp ,, Perovskite ,,,,, Au,0.08,nip-mp,FALSE,MA,Pb,I,3,,1.6,2,Spin-coating >> CBD,DMF >> IPA,1 >> 1,Unknown,FALSE,Unknown,Unknown,10.69,,TRUE,ISOS-D-1,Dark,FALSE,Open circuit,25.0; 25.0,Air,,480,FALSE,79,457.1428571,,
2019-10-03 00:00:00,SLG , FTO , TiO2-c , TiO2-mp ,, Perovskite , B3 ,,,, Au,0.1,nip-mp,FALSE,MA,Pb,I,3,,1.6,1,Spin-coating,DMF; DMSO,4; 1,Chlorobenzene,FALSE,Unknown,Unknown,12.1,,TRUE,ISOS-D-1,Dark,FALSE,Open circuit,25.0; 25.0,Air,30,240,FALSE,79,228.5714286,,
2018-03-12 00:00:00,SLG , FTO , TiO2-c ,,, Perovskite , DR3T ,,,, Au,0.09,nip,FALSE,MA,Pb,I,3,,1.6,1,Spin-coating,DMSO; GBL,7; 3,Chlorobenzene,FALSE,Unknown,Unknown,16.7,,TRUE,ISOS-D-2I,Dark,FALSE,Open circuit,80.0; 80.0,N2,0,24,FALSE,79,22.85714286,,
2017-05-24 00:00:00,SLG , ITO , TiO2-c , PCBM-60 ,, Perovskite , Spiro-MeOTAD ,,,, Au,0.08,nip,FALSE,Cs; FA,Pb,Br; I,0.135; 2.865,,,2,Spin-coating >> Spin-coating,DMF; DMSO >> IPA,10; 1 >> 1,Unknown,FALSE,Unknown,Unknown,19,,TRUE,ISOS-D-2I,Dark,FALSE,Open circuit,85.0; 85.0,N2,0,168,FALSE,79,160,,
2020-05-08,SLG , ITO , SnO2-np ,,, Perovskite , Spiro-MeOTAD ,,,, Au,,nip,FALSE,Cs; FA; MA,Pb,Br; I,1.2; 1.8,nan,nan,1,Spin-coating,DMF; DMSO,4; 1,Chlorobenzene,FALSE,Unknown,Unknown,15.28,,TRUE,ISOS-D-1,Dark,FALSE,Open circuit,nan; nan,Unknown,20,2000,FALSE,79,1904.761905,,
2018-11-15 00:00:00,SLG , FTO , TiO2-c , TiO2-mp ,, Perovskite , Spiro-MeOTAD ,,,, Au,0.04,nip-mp,FALSE,Cs; FA; MA,Pb,I,3,KI,1.52,4,Evaporation >> Evaporation >> Gas reaction >> Dipp-coating,none >> none >> none >> IPA,1 >> 1 >> 1 >> 1,Unknown,FALSE,Unknown,Unknown,16.89,16.63,TRUE,ISOS-L-1I,White LED,FALSE,MPPT,25.0; 25.0,N2,0,100,FALSE,79,95.23809524,,
2017-03-10 00:00:00,SLG , FTO , TiO2-c , TiO2-mp ,, Perovskite , Spiro-MeOTAD ,,,, Au,0.09,nip-mp,FALSE,MA,Pb,I,3,IPA HCl,1.6,2,Spin-coating >> Spin-coating,DMF >> IPA,1 >> 1,Unknown,FALSE,Unknown,Unknown,19.19,19.05,TRUE,ISOS-D-1,Dark,FALSE,Open circuit,25.0; 25.0,Air,50,1440,FALSE,79,1371.428571,,
2018-01-02 00:00:00,SLG , ITO , TiO2-c , TiO2-mp ,, Perovskite , Spiro-MeOTAD ,,,, Au,0.25,nip-mp,FALSE,Cs,Pb,Br; I,2.8; 0.2,,,2,Spin-coating >> CBD,DMF >> IPA,1 >> 1,Unknown,FALSE,Unknown,Unknown,0.38,,TRUE,ISOS-D-1,Dark,FALSE,Open circuit,25.0; 25.0,Air,80,168,FALSE,79,160,,
2017-12-06 00:00:00,SLG , ITO , ZnO, WPF_6_oxy_F ,, Perovskite , Spiro-MeOTAD ,,,, Au,0.0707,nip,FALSE,MA,Pb,I,3,,1.6,2,Spin-coating >> CBD,DMF >> IPA,1 >> 1,Unknown,FALSE,Unknown,Unknown,6.75,,TRUE,ISOS-D-1,Dark,FALSE,Open circuit,25.0; 25.0,Air,40,792,FALSE,79,754.2857143,,
2019-03-29 00:00:00,SLG , FTO , TiO2-c , TiO2-mp ,, Perovskite , YK1 ,,,, Au,0.09,nip-mp,FALSE,FA; MA,Pb,Br; I,0.45; 2.55,,,1,Spin-coating,DMF; DMSO,4; 1,Chlorobenzene,FALSE,Unknown,Unknown,20.13,,TRUE,ISOS-L-1,Light,FALSE,MPPT,25.0; 25.0,Air,40,300,FALSE,79,285.7142857,,
2018-06-30 00:00:00,SLG , ITO , PEDOT:PSS ,,, Perovskite , PCBM-60 , AZO-np ,,, Al,0.1,pin,FALSE,MA,Pb,I,3,,1.6,1,Spin-coating,DMSO; GBL,4; 6,Chlorobenzene,FALSE,Unknown,Unknown,,,TRUE,ISOS-D-1,Dark,FALSE,Open circuit,25.0; 25.0,Air,35,480,FALSE,79,#DIV/0!,,
2018-02-20 00:00:00,SLG , ITO , PEDOT:PSS ,,, Perovskite , PCBM-60 , BCP ,,, Ag,0.09,pin,FALSE,MA,Pb,I,3,,1.6,1,Spin-coating,DMF,1,Unknown,FALSE,Unknown,Unknown,,11,TRUE,ISOS-D-1,Dark,FALSE,Open circuit,25.0; 25.0,Air,35,144,FALSE,79,#DIV/0!,,
2019-08-23 00:00:00,SLG , ITO , P3CT-Na ,,, Perovskite , PDI-V , C60 , BCP ,, Ag,0.09,pin,FALSE,FA; MA,Pb,Br; I,0.45; 2.55,Cl,,1,Spin-coating,DMF; DMSO,4; 1,Chlorobenzene,FALSE,Unknown,Unknown,19.63,19.71,TRUE,ISOS-D-1,Dark,FALSE,Open circuit,25.0; 25.0,Air,30,720,FALSE,79,685.7142857,,
2019-10-18 00:00:00,SLG , FTO , TiO2-c , TiO2-mp ,, Perovskite ,,,,, Carbon,0.09,nip-mp-carbon,FALSE,Cs,Pb,Br,3,,2.3,2,Spin-coating >> Spin-coating,DMF >> Methanol,1 >> 1,Unknown,FALSE,Unknown,Unknown,5.26,,TRUE,ISOS-D-1,Dark,FALSE,Open circuit,25.0; 25.0,Air,80,912,FALSE,79,868.5714286,,
2017-09-06 00:00:00,PET , ITO , CzPAF-TPA ,,, Perovskite , PCBM-60 , ZnO-np ,,, Ag,0.11,pin,FALSE,MA,Pb,I,3,,1.5,1,Spin-coating,DMF; DMSO,1; 1,Unknown,FALSE,Unknown,Unknown,10.35,10.52,TRUE,ISOS-D-1,Dark,FALSE,Open circuit,25.0; 25.0,Air,,500,FALSE,79,476.1904762,,
2017-09-06 00:00:00,SLG , ITO , PEDOT:PSS ,,, Perovskite , PCBM-60 , ZnO-np ,,, Ag,0.11,pin,FALSE,MA,Pb,I,3,,1.5,1,Spin-coating,DMF; DMSO,1; 1,Unknown,FALSE,Unknown,Unknown,14.69,14.45,TRUE,ISOS-D-1,Dark,FALSE,Open circuit,25.0; 25.0,Air,,500,FALSE,79,476.1904762,,
2019-08-10 00:00:00,SLG , FTO , TiO2-c , TiO2-mp ,, Perovskite , Spiro-MeOTAD ,,,, Ag,0.1,nip-mp,FALSE,MA,Pb,I,3,,1.58,2,Spin-coating >> Spin-coating,DMF; DMSO >> IPA,nan; nan >> 1,Unknown,FALSE,Unknown,Unknown,14.62,,TRUE,ISOS-D-1,Dark,FALSE,Open circuit,25.0; 25.0,Air,30,168,FALSE,79.26,162.0057859,,
2016-08-01 00:00:00,SLG , ITO , PEDOT:PSS ,,, Perovskite , PCBM-60 ,,,, Al,0.1,pin,FALSE,FA,Pb,I,3,,1.5,2,Spin-coating >> Spin-coating,DMSO; GBL @ 3; 7 >> IPA,3; 7 >> 1,Unknown,FALSE,Unknown,Unknown,14,,TRUE,ISOS-D-1I,Dark,FALSE,Open circuit,25.0; 25.0,N2,0,3600,FALSE,79.3,3478.26087,,
2019-12-05 00:00:00,SLG , ITO , SnO2-np ,,, Perovskite , Spiro-MeOTAD ,,,, Au,0.1,nip,FALSE,FA; MA,Pb,Br; I,0.15; 2.85,,1.53,2,Spin-coating >> Spin-coating,DMF; DMSO >> IPA,9; 1 >> 1,Unknown,FALSE,Unknown,Unknown,22.2,21.2,TRUE,ISOS-D-1,Dark,FALSE,Open circuit,25.0; 25.0,Air,45,120,FALSE,79.5,117.0731707,,
2017-04-26,SLG , FTO , TiO2-c , TiO2-mp ,, Perovskite , Spiro-MeOTAD ,,,, Au,0.15,nip-mp,FALSE,MA,Pb,I,3,nan,1.6,2,Spin-coating >> Spray-coating,DMF >> IPA,1 >> 1,Unknown,FALSE,Unknown,Unknown,15.5,,TRUE,ISOS-L-1I,Xenon,FALSE,Open circuit,nan; nan,N2,,200,FALSE,79.5,195.1219512,,
2017-08-15 00:00:00,SLG , FTO , TiO2-c ,,, Perovskite , Spiro-MeOTAD ,,,, Au,0.1,nip,FALSE,MA,Pb,I,3,,1.6,1,Spin-coating,DMF,1,N2,FALSE,Unknown,Unknown,,,TRUE,ISOS-D-1,Dark,FALSE,Open circuit,20.0; 20.0,Air,30,1000,FALSE,79.6,#DIV/0!,,79.6
2019-08-02 00:00:00,SLG , ITO , P3CT-N ,,, Perovskite , TMTA , PCBM-60 , C60 , TPBi , Cu,0.09,pin,FALSE,FA; MA,Pb,Br; I,0.15; 2.85,TMTA,,1,Spin-coating,DMF; DMSO,4; 1,Chlorobenzene,FALSE,Unknown,Unknown,19.83,20.26,TRUE,ISOS-L-2I,White LED,FALSE,Open circuit,60.0; 60.0,Unknown,,1000,FALSE,79.7,985.2216749,,79.7
2019-09-03,SLG , ITO , NiO ,,, Perovskite , PCBM-60 ,,,, Ag,0.25,pin,FALSE,MA,Pb,I,3,nan,1.55,1,Spin-coating,DMSO; GBL,3; 7,Chlorobenzene,FALSE,Unknown,Unknown,15.9,15.82,TRUE,ISOS-D-2,Dark,FALSE,Open circuit,120.0; 120.0,Air,60,960,FALSE,80,960,,
2020-05-19,SLG , ITO , SnO2-np , PCBM-60 ,, Perovskite , Spiro-MeOTAD ,,,, Ag,0.091,nip,FALSE,MA,Pb,I,3,Undoped,nan,1,Spin-coating,DMF; DMSO,4; 1,Chlorobenzene,FALSE,Unknown,Unknown,16.28,14.42,TRUE,ISOS-D-1,Dark,FALSE,Open circuit,nan; nan,N2,,1080,FALSE,80,1080,,
2019-09-05,SLG , FTO , SnO2-c ,,, Perovskite , Spiro-MeOTAD ,,,, Ag,0.06,nip,FALSE,MA,Pb,I,3,nan,1.6,1,Spin-coating,DMF; DMSO,4; 1,acetonitrile; Chlorobenzene,FALSE,Unknown,Unknown,18.9,17.2,TRUE,ISOS-D-1,Dark,FALSE,Open circuit,nan; nan,Air,20,408,FALSE,80,408,,
2019-12-09,SLG , FTO , SnO2-np ,,, Perovskite , Spiro-MeOTAD ,,,, Ag,0.125,nip,FALSE,FA,Pb,I,3,MACl,nan,1,Spin-coating,DMF; DMSO,8; 1,Diethyl ether,FALSE,Unknown,Unknown,21.72,20.51,TRUE,ISOS-D-1,Dark,FALSE,Open circuit,25; 25,Air,20,720,FALSE,80,720,,
2020-06-12,SLG , FTO , TiO2-c ,,, Perovskite , Spiro-MeOTAD ,,,, Ag,0.1,nip,FALSE,MA,Pb,I,3,nan,1.63,1,Spin-coating,DMF,1,Ethyl acetate,FALSE,Unknown,Unknown,18.84,,TRUE,ISOS-D-1,Dark,FALSE,Open circuit,nan; nan,Air,25,720,FALSE,80,720,,
2019-03-18,SLG , FTO , TiO2-c ,,, Perovskite , Spiro-MeOTAD ,,,, Ag,0.12,nip,FALSE,MA,Pb,I,3,nan,1.614,1,Spin-coating,DMF; DMSO,4; 1,Diethyl ether,FALSE,Unknown,Unknown,15.58,14.43,TRUE,ISOS-D-1,Dark,FALSE,Open circuit,nan; nan,Unknown,,1400,FALSE,80,1400,,
2019-08-12,SLG , FTO , TiO2-c , TiO2-mp ,, Perovskite , Spiro-MeOTAD ,,,, Ag,0.1,nip-mp,FALSE,FA; MA,Pb,I,3,MACl,nan,2,Spin-coating | Spin-coating,DMF; DMSO | IPA,10; 1 | 1,Unknown,FALSE,Unknown,Unknown,17.33,,TRUE,ISOS-D-1,Dark,FALSE,Open circuit,20.0; 20.0,Air,20,1000,FALSE,80,1000,,
2016/08/05 00:00:00,SLG , FTO , TiO2-c ,,, Perovskite , COPV1 ,,,, Au,0.04,nip,FALSE,MA,Pb,I,3,Cl,1.6,1,Spin-coating,DMF,1,Unknown,FALSE,Unknown,Unknown,12.3,,TRUE,ISOS-D-1,Dark,FALSE,Open circuit,25.0; 25.0,Air,,48,FALSE,80,48,,
2019-02-07,SLG , FTO , TiO2-c , TiO2-mp ,, Perovskite , Cu2O ,,,, Au,0.1,nip-mp,FALSE,Cs; FA; MA,Pb,Br; I,0.45; 2.55,nan,1.5,1,Spin-coating,DMF; DMSO,9; 1,Chlorobenzene,FALSE,Unknown,Unknown,11.9,,TRUE,ISOS-D-1,Dark,FALSE,Open circuit,25.0; 25.0,Ambient,,720,FALSE,80,720,,
2016-10-28,SLG , FTO , TiO2-c ,,, Perovskite , DIQ-C12 ,,,, Au,0.07,nip,FALSE,MA,Pb,I,3,nan,1.6,2,Spin-coating >> CBD,DMF >> IPA,1 >> 1,Unknown,FALSE,Unknown,Unknown,12.22,,TRUE,ISOS-D-1,Dark,FALSE,Open circuit,nan; nan,Air,90,24,FALSE,80,24,,
2019-12-06,SLG , FTO , TiO2-c , TiO2-mp ,, Perovskite , PDBD-T ,,,, Au,,nip-mp,FALSE,Cs; Ag,Bi,I,9,nan,1.86,2,Spin-coating >> Spin-coating,Unknown,nan,Unknown,FALSE,Unknown,Unknown,,,TRUE,ISOS-D-1,Dark,FALSE,Open circuit,25; 25,Air,30,1680,FALSE,80,#DIV/0!,,
2019-09-27,SLG , FTO , TiO2-c ,,, Perovskite , PTAA ,,,, Au,0.1,nip,FALSE,Cs,Pb,I,3,nan,1.7,1,Spin-coating,DMF; DMSO,9; 1,Unknown,FALSE,Unknown,Unknown,15.36,,TRUE,ISOS-D-2,Dark,FALSE,Open circuit,80.0; 80.0,Air,30,288,FALSE,80,288,,
2020-04-22,SLG , FTO , TiO2-c ,,, Perovskite , PTAA ,,,, Au,0.09,nip,FALSE,Cs,Pb,Br; I,1; 2,nan,1.91,1,Spin-coating,DMSO,1,Unknown,FALSE,Unknown,Unknown,14.34,,TRUE,ISOS-D-1,Dark,FALSE,Open circuit,25; 25,Air,30,840,FALSE,80,840,,
2020-04-07,SLG , FTO , TiO2-c , TiO2-mp ,, Perovskite , PTAA ,,,, Au,,nip-mp,FALSE,BA; FA,Sn,I,13,SnF2,1.43,1,Spin-coating,DMF; DMSO,4; 1,Unknown,FALSE,Unknown,Unknown,4.04,,TRUE,ISOS-L-2,,FALSE,Open circuit,80; 80,Unknown,,336,FALSE,80,336,,
2020-04-07,SLG , FTO , TiO2-c , TiO2-mp ,, Perovskite , PTAA ,,,, Au,,nip-mp,FALSE,FA; OA,Sn,I,13,SnF2,1.43,1,Spin-coating,DMF; DMSO,4; 1,Unknown,FALSE,Unknown,Unknown,2.99,,TRUE,ISOS-L-2,,FALSE,Open circuit,80; 80,Unknown,,336,FALSE,80,336,,
2020-04-07,SLG , FTO , TiO2-c , TiO2-mp ,, Perovskite , PTAA ,,,, Au,,nip-mp,FALSE,DA; FA,Sn,I,13,SnF2,1.43,1,Spin-coating,DMF; DMSO,4; 1,Unknown,FALSE,Unknown,Unknown,2.41,,TRUE,ISOS-L-2,,FALSE,Open circuit,80; 80,Unknown,,336,FALSE,80,336,,
2017-07-05,SLG , FTO , TiO2-c , TiO2-mp ,, Perovskite , PTAA ,,,, Au,0.49,nip-mp,FALSE,MA,Sn,I,3,SnF2,1.25,1,Spin-coating,DMSO,1,Toluene,TRUE,Unknown,Unknown,1.94,,TRUE,ISOS-L-1,Xenon,FALSE,Open circuit,nan; nan,Ambient,,500,FALSE,80,500,,
2020-01-29,SLG , FTO , TiO2-c , TiO2-mp , TiN , Perovskite , PTAA ,,,, Au,0.09,nip-mp,FALSE,FA; MA,Pb,Br; I,0.51; 2.49,Undoped,1.61,1,Spin-coating,DMF; DMSO,4; 1,Chlorobenzene,FALSE,Unknown,Unknown,19.38,19.05,TRUE,ISOS-D-1,Dark,FALSE,Open circuit,nan; nan,Air,40,500,FALSE,80,500,,
2017/07/13 00:00:00,SLG , FTO , TiO2-c , Graphene ,, Perovskite , Spiro-MeOTAD ,,,, Au,0.105,nip,FALSE,MA,Pb,I,3,Unknown,1.6,1,Spin-coating,DMF; DMSO,8.8; 1,Diethyl ether,FALSE,Unknown,Unknown,19.11,,TRUE,ISOS-D-1,Dark,FALSE,Open circuit,25.0; 25.0,Air,,168,FALSE,80,168,,
2017-08-09,SLG , ITO , PCBM-60 ,,, Perovskite , Spiro-MeOTAD ,,,, Au,0.04,nip,FALSE,MA,Pb,I,3,nan,1.6,1,Unknown,DMF; DMSO,nan,Unknown,FALSE,Unknown,Unknown,17.44,17.56,TRUE,ISOS-D-1I,Dark,FALSE,Open circuit,25.0; 25.0,N2,45,300,FALSE,80,300,,
2019-09-20,SLG , FTO , SnO2-c ,,, Perovskite , Spiro-MeOTAD ,,,, Au,0.05,nip,FALSE,Cs; FA; GA,Pb,Br; I,0.45; 2.55,GABr; Pb(SCN)2,1.625,1,Spin-coating,DMF; DMSO,4; 1,Chlorobenzene,FALSE,Unknown,Unknown,21.33,20.97,TRUE,ISOS-L-1I,Xenon,FALSE,MPPT,nan; nan,N2,,8,FALSE,80,8,,
2019-10-19,SLG , FTO , SnO2-np ,,, Perovskite , Spiro-MeOTAD ,,,, Au,,nip,FALSE,MA,Pb,I,3,Undoped,1.59,1,Spin-coating,DMSO; GBL,7; 3,Toluene,FALSE,Unknown,Unknown,17.93,,TRUE,ISOS-D-2,Dark,FALSE,Open circuit,85; 85,Air,35,100,FALSE,80,100,,
2018-10-16,PET , ITO , SnO2-np ,,, Perovskite , Spiro-MeOTAD ,,,, Au,,nip,FALSE,FA; MA,Pb,Br; I,0.15; 0.85,Undoped,1.63,1,Spin-coating,DMF; DMSO,4; 1,Triochloromethane,FALSE,Unknown,Unknown,11.05,10.59,TRUE,ISOS-D-1,Dark,FALSE,Open circuit,nan; nan,Ambient,,480,FALSE,80,480,,
2019-11-15,SLG , ITO , SnO2-np ,,, Perovskite , Spiro-MeOTAD ,,,, Au,0.049,nip,FALSE,FA; MA,Pb,Br; I,x,nan,nan,2,Spin-coating >> Spin-coating,DMF; DMSO >> IPA,nan,Unknown,FALSE,Unknown,Unknown,19.82,,TRUE,ISOS-D-1,Dark,FALSE,Open circuit,10; 25,Unknown,,576,FALSE,80,576,,
2019-02-08,SLG , FTO , TiO2-c ,,, Perovskite , Spiro-MeOTAD ,,,, Au,0.049,nip,FALSE,Cs; FA; MA,Pb,Br; I,0.45; 2.55,CsPbr3,nan,1,Spin-coating,DMF; DMSO,4; 1,Chlorobenzene,FALSE,Unknown,Unknown,20.6,,TRUE,ISOS-L-2I,Solar simulator,FALSE,MPPT,65.0; 65.0,N2,0,125,FALSE,80,125,,
2019-02-08,SLG , FTO , TiO2-c ,,, Perovskite , Spiro-MeOTAD ,,,, Au,0.049,nip,FALSE,Cs; FA; MA,Pb,Br; I,0.45; 2.55,Undoped,nan,1,Spin-coating,DMF; DMSO,4; 1,Chlorobenzene,FALSE,Unknown,Unknown,20.1,,TRUE,ISOS-L-1I,Solar simulator,FALSE,MPPT,25.0; 25.0,N2,0,100,FALSE,80,100,,
2016-08-23,SLG , FTO , TiO2-c ,,, Perovskite , Spiro-MeOTAD ,,,, Au,0.1,nip,FALSE,MA,Pb,I,3,nan,1.55,2,Spin-coating >> CBD,DMF >> IPA,1 >> 1,Unknown,TRUE,Unknown,Unknown,17.2,16.6,TRUE,ISOS-D-1,Dark,FALSE,Open circuit,25.0; 25.0,Air,65,240,FALSE,80,240,,
2020-02-21,SLG , FTO , TiO2-c , TiO2-mp ,, Perovskite , Spiro-MeOTAD ,,,, Au,0.09,nip-mp,FALSE,MA,Pb; Sr,I,3,nan,nan,2,Spin-coating >> Spin-coating,DMSO; Acetonitrile >> IPA,7; 3 >> 1,Unknown,FALSE,Unknown,Unknown,,,TRUE,ISOS-D-1,Dark,FALSE,Open circuit,15; 25,Air,20,504,FALSE,80,#DIV/0!,,
2019-08-19,SLG , FTO , TiO2-c , TiO2-mp ,, Perovskite , Spiro-MeOTAD ,,,, Au,0.0464,nip-mp,FALSE,FA; MA,Pb,I,3,PDMS,nan,1,Spin-coating,DMF; DMSO,nan,Toluene,FALSE,Unknown,Unknown,16.16,,TRUE,ISOS-L-1,Xenon,FALSE,Open circuit,nan; nan,Air,70,1,FALSE,80,1,,
2019-04-04,SLG , FTO , TiO2-c , TiO2-mp ,, Perovskite , Spiro-MeOTAD ,,,, Au,0.1,nip-mp,FALSE,MA,Pb,I,3,ETI,1.6,1,Spin-coating,DMSO,1,Chlorobenzene,FALSE,Unknown,Unknown,19.51,,TRUE,ISOS-L-1I,Light,FALSE,MPPT,25.0; 25.0,Ar,0,700,FALSE,80,700,,
2019-04-04,SLG , FTO , TiO2-c , TiO2-mp ,, Perovskite , Spiro-MeOTAD ,,,, Au,0.1,nip-mp,FALSE,MA,Pb,I,3,ETI,1.6,1,Spin-coating,DMSO,1,Chlorobenzene,FALSE,Unknown,Unknown,19.51,,TRUE,ISOS-L-1,Light,FALSE,MPPT,25.0; 25.0,Air,40,700,FALSE,80,700,,
2020-04-02,SLG , FTO , TiO2-c , TiO2-mp , SnO2-c , Perovskite , Spiro-MeOTAD ,,,, Au,0.16,nip-mp,FALSE,Cs; FA | (PEA),Pb | Pb,I | I,3 | 4,Undoped,1.55,1,Spin-coating,DMF; DMSO,4; 1,Chlorobenzene,FALSE,Unknown,Unknown,20.44,19.75,TRUE,ISOS-L-1I,Solar simulator,FALSE,Open circuit,40; 40,N2,,800,FALSE,80,800,,
2020-04-03,SLG , FTO , TiO2-c , TiO2-mp ,, Perovskite , V1207 ,,,, Au,0.16,nip-mp,FALSE,Cs; FA; MA,Pb,Br; I,0.17; 2.83,nan,nan,1,Spin-coating,DMF; DMSO,4; 1,Trifluorotoluene,FALSE,Unknown,Unknown,16.19,14.88,TRUE,ISOS-L-1,Solar simulator,FALSE,MPPT,nan; nan,Unknown,,270,FALSE,80,270,,
2020-04-03,SLG , FTO , TiO2-c , TiO2-mp ,, Perovskite , V1221 ,,,, Au,0.16,nip-mp,FALSE,Cs; FA; MA,Pb,Br; I,0.17; 2.83,nan,nan,1,Spin-coating,DMF; DMSO,4; 1,Trifluorotoluene,FALSE,Unknown,Unknown,17.64,17.32,TRUE,ISOS-L-1,Solar simulator,FALSE,MPPT,nan; nan,Unknown,,270,FALSE,80,270,,
2019-07-26,SLG , FTO , NiO ,,, Perovskite , C60 , BCP ,,, Ag,0.09,pin,FALSE,FA; MA,Pb,I,3,nan,nan,1,Ultrasonic spray,DMSO; GBL,1; 1,Unknown,FALSE,Unknown,Unknown,15.61,,TRUE,ISOS-D-1,Dark,FALSE,Open circuit,25.0; 25.0,Air,35,840,FALSE,80,840,,
2017-03-02,SLG , ITO , PBT ,,, Perovskite , C60 , BCP ,,, Ag,0.1,pin,FALSE,FA; MA,Pb,Br; I,0.22; 1,nan,1.53,1,Spin-coating,DMF,1,Chlorobenzene,FALSE,Unknown,Unknown,18.1,,TRUE,ISOS-D-1I,Dark,FALSE,Open circuit,30.0; 30.0,N2,,1440,FALSE,80,1440,,
2020-07-07,SLG , ITO , PTAA ,,, Perovskite , C60 , BCP ,,, Ag,0.0782,pin,FALSE,MA,Pb,I,3,DMBI-2-Th,nan,2,Spin-coating >> Spin-coating,DMF; DMSO >> IPA,nan,Unknown,FALSE,Unknown,Unknown,18.6,18.6,TRUE,ISOS-D-1,Dark,FALSE,Open circuit,nan; nan,Air,65,850,FALSE,80,850,,
2020-07-06,SLG , ITO , PEDOT:PSS ,,, Perovskite , PCBM-60 , BCP ,,, Ag,0.1,pin,FALSE,(ThMA); FA,Pb,I,16,MACl,1.5,1,Spin-coating,DMF,1,Unknown,FALSE,Unknown,Unknown,15.93,14.29,TRUE,ISOS-D-2I,Dark,FALSE,Open circuit,80; 80,N2,,576,FALSE,80,576,,
2018-12-11,SLG , ITO , PEDOT:PSS ,,, Perovskite , PCBM-60 , BCP ,,, Ag,0.09408,pin,FALSE,(F3EA); BA; MA,Pb,I,13,nan,1.65,1,Spin-coating,DMF,1,Unknown,FALSE,Unknown,Unknown,12.51,,TRUE,ISOS-D-1I,Dark,FALSE,Open circuit,nan; nan,N2,,216,FALSE,80,216,,
2018-12-11,SLG , ITO , PEDOT:PSS ,,, Perovskite , PCBM-60 , BCP ,,, Ag,0.09408,pin,FALSE,BA; MA,Pb,I,13,nan,1.66,1,Spin-coating,DMF,1,Unknown,FALSE,Unknown,Unknown,10.5,,TRUE,ISOS-D-1I,Dark,FALSE,Open circuit,nan; nan,N2,,216,FALSE,80,216,,
2020-04-21,SLG , ITO , PTAA ,,, Perovskite , PCBM-60 , BCP ,,, Ag,0.04,pin,FALSE,MA,Pb,I,3,Imidazole,nan,1,Spin-coating,DMSO; GBL,3; 7,Chlorobenzene,FALSE,Unknown,Unknown,16.03,,TRUE,ISOS-D-1,Dark,FALSE,Open circuit,25; 25,N2,,768,FALSE,80,768,,
2019-07-31,SLG , ITO , P3CT-N ,,, Perovskite , PCBM-60 , Bphen ,,, Ag,0.09,pin,FALSE,MA,Pb,I,3,nan,1.6,1,Spin-coating,DMF; DMSO,4; 1,Chlorobenzene,FALSE,Unknown,Unknown,18.78,,TRUE,ISOS-D-2I,Dark,FALSE,Open circuit,85.0; 85.0,N2,,200,FALSE,80,200,,
2018-08-29,SLG , ITO , PEDOT:PSS ,,, Perovskite , PCBM-60 , Ca ,,, Al,0.1,pin,FALSE,MA,Pb,I,3,EP-PDI,1.6,2,Spin-coating >> Spin-coating,DMF >> IPA,1 >> 1,Unknown,FALSE,Unknown,Unknown,7.64,,TRUE,ISOS-D-1,Dark,FALSE,Open circuit,25.0; 25.0,N2,3.2,504,FALSE,80,504,,
2019-12-05,SLG , ITO , SnO2-c ,,, Perovskite ,,,,, Carbon,0.09,nip,FALSE,Cs,Pb,Br; I,1; 2,nan,nan,1,Spin-coating,DMSO,1,Chlorobenzene,FALSE,Unknown,Unknown,10.65,10.27,TRUE,ISOS-L-1I,Solar simulator,FALSE,Open circuit,25; 25,N2,,180,FALSE,80,180,,
2020-03-26, SLG ,FTO , TiO2-c ,,, Perovskite ,,,,, Carbon,,nip,FALSE,Cs,Pb,Br,1,nan,nan,1,Co-evaporation,none,nan,Unknown,FALSE,Unknown,Unknown,7.09,6.34,TRUE,ISOS-D-1,Dark,FALSE,Open circuit,nan; nan,Unknown,35,720,FALSE,80,720,,
2020-05-08,SLG , ITO , PTAA ,,, Perovskite , PCBM-60 , Mg ,,, Ag,0.16,pin,FALSE,Cs; FA,Pb,I,3,Undoped,nan,1,Spin-coating,DMF; DMSO,4; 1,Chlorobenzene,FALSE,Unknown,Unknown,18.7,,TRUE,ISOS-L-1I,Metal halide,FALSE,Open circuit,50; 50,N2,,1000,FALSE,80,1000,,
2018-09-19,SLG , FTO , TiO2-c , PCBA ,, Perovskite , Spiro-MeOTAD ,,,, Au,0.1,nip,FALSE,FA; MA,Pb,Br; I,0.45; 2.55,Undoped,1.61,1,Spin-coating,DMF; DMSO,4; 1,Chlorobenzene,FALSE,Unknown,Unknown,19.61,,TRUE,ISOS-D-1,Indoor light,FALSE,Open circuit,25; 25,Dry air,,7920,FALSE,80.2,8000,,
2018-07-25,SLG , FTO , TiO2-nw ,,, Perovskite ,,,,, Carbon,0.09,nip,FALSE,MA,Pb,I,3,Cl,1.6,1,Spin-coating,DMF,1,Unknown,FALSE,Unknown,Unknown,7.73,,TRUE,ISOS-D-1,Dark,FALSE,Open circuit,nan; nan,Air,,720,FALSE,80.4,734.6938776,,
2019-11-08 00:00:00,SLG , FTO , TiO2-c , TiO2-mp ,, Perovskite, P3TAA-co-P3HT ,,,, Ag,0.1,nip-mp,FALSE,MA,Pb,I,3,PVDF,1.6,1,Spin-coating,DMF; DMSO,4; 1,Unknown,FALSE,Unknown,Unknown,11.16,,TRUE,ISOS-D-1,Dark,FALSE,Open circuit,25.0; 25.0,Air,80,240,FALSE,81,252.6315789,,
2017-11-06 00:00:00,SLG , ITO , ZnO,,, Perovskite , Spiro-MeOTAD ,,,, Ag,0.09,nip,FALSE,MA,Pb,I,3,NaYF4:Yb:Er-np,1.6,1,Spin-coating,DMF,1,Chlorobenzene,FALSE,Unknown,Unknown,19.7,18.83,TRUE,ISOS-D-1,Dark,FALSE,Open circuit,25.0; 25.0,Air,40,168,FALSE,81,176.8421053,,
2017-11-27 00:00:00,SLG , ITO , ZnO,,, Perovskite , Spiro-MeOTAD ,,,, Ag,0.045,nip,FALSE,FA; MA,Pb,I,3,Rb,,1,Spin-coating,DMF,1,Air,FALSE,Unknown,Unknown,13.51,10.78,TRUE,ISOS-D-1I,Dark,FALSE,Open circuit,25.0; 25.0,N2,0,720,FALSE,81,757.8947368,,
2017-04-06 00:00:00,SLG , FTO , TiO2-c , TiO2-mp ,, Perovskite , Spiro-MeOTAD ,,,, Ag,0.09,nip-mp,FALSE,MA,Pb,I,3,,1.6,2,Spin-coating >> CBD,DMF; DMSO >> IPA,4; 1 >> 1,Unknown,FALSE,Unknown,Unknown,14.66,,TRUE,ISOS-D-1,Dark,FALSE,Open circuit,25.0; 25.0,Air,30,1300,FALSE,81,1368.421053,,
2019-01-24 00:00:00,SLG , ITO , SnO2-np ,,, Perovskite , CuInSe2-QDs ,,,, Au,0.1,nip,FALSE,FA; MA,Pb,Br; I,0.06; 1,Cl,,2,Spin-coating >> Spin-coating,DMF; DMSO >> IPA,18; 1 >> 1,Unknown,FALSE,Unknown,Unknown,12.8,,TRUE,ISOS-D-1,Dark,FALSE,Open circuit,25.0; 25.0,Air,,96,FALSE,81,101.0526316,,
2017-12-06 00:00:00,SLG , ITO , ZnO, WPF_6_oxy_F ,, Perovskite , mDPA-DBTP ,,,, Au,0.0707,nip,FALSE,MA,Pb,I,3,,1.6,2,Spin-coating >> CBD,DMF >> IPA,1 >> 1,Unknown,FALSE,Unknown,Unknown,18.09,,TRUE,ISOS-D-1,Dark,FALSE,Open circuit,25.0; 25.0,Air,40,792,FALSE,81,833.6842105,,
2014-10-29 00:00:00,SLG , ITO , TiO2-c ,,, Perovskite , P3HT ,,,, Au,0.08,nip,FALSE,MA,Pb,I,3,Cl,1.56,1,Spin-coating,DMF,1,Unknown,FALSE,Unknown,Unknown,6.06,,TRUE,ISOS-D-1,Dark,FALSE,Open circuit,25.0; 25.0,Ambient,,336,FALSE,81,353.6842105,,
2019-08-01 00:00:00,SLG , FTO , TiO2-c , TiO2-mp ,, Perovskite , P3HT ,,,, Au,0.09,nip-mp,FALSE,Cs,Pb,Br; I,1; 2,BaI2,,1,Spin-coating,DMSO,1,Hot Air,FALSE,Unknown,Unknown,14.85,,TRUE,ISOS-D-2,Dark,FALSE,Open circuit,85.0; 85.0,Ambient,,450,FALSE,81,473.6842105,,
2017-05-11 00:00:00,SLG , FTO , TiO2-c , TiO2-mp ,, Perovskite , P3HT ,,,, Au,0.1,nip-mp,FALSE,MA,Pb,I,3,,1.6,1,Spin-coating,DMSO,1,Chlorobenzene,FALSE,Unknown,Unknown,13.2,,TRUE,ISOS-D-1,Dark,FALSE,Open circuit,25.0; 25.0,Air,90,1,FALSE,81,1.052631579,,
2018-08-16,SLG , FTO , TiO2-c , TiO2-mp , SbI3 , Perovskite , Spiro-MeOTAD ,,,, Au,0.102,nip-mp,FALSE,MA,Pb,I,3,nan,nan,1,Spin-coating,DMF; DMSO,4; 1,Ethyl acetate,FALSE,Unknown,Unknown,17.33,,TRUE,ISOS-D-1,Dark,FALSE,Open circuit,25; 25,Unknown,50,1440,TRUE,81,1515.789474,,82
2018-08-01 00:00:00,SLG , FTO , TiO2-c ,,, Perovskite , PTAA ,,,, Au,0.096,nip,FALSE,MA,Pb,I,3,Cl,1.6,2,Spin-coating >> Spin-coating,DMF >> IPA,1 >> 1,Unknown,FALSE,Unknown,Unknown,17.42,,TRUE,ISOS-D-1,Dark,FALSE,Open circuit,23.0; 23.0,Air,33,336,FALSE,81,353.6842105,,
2018-01-24,SLG , ITO , ZnO," 1,2-ethanedithiol ",, Perovskite , Spiro-MeOTAD ,,,, Au,0.0707,pin,FALSE,MA,Pb,I,3,nan,1.6,2,Spin-coating >> CBD,DMF; DMSO >> IPA; H2O,9; 1 >> 95; 5,Unknown,FALSE,Unknown,Unknown,,,TRUE,ISOS-D-1,Dark,FALSE,Open circuit,25.0; 25.0,Air,35,2880,FALSE,81,#DIV/0!,,
2018-12-05 00:00:00,SLG , FTO , PbZrTiO3 ,,, Perovskite , Spiro-MeOTAD ,,,, Au,0.16,nip,FALSE,Cs; FA; MA,Pb,Br; I,0.51; 2.49,,,1,Spin-coating,DMF; DMSO,4; 1,Chlorobenzene,FALSE,Unknown,Unknown,11.16,7.31,TRUE,ISOS-D-1,Dark,FALSE,Open circuit,25.0; 25.0,Air,,7.8,FALSE,81,8.210526316,,
2019-01-28 00:00:00,SLG , FTO , SnO2-c ,,, Perovskite , Spiro-MeOTAD ,,,, Au,0.075,nip,FALSE,MA,Pb,I,3,,1.59,2,Spin-coating >> Spin-coating,DMF >> IPA,1 >> 1,Unknown,FALSE,Unknown,Unknown,20.39,19.11,TRUE,ISOS-D-1,Dark,FALSE,Open circuit,25.0; 25.0,Air,70,1170,FALSE,81,1231.578947,,
2019-08-02 00:00:00,SLG , FTO , SnO2-c ,,, Perovskite , Spiro-MeOTAD ,,,, Au,0.1,nip,FALSE,Cs; FA; MA,Pb,Br; I,0.51; 2.49,,,1,Spin-coating,DMF; DMSO,4; 1,Ether,FALSE,Unknown,Unknown,18.95,17.07,TRUE,ISOS-D-1,Dark,FALSE,Open circuit,25.0; 25.0,Air,40,800,FALSE,81,842.1052632,,
2017/08/15 00:00:00,SLG , FTO , TiO2-c ,,, Perovskite , Spiro-MeOTAD ,,,, Au,0.09,nip,FALSE,BA; Cs; MA,Pb,I,13,Unknown,1.63,1,Spin-coating,DMF; DMSO,3; 7,Unknown,FALSE,Unknown,Unknown,,,TRUE,ISOS-D-1,Dark,FALSE,Open circuit,25.0; 25.0,Air,85,24,FALSE,81,#DIV/0!,,
2018-08-24 00:00:00,SLG , ITO , TiO2-c ,,, Perovskite , Spiro-MeOTAD ,,,, Au,0.049,nip,FALSE,FA; MA,Pb,Br; I,0.09; 2.91,CsCl,,2,Spin-coating >> Spin-coating,DMF; DMSO >> IPA,4; 1 >> 1,Unknown,FALSE,Unknown,Unknown,22.1,,TRUE,ISOS-L-1,Solar simulator,TRUE,MPPT,25.0; 25.0,Air,,500,FALSE,81,526.3157895,,
2019-02-08 00:00:00,SLG , ITO , TiO2-c ,,, Perovskite , Spiro-MeOTAD ,,,, Au,0.096,nip,FALSE,FA; MA,Pb,I,3,,1.35,2,Spin-coating >> Spin-coating,DMF >> IPA,1 >> 1,Unknown,FALSE,Unknown,Unknown,18,,TRUE,ISOS-L-1,Xenon,FALSE,Open circuit,25.0; 25.0,Air,,120,FALSE,81,126.3157895,,
2019-11-29 00:00:00,SLG , FTO , SnO2-np , PFN-Br ,, Perovskite , Spiro-MeOTAD ,,,, Au,0.1,nip,FALSE,FA; GU; MA,Pb,I,3,Pb(SCN)2,,1,Spin-coating,DMF; DMSO,4; 1,Ethyl acetate,FALSE,Unknown,Unknown,21.22,21.06,TRUE,ISOS-D-2,Dark,FALSE,Open circuit,65.0; 65.0,Air,55,250,FALSE,81,263.1578947,,
2019-03-20 00:00:00,SLG , FTO , TiO2-c , SWCNTs; TiO2-mp ,, Perovskite , Spiro-MeOTAD ,,,, Au,0.1,nip,FALSE,Cs; FA; MA,Pb,Br; I,0.5; 2.5,,,1,Spin-coating,DMF; DMSO,4; 1,Chlorobenzene,FALSE,Unknown,Unknown,17.6,,TRUE,ISOS-D-1,Dark,FALSE,Open circuit,25.0; 25.0,Ambient,,1,FALSE,81,1.052631579,,
2019-11-08 00:00:00,SLG , FTO , TiO2-c , TiO2-mp ,, Perovskite , Spiro-MeOTAD ,,,, Au,0.1,nip-mp,FALSE,FA,Pb,I,3,Cl,1.48,2,Spin-coating >> Spin-coating,DMF; DMSO >> IPA,8; 1 >> 1,Unknown,FALSE,Unknown,Unknown,21.45,,TRUE,ISOS-D-1,Dark,FALSE,Open circuit,25.0; 25.0,Air,25,1100,FALSE,81,1157.894737,,
