Repository: Bashayer199/data

File: data.csv (part 28 of 48)
2015-04-30 00:00:00,SLG , FTO , TiO2-c , TiO2-mp ,, Perovskite , Spiro-MeOTAD ,,,, Au,0.09,nip-mp,FALSE,MA,Pb,I,3,,1.6,2,Spin-coating >> Gas reaction,DMF >> none,1 >> 1,Unknown,FALSE,Unknown,Unknown,14.13,11.23,TRUE,ISOS-D-1,Dark,FALSE,Open circuit,25.0; 25.0,Air,30,650,FALSE,81,684.2105263,,
2018-08-13 00:00:00,SLG , FTO , TiO2-c , TiO2-mp ,, Perovskite , Spiro-MeOTAD ,,,, Au,0.09,nip-mp,FALSE,Cs; FA,Pb,Br; I,0.45; 2.55,BE2PbI4,1.625,1,Spin-coating,DMF; DMSO,4; 1,Chlorobenzene,FALSE,Unknown,Unknown,18.34,,TRUE,ISOS-D-1,Dark,FALSE,Open circuit,25.0; 25.0,Air,50,1600,FALSE,81,1684.210526,,88
2018-04-17 00:00:00,SLG , FTO , TiO2-c , TiO2-mp ,, Perovskite , Spiro-MeOTAD ,,,, Au,0.1,nip-mp,FALSE,MA,Pb,I,3,,1.6,1,Spin-coating,DMF,1,Chlorobenzene,FALSE,Unknown,Unknown,15.26,,TRUE,ISOS-D-1,Dark,FALSE,Open circuit,25.0; 25.0,Air,30,144,FALSE,81,151.5789474,,
2018-08-24,SLG , FTO , TiO2-c , TiO2-mp ,, Perovskite , Spiro-MeOTAD ,,,, Au,0.125,nip-mp,FALSE,Cs; FA | Cs; FA,Pb | Pb,I | I; (PF6),3 | x; x,HI | Undoped,1.5,2,Spin-coating >> Spin-coating,DMF; DMSO >> IPA,8.43; 1 >> 1,Diethyl ether,FALSE,Unknown,Unknown,19.25,16.62,TRUE,ISOS-D-1,Dark,FALSE,Open circuit,nan; nan,Unknown,,528,FALSE,81,555.7894737,,
2016-09-29 00:00:00,SLG , ITO , TiO2-c , TiO2-mp ,, Perovskite , Spiro-MeOTAD ,,,, Au,1.05,nip-mp,FALSE,MA,Pb,I,3,,1.6,1,Spin-coating,DMSO,1,Toluene,TRUE,SLG,Kapton tape | UV-curable Glue,,,TRUE,ISOS-L-1,White LED,FALSE,MPPT,25.0; 25.0,Air,,250,FALSE,81,#DIV/0!,,
2017-09-25 00:00:00,SLG , FTO , TiO2-c , TiO2-mp ,, Perovskite , TTPA-OMeTPA ,,,, Au,0.085,nip-mp,FALSE,MA,Pb,I,3,,1.6,1,Spin-coating,DMF; DMSO,6; 1,Ethyl ether,FALSE,Unknown,Unknown,10.8,,TRUE,ISOS-L-1,Xenon,FALSE,Open circuit,25.0; 25.0,Ambient,,500,FALSE,81,526.3157895,,
2018-07-13 00:00:00,SLG , FTO , TiO2-c , TiO2-mp ,, Perovskite , X62 ,,,, Au,0.16,nip-mp,FALSE,Cs; FA; MA,Pb,Br; I,0.15; 2.85,RbI,,1,Spin-coating,DMF; DMSO,4; 1,Chlorobenzene,FALSE,Unknown,Unknown,15.9,,TRUE,ISOS-L-1,Light,FALSE,Open circuit,25.0; 25.0,Air,50,240,FALSE,81,252.6315789,,
2019-03-25 00:00:00,SLG , FTO , TiO2-c , TiO2-mp ,, Perovskite , YT3 ,,,, Au,0.09,nip-mp,FALSE,FA; MA,Pb,Br; I,0.45; 2.55,,1.6,1,Spin-coating,DMF; DMSO,4; 3,Chlorobenzene,FALSE,Unknown,Unknown,20.23,19.76,TRUE,ISOS-L-1,Light,FALSE,Open circuit,25.0; 25.0,Air,35,600,FALSE,81,631.5789474,,
2017-03-17 00:00:00,SLG , ITO , PEDOT:PSS ,,, Perovskite , PCBM-60 , AZO-np , SnO2-c ,, Ag ,0.0177,pin,FALSE,MA,Pb,I,3,,1.6,1,Spin-coating,Unknown,,Unknown,FALSE,Unknown,Unknown,11.4,,TRUE,ISOS-D-1,Dark,FALSE,Open circuit,23.0; 23.0,Air,50,4500,FALSE,81,4736.842105,,
2018-12-28 00:00:00,SLG , ITO , PTAA ,,, Perovskite , C60 , B4PyMPM ,,, Ag,0.09,pin,FALSE,MA,Pb,I,3,,1.6,1,Spin-coating,DMF,1,Chlorobenzene,FALSE,Unknown,Unknown,14.6,,TRUE,ISOS-D-1I,Dark,FALSE,Open circuit,25.0; 25.0,Unknown,,720,FALSE,81,757.8947368,,
2018-05-22 00:00:00,SLG , ITO , PEDOT:PSS ,,, Perovskite , PCBM-60 , BCP ,,, Ag,0.09,pin,FALSE,MA,Pb,I,3,,1.6,1,Spin-coating,DMF; DMSO,8; 2,Toluene,FALSE,Unknown,Unknown,15.01,,TRUE,ISOS-D-1,Dark,FALSE,Open circuit,25.0; 25.0,Air,50,500,FALSE,81,526.3157895,,
2017-06-24 00:00:00,SLG , ITO , NiO-c ,,, Perovskite , PCBM-60 , BCP ,,, Ag,0.1,pin,FALSE,MA,Pb,I,3,,1.6,1,Spin-coating,DMF; DMSO,1; 4,Ethyl acetate,TRUE,Unknown,Unknown,9,,TRUE,ISOS-D-1,Fluorescent lamp,FALSE,Open circuit,25.0; 25.0,Air,30,500,FALSE,81,526.3157895,,
2019-05-20,SLG , ITO , PEDOT:PSS ,,, Perovskite , PCBM-60 , BCP ,,, Ag,0.1,pin,FALSE,MA,Pb,I,3,nan,1.5,1,Spin-coating,DMF,1,Unknown,FALSE,Unknown,Unknown,11.23,,TRUE,ISOS-D-1,Dark,FALSE,Open circuit,nan; nan,Air,20,360,FALSE,81,378.9473684,,
2019-04-26,SLG , ITO , PEDOT:PSS ,,, Perovskite , PCBM-60 , BCP ,,, Ag,,pin,FALSE,MA,Pb,I,3,Cl,nan,1,Spin-coating,DMSO; GBL,3; 7,Toluene,FALSE,Unknown,Unknown,15.8,,TRUE,ISOS-D-1,Indoor light,FALSE,Open circuit,nan; nan,Air,30,1056,TRUE,81,1111.578947,,81
2020-05-08,SLG , ITO , PTAA ,,, Perovskite , PCBM-60 , BCP ,,, Ag,,pin,FALSE,Cs; FA; MA,Pb,Br; I,0.45; 2.55,Undoped,1.61,1,Spin-coating,DMF; DMSO,4; 1,Chlorobenzene,FALSE,Unknown,Unknown,17,,TRUE,ISOS-L-1,Solar simulator,FALSE,Open circuit,25; 25,Ambient,30,720,FALSE,81,757.8947368,,
2018-11-01 00:00:00,SLG , ITO , PEDOT:PSS ,,, Perovskite , PCBM-70 , BCP ,,, Ag,0.13,pin,FALSE,MA,Pb,Br; I,0.5; 2.5,,,1,Spin-coating,DMF,1,N2,FALSE,Unknown,Unknown,13.7,,TRUE,ISOS-D-1I,Dark,FALSE,Open circuit,25.0; 25.0,Unknown,,672,FALSE,81,707.3684211,,
2017-11-28 00:00:00,SLG , FTO , TiO2-c , TiO2-mp ,, Perovskite ,,,,, Carbon,0.09,nip-mp-carbon,FALSE,MA,Pb,I,3,Undoped,1.6,1,Spin-coating,DMF; DMSO,600; 78,Diethyl ether,FALSE,Unknown,Unknown,11.15,,TRUE,ISOS-D-1,Dark,FALSE,Open circuit,25.0; 25.0,Air,35,700,FALSE,81,736.8421053,,
2018-11-15 00:00:00,SLG , FTO , TiO2-c , TiO2-mp ,, Perovskite ,,,,, Carbon,0.132,nip-mp-carbon,FALSE,Cs; FA; MA,Pb,Br; I,0.48; 2.52,,,1,Spin-coating,DMF; DMSO,4; 1,Chlorobenzene,FALSE,Unknown,Unknown,11.86,9.9,TRUE,ISOS-D-1,Dark,FALSE,Open circuit,25.0; 25.0,Air,40,1000,FALSE,81,1052.631579,,81
2020-07-07,SLG , FTO , TiO2-c , TiO2-mp ,, Perovskite ,,,,, Carbon,0.12,nip-mp-carbon,FALSE,Cs; FA; MA,Pb,Br; I,0.42; 2.58,Undoped,1.61,1,Spin-coating,DMF; DMSO,4; 1,Chlorobenzene,TRUE,Unknown,Unknown,15.02,,TRUE,ISOS-D-2,Dark,FALSE,Open circuit,85; 85,Air,65,312,FALSE,81,328.4210526,,
2018-08-11 00:00:00,SLG , FTO , TiO2-c , ZrO2-mp , TiO2-mp , Perovskite ,,,,, Carbon,0.1,nip-mp-carbon,FALSE,MA,Pb,I,3,5-AVAI,1.6,1,Drop-infiltration,GBL,1,Unknown,FALSE,Unknown,Unknown,8.84,,TRUE,ISOS-D-1,Dark,FALSE,Open circuit,25.0; 25.0,Air,,2688,FALSE,81,2829.473684,,
2019-01-09 00:00:00,SLG , FTO , SnO2-QDs ,,, Perovskite , CsSnBr3-QDs ,,,, Carbon,0.1,nip-mp-carbon,FALSE,Cs,Pb,Br,3,,2.3,2,Spin-coating >> Spin-coating,DMF >> Methanol,1 >> 1,Unknown,FALSE,Unknown,Unknown,10.6,,TRUE,ISOS-D-2I,Dark,FALSE,Open circuit,80.0; 80.0,N2,0,240,FALSE,81,252.6315789,,
2017/09/08 00:00:00,SLG , FTO , NiO-c ,,, Perovskite , CSCNT@Al2O3-c ,,,, CSCNT@SnO2,0.1,pin,FALSE,MA,Pb,I,3,Unknown,1.6,1,Spin-coating,DMF; DMSO,7; 3,Unknown,FALSE,Unknown,Unknown,12.7,,TRUE,ISOS-D-1,Dark,FALSE,Open circuit,25.0; 25.0,Air,80,590,FALSE,81,621.0526316,,
2017-12-19 00:00:00,SLG , ITO , TiO2-c , PCBM-60 ,, Perovskite , Spiro-MeOTAD , MoO3 ,,, Au,0.0002,nip,FALSE,MA,Pb,I,3,,1.6,2,Spin-coating >> Spin-coating,DMF; DMSO >> IPA,9; 1 >> 1,Unknown,FALSE,Unknown,Unknown,18.81,18.45,TRUE,ISOS-D-1,Dark,FALSE,Open circuit,25.0; 25.0,Air,55,720,FALSE,81,757.8947368,,
2017-09-01 00:00:00,SLG , FTO , TiO2-c ,,, Perovskite , Spiro-MeOTAD , MoO3 ,,, Al,0.1,nip,FALSE,MA,Pb,I,3,,1.6,2,Spin-coating >> Spin-coating,DMF; DMSO; HCl >> IPA,9; 1; 0.25 >> 1,Unknown,FALSE,Unknown,Unknown,17.8,14.7,TRUE,ISOS-L-1,White LED,FALSE,Open circuit,50.0; 50.0,Air,55,48,FALSE,81,50.52631579,,
2018-12-04 00:00:00,SLG , FTO , TiO2-c ,,, Perovskite , PCPD2FBT:BCF , PEDOT:PSS ,,, ITO ,1,nip,FALSE,FA; MA,Pb,Br; I,0.45; 2.55,,1.47,2,Spin-coating >> Spin-coating,DMF; DMSO >> IPA,9; 1 >> 1,Unknown,FALSE,Unknown,Unknown,17.1,16.5,TRUE,ISOS-L-3,Light,FALSE,MPPT,85.0; 85.0,Air,85,1000,FALSE,81,1052.631579,,81
2018-07-02 00:00:00,SLG , ITO , NiO-c ,,, Perovskite , C60 , SnO2-c ,,, Cu,0.09,pin,FALSE,Cs; FA,Pb,Br; I,0.51; 2.49,,,1,Spin-coating,DMF; DMSO,,Chlorobenzene,FALSE,Unknown,Unknown,12.1,,TRUE,ISOS-D-2I,Dark,FALSE,Open circuit,85.0; 85.0,N2,0,1000,FALSE,81,1052.631579,,81
2018-01-17 00:00:00,SLG , FTO , SnO2-c ,,, Perovskite , SWCNTs , Spiro-MeOTAD ,,, Au,0.09,nip,FALSE,Cs; FA; MA,Pb,Br; I,0.45; 2.55,,,1,Spin-coating,DMF; DMSO,4; 1,Chlorobenzene,FALSE,Unknown,Unknown,7.4,,TRUE,ISOS-D-1,Dark,FALSE,Open circuit,25.0; 25.0,Air,80,1080,FALSE,81,1136.842105,,81
2019-10-15 00:00:00,SLG , ITO , NiO-np ,,, Perovskite , PCBM-60 , Zr(acac)4 ,,, Ag,0.0576,pin,FALSE,Cs; FA; MA,Pb,Br; I,1.5; 1.5,,,1,Spin-coating,DMF; DMSO,4; 1,Ethyl acetate,FALSE,Unknown,Unknown,16.53,15.22,TRUE,ISOS-D-1,Dark,FALSE,Open circuit,25.0; 25.0,Air,50,192,FALSE,81,202.1052632,,
2020-01-18 00:00:00,SLG , FTO , TiO2-c ,,, Perovskite , Spiro-MeOTAD ,,,, Au,0.1,pin,FALSE,Cs; FA; MA,Pb,Br; I,0.51; 2.49,,,1,Spin-coating,DMF; DMSO,4; 1,Chlorobenzene,FALSE,Unknown,Unknown,17.36,,TRUE,ISOS-D-1,Dark,FALSE,Open circuit,25.0; 25.0,Air,35,551.76,FALSE,81.1,583.8730159,,
2018-07-25,SLG , FTO , TiO2-nw ,,, Perovskite , CuSCN ,,,, Carbon,0.09,nip,FALSE,MA,Pb,I,3,Cl,1.6,1,Spin-coating,DMF,1,Unknown,FALSE,Unknown,Unknown,10.01,9.29,TRUE,ISOS-D-1,Dark,FALSE,Open circuit,nan; nan,Air,,720,FALSE,81.2,765.9574468,,
2019-04-28 00:00:00,SLG , FTO , TiO2-c , TiO2-mp ,, Perovskite , P(BDTT-ttPPD) ,,,, Au,0.1,nip-mp,FALSE,MA,Pb,I,3,,1.5,1,Spin-coating,DMF; DMSO,,Diethyl ether,FALSE,Unknown,Unknown,7.69,7.11,TRUE,ISOS-D-1,Dark,FALSE,Open circuit,25.0; 25.0,Air,50,340,FALSE,81.27,363.0539242,,
2018-01-02 00:00:00,SLG , FTO , TiO2-c ,,, Perovskite , Spiro-MeOTAD ,,,, Au,0.09,nip,FALSE,Cs; FA,Pb,I,3,,,1,Spin-coating,DMF; DMSO,4; 1,Chlorobenzene,FALSE,Unknown,Unknown,17.2,,TRUE,ISOS-D-2I,Dark,FALSE,Open circuit,120.0; 120.0,Unknown,,1,FALSE,81.3,1.069518717,,
2019-08-05 00:00:00,SLG , FTO , TiO2-c , TiO2-mp ,, Perovskite , Spiro-MeOTAD ,,,, Au,0.0784,nip-mp,FALSE,MA,Pb,I,3,Undoped,1.583,1,Spin-coating,DMF,1,Unknown,FALSE,Unknown,Unknown,7.5,,TRUE,ISOS-D-1,Dark,FALSE,Open circuit,22.0; 22.0,Air,35,1176,TRUE,81.3,1257.754011,,
2018-05-14 00:00:00,SLG , FTO , TiO2-c , TiO2-mp ,, Perovskite , Spiro-MeOTAD ,,,, Au,0.06,nip-mp,FALSE,MA,Pb,I,3,OTAB,1.6,1,Spin-coating,DMF; DMSO,9; 3,Chlorobenzene,FALSE,Unknown,Unknown,,,TRUE,ISOS-D-1,Dark,FALSE,Open circuit,25.0; 25.0,Air,75,720,FALSE,81.4,#DIV/0!,,
2018-02-15 00:00:00,SLG , FTO , NiMgLiO ,,, Perovskite , 4-DMABA , PCBM-60 , BCP ,, Ag,0.09,pin,FALSE,MA,Pb,I,3,,1.6,1,Spin-coating,DMF; DMSO,4; 1,Diethyl ether,FALSE,Unknown,Unknown,,,TRUE,ISOS-D-2I,Dark,FALSE,Open circuit,85.0; 85.0,N2,0,1000,FALSE,81.4,#DIV/0!,,81.4
2018-02-21,SLG , FTO , TiO2-c , TiO2-mp ,, Perovskite , Spiro-MeOTAD ,,,, Au,0.125,nip-mp,FALSE,Cs; FA,Pb,Br; I,0.1; 2.9,nan,1.55,1,Spin-coating,DMF; DMSO,6.66; 1,Diethyl ether,FALSE,Unknown,Unknown,17.75,14.13,TRUE,ISOS-D-1,Dark,FALSE,Open circuit,25; 25,Air,20,120,FALSE,81.5,129.7297297,,
2015-05-13,SLG , FTO , TiO2-c , TiO2-nw ,, Perovskite , Spiro-MeOTAD ,,,, Au,0.285,nip,FALSE,MA,Pb,I,3,nan,1.6,2,Spin-coating >> CBD,DMF >> IPA,1 >> 1,Unknown,FALSE,Unknown,Unknown,10.53,,TRUE,ISOS-D-1,Dark,FALSE,Open circuit,nan; nan,Air,2,168,FALSE,81.5,181.6216216,,
2019-05-23 00:00:00,SLG , FTO , TiO2-c , TiO2-mp ,, Perovskite ,,,,, Carbon,1,nip-mp-carbon,FALSE,MA,Pb,I,3,,1.6,1,Spin-coating,DMF; DMSO,4; 1,Chlorobenzene,FALSE,Unknown,Unknown,10.4,,TRUE,ISOS-D-1,Dark,FALSE,Open circuit,25.0; 25.0,Air,40,720,FALSE,81.5,778.3783784,,
2020-01-29 00:00:00,SLG , FTO , SnO2-c ,,, Perovskite , Spiro-MeOTAD ,,,, Au,1.84,nip,FALSE,MA,Pb,I,3,,1.6,1,Spin-coating,DMF; DMSO,8; 1,Diethyl ether,FALSE,Unknown,Unknown,16,,TRUE,ISOS-D-1,Dark,FALSE,Open circuit,25.0; 25.0,Air,40,1033,FALSE,81.6,1122.826087,,82
2020-01-29 00:00:00,SLG , FTO , SnO2-np ,,, Perovskite , Spiro-MeOTAD ,,,, Au,1.84,nip,FALSE,MA,Pb,I,3,,1.6,1,Spin-coating,DMF; DMSO,8; 1,Diethyl ether,FALSE,Unknown,Unknown,16.75,,TRUE,ISOS-D-1,Dark,FALSE,Open circuit,25.0; 25.0,Air,40,1033,FALSE,81.6,1122.826087,,82
2017-09-15 00:00:00,SLG , FTO , TiO2-c , TiO2-mp ,, Perovskite , Spiro-MeOTAD ,,,, Au,0.16,nip-mp,FALSE,FA; MA,Pb,Br; I,0.51; 2.49,Undoped,,1,Spin-coating,DMF; DMSO,4; 1,Chlorobenzene,FALSE,Unknown,Unknown,15.2,,TRUE,ISOS-D-1,Dark,FALSE,Open circuit,25.0; 25.0,Air,60,168,FALSE,81.6,182.6086957,,
2015-04-30 00:00:00,SLG , FTO , TiO2-c , TiO2-mp ,, Perovskite , Spiro-MeOTAD ,,,, Au,0.16,nip-mp,FALSE,MA,Pb,I,3,,1.6,2,Spin-coating >> Diffusion-gas reaction,DMF >> none,1 >> 1,Unknown,FALSE,Unknown,Unknown,14.13,11.23,TRUE,ISOS-D-2,Dark,FALSE,Open circuit,82.0; 82.0,Ambient,,744,FALSE,81.6,808.6956522,,
2017-07-24 00:00:00,SLG , FTO , TiO2-c , TiO2-mp ,, Perovskite , Spiro-MeOTAD ,,,, Au,0.1764,nip-mp,FALSE,Cs; FA; MA,Pb,Br; I,1; 2,Rb,1.73,1,Spin-coating,DMF; DMSO,4; 1,Chlorobenzene,FALSE,Unknown,Unknown,16.3,,TRUE,ISOS-L-1I,White LED,FALSE,Open circuit,25.0; 25.0,N2,0,12,FALSE,81.6,13.04347826,,
2019-06-28 00:00:00,SLG , ITO , SnO2-c ,,, Perovskite , Spiro-MeOTAD , MoO3 ,,, Au,0.05,nip,FALSE,MA,Pb,I,3,Cl,1.6,1,Spin-coating,DMF,1,Chlorobenzene,FALSE,Unknown,Unknown,11.74,,TRUE,ISOS-D-1,Dark,FALSE,Open circuit,25.0; 25.0,Air,,400,FALSE,81.6,434.7826087,,
2020-01-03 00:00:00,SLG , FTO , NiO-nanowalls ,,, Perovskite , PCBM-60 , Zr(acac)4 ,,, Ag,0.1,nip,FALSE,MA,Pb,I,3,,1.6,1,Spin-coating,DMF; DMSO,4; 1,Ethyl acetate,FALSE,Unknown,Unknown,19.16,18.89,TRUE,ISOS-L-1,Xenon,FALSE,Open circuit,25.0; 25.0,Air,,120,FALSE,81.7,131.147541,,
2020-08-19,SLG , ITO , P3CT-N ,,, Perovskite , PCBM-60 , C60 , BCP ,, Ag,0.09,pin,FALSE,Cs,Pb,Br; I,1; 2,Acetic acid,1.88,1,Spin-coating,DMF; DMSO,7; 3,IPA,FALSE,Unknown,Unknown,14.65,,TRUE,ISOS-L-1I,,FALSE,Open circuit,45; 45,N2,5,500,FALSE,81.8,549.4505495,,
2019-12-10 00:00:00,SLG , FTO , TiO2-c ,,, Perovskite , PbS-QDs , Spiro-MeOTAD ,,, Au,0.09,nip,FALSE,Cs; FA,Pb,Br; I,0.3; 2.7,,,1,Spin-coating,DMF; DMSO,4; 1,Anisole,FALSE,Unknown,Unknown,19.35,17.21,TRUE,ISOS-D-2I,Dark,FALSE,Open circuit,85.0; 85.0,N2,0,1000,FALSE,81.9,1104.972376,,81.9
2019-05-20,SLG , ITO , PEDOT:PSS ,,, Perovskite , PCBM-60 ,,,, Ag,0.02,pin,FALSE,MA,Pb,I,3,nan,1.6,2,Spin-coating | Spin-coating,DMF; DMSO,9; 1,Unknown,FALSE,Unknown,Unknown,10.6,,TRUE,ISOS-D-1,Dark,FALSE,Open circuit,nan; nan,Ambient,,240,FALSE,82,266.6666667,,
2019-09-03,SLG , ITO , NiO , PS ,, Perovskite , PCBM-60 ,,,, Ag,0.25,pin,FALSE,MA,Pb,I,3,nan,1.55,1,Spin-coating,DMSO; GBL,3; 7,Chlorobenzene,FALSE,Unknown,Unknown,18.39,18.22,TRUE,ISOS-D-2,Dark,FALSE,Open circuit,120.0; 120.0,Air,60,960,FALSE,82,1066.666667,,
2019/04/15 00:00:00,SLG , FTO , PEDOT:PSS ,,, Perovskite , PCBM-60; F8TBT ,,,, Ag,0.09,pin,FALSE,MA,Pb,I,3,Unknown,1.6,1,Spin-coating,DMF; DMSO,4; 1,Chlorobenzene,FALSE,Unknown,Unknown,19.36,,TRUE,ISOS-L-1,Dark,FALSE,Open circuit,25.0; 25.0,Air,,80,FALSE,82,88.88888889,,
2018-10-17 00:00:00,SLG , FTO , NiO-c ,,, Perovskite , PCBM-60; Zn0.8Cd0.2S-np ,,,, Ag,0.01,pin,FALSE,MA,Pb,I,3,,1.6,1,Spin-coating,DMF; DMSO,4; 1,Chlorobenzene,FALSE,Unknown,Unknown,17.18,,TRUE,ISOS-D-1,Dark,FALSE,Open circuit,25.0; 25.0,Air,60,500,FALSE,82,555.5555556,,
2017-10-25 00:00:00,SLG , ITO , PTAA ,,, Perovskite , PDIN ,,,, Ag,0.045,pin,FALSE,Cs; FA; MA,Pb,I,3,Cl,1.5,1,Spin-coating,DMF,1,Diethyl ether,FALSE,Unknown,Unknown,15.28,15.1,TRUE,ISOS-D-1I,Dark,FALSE,Open circuit,25.0; 25.0,N2,0,450,FALSE,82,500,,
2019-03-07 00:00:00,SLG , FTO , TiO2-c , TiO2-mp , MPTS-SAM , Perovskite , Spiro-MeOTAD ,,,, Ag,0.16,nip-mp,FALSE,MA,Pb,I,3,,1.6,1,Spin-coating,DMF,1,Chlorobenzene,FALSE,Unknown,Unknown,16.5,13.13,TRUE,ISOS-D-1,Dark,FALSE,Open circuit,25.0; 25.0,Air,40,180,FALSE,82,200,,
2019-02-16 00:00:00,SLG , ITO , SnO2-c ,,, Perovskite , Spiro-MeOTAD ,,,, Ag,0.0757,nip,FALSE,FA; MA,Pb,Br; I,0.1; 2.9,Cl,,2,Spin-coating >> Spin-coating,DMF; DMSO >> IPA,19; 1 >> 1,Unknown,FALSE,Unknown,Unknown,19.65,17.52,TRUE,ISOS-D-1,Dark,FALSE,Open circuit,25.0; 25.0,Air,10,800,FALSE,82,888.8888889,,
2019-10-16 00:00:00,SLG , ITO , SnO2-np ,,, Perovskite , Spiro-MeOTAD ,,,, Ag,0.102,nip,FALSE,FA; MA,Pb,Br; I,0.45; 2.55,,,1,Spin-coating,DMF; DMSO,4; 1,Chlorobenzene,FALSE,Unknown,Unknown,20.02,,TRUE,ISOS-D-1,Dark,FALSE,Open circuit,25.0; 25.0,Air,40,1000,FALSE,82,1111.111111,,82
2018-10-29 00:00:00,SLG , ITO , SnO2-np ,,, Perovskite , Spiro-MeOTAD ,,,, Ag,0.13,nip,FALSE,MA,Pb,I,3,Carbazole-C4,1.6,1,Spin-coating,DMF,1,Unknown,FALSE,Unknown,Unknown,6.6,,TRUE,ISOS-D-1,Dark,FALSE,Open circuit,25.0; 25.0,Air,77,264,FALSE,82,293.3333333,,
2018-09-13 00:00:00,SLG , ITO , SnO2-np ,,, Perovskite , Spiro-MeOTAD ,,,, Ag,0.045,nip,FALSE,MA,Pb,I,3,,1.59,1,Spin-coating,DMF,1,Unknown,FALSE,Unknown,Unknown,18.2,,TRUE,ISOS-D-1,Dark,FALSE,Open circuit,25.0; 25.0,Air,30,264,TRUE,82,293.3333333,,
2019-10-09 00:00:00,SLG , ITO , SnO2-np ,,, Perovskite , Spiro-MeOTAD ,,,, Ag,0.075,nip,FALSE,FA; MA,Pb,I,3,Cl,,2,Spin-coating >> Spin-coating,DMF >> DMF; IPA,1 >> 9; 1000,Unknown,FALSE,Unknown,Unknown,20.61,,TRUE,ISOS-D-1,Dark,FALSE,Open circuit,25.0; 25.0,Air,40,1680,FALSE,82,1866.666667,,
2018-08-20 00:00:00,SLG , FTO , TiO2-c ,,, Perovskite , Spiro-MeOTAD ,,,, Ag,0.09,nip,FALSE,MA,Pb,I,3,Ba,1.6,1,Spin-coating,DMF,1,Unknown,FALSE,Unknown,Unknown,11.2,,TRUE,ISOS-D-1I,Dark,FALSE,Open circuit,25.0; 25.0,N2,0,265,FALSE,82,294.4444444,,
2017-12-13 00:00:00,SLG , FTO , TiO2-c ,,, Perovskite , Spiro-MeOTAD ,,,, Ag,0.07,nip,FALSE,MA,Pb,I,3,Polystyrene,1.6,2,Spin-coating >> Spin-coating,DMF >> IPA,1 >> 1,Unknown,FALSE,Unknown,Unknown,17.05,12.85,TRUE,ISOS-D-1,Dark,FALSE,Open circuit,25.0; 25.0,Ambient,,170,FALSE,82,188.8888889,,
2018-04-10 00:00:00,SLG , ITO , TiS2 ,,, Perovskite , Spiro-MeOTAD ,,,, Ag,0.757,nip,FALSE,FA; MA,Pb,Br; I,0.1; 2.9,Cl,,2,Spin-coating >> Spin-coating,DMF; DMSO >> IPA,19; 1 >> 1,Unknown,FALSE,Unknown,Unknown,16.68,18.79,TRUE,ISOS-D-1,Dark,FALSE,Open circuit,25.0; 25.0,Air,60,100,FALSE,82,111.1111111,,
2018-07-17 00:00:00,SLG , ITO , P3CT-Na ,,, Perovskite , TPE-ISO4 , C60 , BCP ,, Ag,0.09,pin,FALSE,MA,Pb,I,3,,1.6,1,Spin-coating,DMF; DMSO,4; 1,Chlorobenzene,FALSE,Unknown,Unknown,17.76,18.19,TRUE,ISOS-D-1,Dark,FALSE,Open circuit,25.0; 25.0,Air,30,720,FALSE,82,800,,
2018-08-21 00:00:00,SLG , FTO , SnO2-c ,,, Perovskite , asy-PBTBDT ,,,, Au,0.09,nip,FALSE,Cs; FA; MA,Pb,Br; I,0.6; 2.4,,1.59,1,Spin-coating,DMF; DMSO,4; 1,Chlorobenzene,FALSE,Unknown,Unknown,18.8,,TRUE,ISOS_D_3,Dark,FALSE,Open circuit,85.0; 85.0,Air,85,140,FALSE,82,155.5555556,,
2018-02-07 00:00:00,SLG , FTO , TiO2-c , TiO2-mp ,, Perovskite , asy-PBTBDT ,,,, Au,0.09,nip-mp,FALSE,Cs; FA; MA,Pb,Br; I,0.45; 2.55,,,1,Spin-coating,DMF; DMSO,4; 1,Chlorobenzene,FALSE,Unknown,Unknown,20,,TRUE,ISOS-D-1,Dark,FALSE,Open circuit,25.0; 25.0,Air,60,1800,FALSE,82,2000,,99
2017-06-22 00:00:00,SLG , FTO , TiO2-c , TiO2-mp ,, Perovskite , CuPcNO2-OPh ,,,, Au,0.15,nip-mp,FALSE,Cs; FA; MA,Pb,Br; I,0.45; 2.55,,,1,Spin-coating,DMF; DMSO,4; 1,Chlorobenzene,FALSE,Unknown,Unknown,12.77,12.66,TRUE,ISOS-D-1,Dark,FALSE,Open circuit,25.0; 25.0,Air,30,792,FALSE,82,880,,
2018-03-12 00:00:00,SLG , FTO , TiO2-c ,,, Perovskite , DTS ,,,, Au,0.09,nip,FALSE,MA,Pb,I,3,,1.6,1,Spin-coating,DMSO; GBL,7; 3,Chlorobenzene,FALSE,Unknown,Unknown,14.47,,TRUE,ISOS-D-1,Dark,FALSE,Open circuit,25.0; 25.0,Air,50,960,FALSE,82,1066.666667,,
2019-12-06 00:00:00,SLG , FTO , TiO2-c , TiO2-mp ,, Perovskite , H-Bi ,,,, Au,0.09,nip-mp,FALSE,FA; MA,Pb,Br; I,0.45; 2.55,,,1,Spin-coating,DMF; DMSO,4; 1,Chlorobenzene,FALSE,Unknown,Unknown,16.17,15.22,TRUE,ISOS-D-1,Dark,FALSE,Open circuit,25.0; 25.0,Air,30,700,FALSE,82,777.7777778,,
2018-06-06 00:00:00,SLG , FTO , TiO2-c , TiO2-mp ,, Perovskite , HTM-P1 ,,,, Au,0.08,nip-mp,FALSE,Cs; FA; MA,Pb,Br; I,0.45; 2.55,,1.73,1,Spin-coating,DMF; DMSO,9; 1,Chlorobenzene,FALSE,Unknown,Unknown,,16.8,TRUE,ISOS-D-1,Dark,FALSE,Open circuit,25.0; 25.0,Air,30,720,FALSE,82,#DIV/0!,,
2018-07-24,SLG , ITO , SnO2-c ,,, Perovskite , HZ1 ,,,, Au,0.108,nip,FALSE,MA,Pb,I,3,Cl,nan,2,Spin-coating >> Spin-coating,DMF >> IPA,1 >> 1,Unknown,FALSE,Unknown,Unknown,7,,TRUE,ISOS-L-1I,Solar simulator,FALSE,Open circuit,nan; nan,N2,20,280,TRUE,82,311.1111111,,
2018-03-18 00:00:00,SLG , FTO , TiO2-c ,,, Perovskite , NiPc ,,,, Au,0.09,nip,FALSE,MA,Pb,I,3,Cl,1.6,1,Spin-coating,DMF,1,Unknown,FALSE,Unknown,Unknown,12.1,,TRUE,ISOS-D-1,Dark,FALSE,Open circuit,25.0; 25.0,Air,30,912,FALSE,82,1013.333333,,
2020-05-13,SLG , FTO , TiO2-c , TiO2-mp ,, Perovskite , OIPC-I ,,,, Au,0.09,nip-mp,FALSE,MA,Pb,I,3,Undoped,nan,1,Spin-coating,DMSO,1,Unknown,FALSE,Unknown,Unknown,18.1,16.8,TRUE,ISOS-D-1,Dark,FALSE,Open circuit,25; 25,Air,65,1000,FALSE,82,1111.111111,,82
2018-03-12 00:00:00,SLG , FTO , TiO2-c ,,, Perovskite , PCBM-60 ,,,, Au,0.09,nip,FALSE,MA,Pb,I,3,,1.6,1,Spin-coating,DMSO; GBL,7; 3,Chlorobenzene,FALSE,Unknown,Unknown,18.2,,TRUE,ISOS-D-2I,Dark,FALSE,Open circuit,80.0; 80.0,N2,0,24,FALSE,82,26.66666667,,
2019-06-12 00:00:00,SLG , FTO , TiO2-c , TiO2-mp ,, Perovskite , PhCz-4MeOTPA ,,,, Au,0.1,nip-mp,FALSE,Cs; FA; MA,Pb,Br; I,0.51; 2.49,,,1,Spin-coating,DMF; DMSO,4; 1,Chlorobenzene,FALSE,Unknown,Unknown,16.04,15.25,TRUE,ISOS-D-1,Dark,FALSE,Open circuit,40.0; 40.0,Ambient,,672,FALSE,82,746.6666667,,
2018-10-30 00:00:00,SLG , ITO , SnO2-np ,,, Perovskite , PTAA ,,,, Au,0.1,nip,FALSE,Cs,Pb,Br; I,1; 2,,1.91,1,Spin-coating,DMF; DMSO,2; 1,Unknown,FALSE,Unknown,Unknown,10.93,,TRUE,ISOS-D-2I,Dark,FALSE,Open circuit,85.0; 85.0,N2,0,500,FALSE,82,555.5555556,,
2014-10-27 00:00:00,SLG , FTO , TiO2-c ,,, Perovskite , PTAA ,,,, Au,0.16,nip,FALSE,MA,Pb,Br,3,HBr,,1,Spin-coating,DMF,1,Unknown,FALSE,Unknown,Unknown,9.3,,TRUE,ISOS-D-1,Dark,FALSE,Open circuit,30.0; 30.0,Air,,240,FALSE,82,266.6666667,,
2018-10-15 00:00:00,SLG , FTO , TiO2-c ,,, Perovskite , PTAA ,,,, Au,0.09,nip,FALSE,Cs,Pb,Br; I,1; 2,PEACl,1.95,2,Spin-coating >> Spin-coating,DMF; DMSO >> IPA,19; 1 >> 1,Unknown,FALSE,Unknown,Unknown,,,TRUE,ISOS-D-1,Dark,FALSE,Open circuit,25.0; 25.0,Air,60,288,FALSE,82,#DIV/0!,,
2019-04-18 00:00:00,SLG , ITO , TiO2-c ,,, Perovskite , PTAA ,,,, Au,0.13,nip,FALSE,MA,Pb,I,3,,1.6,1,Spin-coating,DMF,1,Unknown,FALSE,Unknown,Unknown,12.1,,TRUE,ISOS-D-2I,Dark,FALSE,Open circuit,85.0; 85.0,N2,0,450,FALSE,82,500,,
2016-12-27,SLG , FTO , TiO2-c , TiO2-mp , Graphen Oxide , Perovskite , Spiro-MeOTAD ,,,, Au,6.32,nip-mp,TRUE,MA,Pb,I,3,nan,1.6,2,Spin-coating >> CBD,DMF >> IPA,1 >> 1,Unknown,TRUE,Kapton | Ligh-curated glue | SLG,Light-curated glue,12.6,,TRUE,ISOS-D-1,Dark,FALSE,Open circuit,25.0; 25.0,Ambient,,1600,FALSE,82,1777.777778,,98
2019-12-09 00:00:00,SLG , FTO , TiO2-c , TiO2-mp , MBA-SAM , Perovskite , Spiro-MeOTAD ,,,, Au,0.1,nip-mp,FALSE,Cs; FA; MA,Pb,Br; I,0.36; 2.64,Undoped,,1,Spin-coating,DMF; DMSO,78; 22,Chlorobenzene,FALSE,Unknown,Unknown,20.73,16.73,TRUE,ISOS-D-1I,Dark,FALSE,Open circuit,25.0; 25.0,N2,0,1392,FALSE,82,1546.666667,,
2019-10-09 00:00:00,SLG , ITO , NDI-P ,,, Perovskite , Spiro-MeOTAD ,,,, Au,0.09,nip,FALSE,MA,Pb,I,3,,1.6,1,Spin-coating,DMF; DMSO,5; 1,Unknown,FALSE,Unknown,Unknown,16.01,14.92,TRUE,ISOS-D-1,Dark,FALSE,Open circuit,25.0; 25.0,Air,20,500,FALSE,82,555.5555556,,
2018-03-29 00:00:00,SLG , FTO , SnO2-c ,,, Perovskite , Spiro-MeOTAD ,,,, Au,0.16,nip,FALSE,FA; MA,Pb,Br; I,0.45; 2.55,,,1,Spin-coating,DMF; DMSO,4; 1,Toluene,FALSE,Unknown,Unknown,16.28,,TRUE,ISOS-D-1,Dark,FALSE,Open circuit,25.0; 25.0,Air,,480,FALSE,82,533.3333333,,
2018-03-29 00:00:00,SLG , FTO , SnO2-c ,,, Perovskite , Spiro-MeOTAD ,,,, Au,0.16,nip,FALSE,FA; MA,Pb,Br; I,0.45; 2.55,,,1,Spin-coating,DMF; DMSO,4; 1,Toluene,FALSE,Unknown,Unknown,18.55,,TRUE,ISOS-D-1,Dark,FALSE,Open circuit,25.0; 25.0,Air,,480,FALSE,82,533.3333333,,
2019-07-13 00:00:00,PET , ITO , SnO2-c ,,, Perovskite , Spiro-MeOTAD ,,,, Au,0.1,nip,FALSE,FA; MA,Pb,Br; I,0.45; 2.55,,,1,Spin-coating,DMF; DMSO,4; 1,Chlorobenzene,FALSE,Unknown,Unknown,13.57,11.42,TRUE,ISOS-D-1,Dark,FALSE,Open circuit,25.0; 25.0,Air,30,250,FALSE,82,277.7777778,,
2018-09-29 00:00:00,SLG , ITO , SnO2-c ,,, Perovskite , Spiro-MeOTAD ,,,, Au,0.1,nip,FALSE,FA; MA,Pb,Br; I,0.39; 2.61,Undoped,,1,Spin-coating,DMF; DMSO,4; 1,Chlorobenzene,FALSE,Unknown,Unknown,19.1,,TRUE,ISOS-D-1,Dark,FALSE,Open circuit,20.0; 20.0,Air,15,90,FALSE,82,100,,
2019-07-01 00:00:00,SLG , ITO , SnO2-c ,,, Perovskite , Spiro-MeOTAD ,,,, Au,0.1,nip,FALSE,MA,Pb,I,3,,1.6,1,Spin-coating,DMF; DMSO,9; 1,Toluene,FALSE,Unknown,Unknown,17.07,,TRUE,ISOS-D-1,Dark,FALSE,Open circuit,25.0; 25.0,Ambient,,600,TRUE,82,666.6666667,,
2019-07-01 00:00:00,SLG , ITO , SnO2-c ,,, Perovskite , Spiro-MeOTAD ,,,, Au,0.1,nip,FALSE,MA,Pb,I,3,,1.6,1,Spin-coating,DMF; DMSO,9; 1,Toluene,FALSE,Unknown,Unknown,,,TRUE,ISOS-L-1,Light,FALSE,Open circuit,40.0; 40.0,Ambient,,24,FALSE,82,#DIV/0!,,
2019-10-26 00:00:00,SLG , FTO , SnO2-np ,,, Perovskite , Spiro-MeOTAD ,,,, Au,0.06,nip,FALSE,MA,Pb,I,3,H2O,1.6,1,Spin-coating,DMF; DMSO,4; 1,Toluene,FALSE,Unknown,Unknown,18.7,,TRUE,ISOS-D-1,Dark,FALSE,Open circuit,25.0; 25.0,Air,25,360,FALSE,82,400,,
2019-10-26 00:00:00,SLG , FTO , SnO2-np ,,, Perovskite , Spiro-MeOTAD ,,,, Au,0.06,nip,FALSE,Cs,Pb,Br; I,1; 2,H2O,,1,Spin-coating,DMSO,1,Unknown,FALSE,Unknown,Unknown,11,,TRUE,ISOS-D-1,Dark,FALSE,Open circuit,25.0; 25.0,Air,25,360,FALSE,82,400,,
2019-10-26 00:00:00,SLG , FTO , SnO2-np ,,, Perovskite , Spiro-MeOTAD ,,,, Au,0.06,nip,FALSE,Cs,Pb,Br; I,1; 2,,,1,Spin-coating,DMSO,1,Unknown,FALSE,Unknown,Unknown,11,,TRUE,ISOS-D-1,Dark,FALSE,Open circuit,25.0; 25.0,Air,25,360,FALSE,82,400,,
2017-07-26 00:00:00,SLG , FTO , SnO2-np ,,, Perovskite , Spiro-MeOTAD ,,,, Au,0.09,nip,FALSE,MA,Pb,I,3,,1.61,1,Spin-coating,DMF; DMSO,9; 1,Vacuum,FALSE,Unknown,Unknown,16.05,,TRUE,ISOS-D-1,Dark,FALSE,Open circuit,25.0; 25.0,Air,20,960,FALSE,82,1066.666667,,
2019-11-11 00:00:00,SLG , ITO , SnO2-np ,,, Perovskite , Spiro-MeOTAD ,,,, Au,0.044,nip,FALSE,FA; MA,Pb,Br; I,0.03; 2.97,Cl,,2,Spin-coating >> Spin-coating,DMF; DMSO >> IPA,25; 4 >> 1,Unknown,FALSE,Unknown,Unknown,,,TRUE,ISOS-D-2I,Dark,FALSE,Open circuit,60.0; 60.0,N2,0,500,FALSE,82,#DIV/0!,,
2019-10-08 00:00:00,SLG , FTO , TiO2-c ,,, Perovskite , Spiro-MeOTAD ,,,, Au,0.09,nip,FALSE,Cs,Pb,Br; I,1; 2,Eu(Ac)3,1.91,1,Spin-coating,DMF; DMSO,4; 1,Unknown,FALSE,Unknown,Unknown,15.25,14.28,TRUE,ISOS-D-1,Dark,FALSE,Open circuit,25.0; 25.0,Air,35,720,FALSE,82,800,,
2018-03-25 00:00:00,SLG , FTO , TiO2-c ,,, Perovskite , Spiro-MeOTAD ,,,, Au,0.1,nip,FALSE,FA; MA,Pb,Br; I,0.5; 2.5,MA3Bi2Br9,,1,Spin-coating,DMF; DMSO,4; 1,Chlorobenzene,FALSE,Unknown,Unknown,19.4,18.2,TRUE,ISOS-D-1,Dark,FALSE,Open circuit,25.0; 25.0,Air,25,2500,FALSE,82,2777.777778,,95
2019-03-11 00:00:00,SLG , FTO , TiO2-c ,,, Perovskite , Spiro-MeOTAD ,,,, Au,1.9,nip,TRUE,Cs; FA; MA,Pb,Br; I,0.51; 2.49,,,1,Spin-coating,DMF; DMSO,4; 1,Chlorobenzene,FALSE,Unknown,Unknown,12.64,,TRUE,ISOS-D-1,Dark,FALSE,Open circuit,25.0; 25.0,Air,50,1000,FALSE,82,1111.111111,,82
2017-01-30 00:00:00,SLG , FTO , TiO2-c ,,, Perovskite , Spiro-MeOTAD ,,,, Au,0.15,nip,FALSE,FA,Pb,Br; I,0.44; 2.56,,,1,Spin-coating,DMF,1,Unknown,FALSE,Unknown,Unknown,19.2,17.5,TRUE,ISOS-D-1,Dark,FALSE,Open circuit,25.0; 25.0,Air,35,960,FALSE,82,1066.666667,,
2018-11-01 00:00:00,SLG , FTO , TiO2-c ,,, Perovskite , Spiro-MeOTAD ,,,, Au,0.09,nip,FALSE,BA; FA,Pb,Br; I,4; 180,IDTBR,,1,Spin-coating,DMF; DMSO; GBL,6; 7; 7,Chlorobenzene,FALSE,Unknown,Unknown,19.5,,TRUE,ISOS-D-1,Dark,FALSE,Open circuit,25.0; 25.0,Air,40,1440,FALSE,82,1600,,
2019-02-18 00:00:00,SLG , ITO , TiO2-c ,,, Perovskite , Spiro-MeOTAD ,,,, Au,0.1,nip,FALSE,MA,Pb,I,3,"1-octyl-4-amino-1,2,4-triazoliumiodine",1.6,1,Spin-coating,DMSO; GBL,5; 7,Chlorobenzene,FALSE,Unknown,Unknown,17.33,,TRUE,ISOS-D-1,Dark,FALSE,Open circuit,25.0; 25.0,Air,40,3600,FALSE,82,4000,,85
2019-11-06 00:00:00,SLG , ITO , TiO2-c ,,, Perovskite , Spiro-MeOTAD ,,,, Au,0.049,nip,FALSE,Cs; FA; MA,Pb,Br; I,0.48; 2.52,,,2,Spin-coating >> Spin-coating,DMF; DMSO >> IPA,4; 1 >> 1,Unknown,FALSE,Unknown,Unknown,21.5,,TRUE,ISOS-L-1I,Xenon,TRUE,MPPT,25.0; 25.0,N2,0,500,FALSE,82,555.5555556,,
2018-06-12 00:00:00,SLG , ITO , TiO2-c ,,, Perovskite , Spiro-MeOTAD ,,,, Au,0.05,nip,FALSE,MA,Pb,I,3,,1.6,1,Spin-coating,DMSO; GBL,,Chlorobenzene,FALSE,Unknown,Unknown,19.56,,TRUE,ISOS-D-1,Dark,FALSE,Open circuit,20.0; 20.0,Air,30,500,FALSE,82,555.5555556,,
2017-12-31 00:00:00,SLG , FTO , ZnO,,, Perovskite , Spiro-MeOTAD ,,,, Au,0.1,nip,FALSE,MA,Pb,I,3,,1.6,2,Spin-coating >> CBD,DMF >> IPA,1 >> 1,Unknown,TRUE,Unknown,Unknown,16.74,,TRUE,ISOS-D-1,Dark,FALSE,Open circuit,25.0; 25.0,Air,,2160,FALSE,82,2400,,
2018-02-08 00:00:00,SLG , FTO , TiO2-c , TiO2-mp ,, Perovskite , Spiro-MeOTAD ,,,, Au,0.16,nip-mp,FALSE,Cs; FA; MA | (EPA),Pb | Pb,Br; I | I,0.51; 2.49 | 4,,1.61,1,Spin-coating,DMF; DMSO,4; 1,Trifluorotoluene,TRUE,SLG,Surlyn,,,TRUE,ISOS-L-1,White LED,FALSE,Open circuit,50.0; 50.0,Air,45,800,FALSE,82,#DIV/0!,,
2017-10-17 00:00:00,SLG , FTO , TiO2-c , TiO2-mp ,, Perovskite , Spiro-MeOTAD ,,,, Au,0.0625,nip-mp,FALSE,(TBA); MA,Pb,I,3,,,1,Spin-coating,DMF,1,Unknown,FALSE,Unknown,Unknown,8.01,7.51,TRUE,ISOS-D-1I,Dark,FALSE,Open circuit,25.0; 25.0,Unknown,,1440,FALSE,82,1600,,
2019-09-02 00:00:00,SLG , FTO , TiO2-c , TiO2-mp ,, Perovskite , Spiro-MeOTAD ,,,, Au,0.09,nip-mp,FALSE,MA; PA,Pb,I,10,PAI,,1,Spin-coating,DMF; DMSO,4; 1,Chlorobenzene,FALSE,Unknown,Unknown,8.52,,TRUE,ISOS-D-1,Dark,FALSE,Open circuit,25.0; 25.0,Air,50,1440,FALSE,82,1600,,92
2018-05-24 00:00:00,SLG , FTO , TiO2-c , TiO2-mp ,, Perovskite , Spiro-MeOTAD ,,,, Au,0.1,nip-mp,FALSE,Cs; Na,Bi,I,6,,1.66,1,Spin-coating,Unknown,,Unknown,FALSE,Unknown,Unknown,0.42,,TRUE,ISOS-D-1I,Dark,FALSE,Open circuit,25.0; 25.0,Unknown,,336,FALSE,82,373.3333333,,
2018-10-02 00:00:00,SLG , FTO , TiO2-c , TiO2-mp ,, Perovskite , Spiro-MeOTAD ,,,, Au,0.16,nip-mp,FALSE,Cs; FA; MA,Pb,Br; I,0.51; 2.49,,,1,Spin-coating,DMF; DMSO,4; 1,Chlorobenzene,FALSE,Unknown,Unknown,19.9,19,TRUE,ISOS-L-1I,Light,FALSE,MPPT,25.0; 25.0,N2,0,500,FALSE,82,555.5555556,,
2017-07-20 00:00:00,SLG , FTO , TiO2-c , TiO2-mp ,, Perovskite , Spiro-MeOTAD ,,,, Au,0.06,nip-mp,FALSE,MA,Pb,I,3,,1.5,2,Spin-coating >> Spin-coating,DMF >> IPA,1 >> 1,Unknown,FALSE,Unknown,Unknown,11.5,,TRUE,ISOS-D-1,Dark,FALSE,Open circuit,25.0; 25.0,Air,50,24,FALSE,82,26.66666667,,
2019-11-22 00:00:00,SLG , FTO , TiO2-c , TiO2-mp ,, Perovskite , Spiro-MeOTAD ,,,, Au,0.09,nip-mp,FALSE,MA,Pb,I,3,,1.6,2,Spin-coating >> Spin-coating,DMF; THF >> IPA,10; 1 >> 1,Unknown,FALSE,Unknown,Unknown,15,15.1,TRUE,ISOS-D-1,Dark,FALSE,Open circuit,25.0; 25.0,Air,50,480,FALSE,82,533.3333333,,
2018-11-08 00:00:00,SLG , ITO , TiO2-c , TiO2-mp ,, Perovskite , Spiro-MeOTAD ,,,, Au,0.09,nip-mp,FALSE,MA,Pb,I,3,Imidazole,1.6,1,Spin-coating,DMF; DMSO,9; 1,Diethyl ether,FALSE,Unknown,Unknown,18.31,,TRUE,ISOS-L-1,Xenon,FALSE,Open circuit,25.0; 25.0,Air,55,720,FALSE,82,800,,
2019-09-04 00:00:00,SLG , FTO , TiO2-c , TiO2-mp , Trimethylamine oxide , Perovskite , Spiro-MeOTAD ,,,, Au,0.1,nip-mp,FALSE,FA; MA,Pb,Br; I,0.45; 2.55,,,1,Spin-coating,DMF; DMSO,4; 1,Chlorobenzene,FALSE,Unknown,Unknown,21.3,,TRUE,ISOS-D-1,Dark,FALSE,Open circuit,25.0; 25.0,Air,30,200,FALSE,82,222.2222222,,
2019-07-03 00:00:00,SLG , FTO , TiO2-c ,,, Perovskite , Spiro-MeTAD ,,,, Au,0.1,nip,FALSE,BA; Cs; FA; MA,Pb,Br; I,1.7; 0.83,,,1,Spin-coating,DMF; DMSO,4; 1,Unknown,FALSE,Unknown,Unknown,13.96,,TRUE,ISOS-L-1I,Light,FALSE,Open circuit,25.0; 25.0,N2,0,500,FALSE,82,555.5555556,,
2016-06-17 00:00:00,SLG , ITO , PEDOT:PSS ,,, Perovskite , PCBM-70 , AZO-np ,,, Al,0.09,pin,FALSE,MA,Pb,I,3,Cl,1.6,1,Spin-coating,DMF,1,Unknown,TRUE,Cover glass-QDs,UV-curable epoxy,10.1,,TRUE,ISOS-D-1,Dark,FALSE,Open circuit,25.0; 25.0,Air,,1000,FALSE,82,1111.111111,,82
2018-02-20 00:00:00,SLG , ITO , PEDOT:PSS ,,, Perovskite , C60 , BCP ,,, Ag,0.09,pin,FALSE,(PEA); FA,Sn,I,3,PEAI,,3,Spin-coating >> Evaporation >> Evaporation,H2O >> none >> none,1 >> 1 >> 1,Unknown,FALSE,Unknown,Unknown,4.89,,TRUE,ISOS-D-1I,Dark,FALSE,Open circuit,25.0; 25.0,N2,0,140,FALSE,82,155.5555556,,
2020-02-07,SLG , ITO , PTAA ,,, Perovskite , C60 , BCP ,,, Cu,0.08,pin,FALSE,Cs; FA; MA; Rb,Pb,I,3,"methylammonium hypophosphite (MHP); L-_-phosphatidylcholine (LP); 1,3-diaminopropane (DAP)",1.51,1,Doctor blading,DMF,1,Unknown,TRUE,Cover glass-QDs; Epoxy,Epoxy,20.2,,TRUE,ISOS-L-1,Sulfur plasma,FALSE,MPPT,25; 25,Ambient,,1000,FALSE,82,1111.111111,,
2018-08-29 00:00:00,SLG , FTO , NiO-c ,,, Perovskite , C60-BPy , BCP ,,, Ag,0.1,pin,FALSE,MA,Pb,I,3,,1.6,1,Spin-coating,DMF; DMSO,7; 3,Toluene,FALSE,Unknown,Unknown,16.8,16.6,TRUE,ISOS-D-1,Dark,FALSE,Open circuit,20.0; 20.0,Air,25,1500,FALSE,82,1666.666667,,
2018-06-30,SLG , ITO , PEDOT:PSS ,,, Perovskite , NDI3HU-DTYM2 , BCP ,,, Ag,0.07,pin,FALSE,MA,Pb,I,3,Undoped,1.6,1,Spin-coating,DMSO; GBL,3; 7,Unknown,FALSE,Unknown,Unknown,8.7,8.7,TRUE,ISOS-D-1I,Dark,FALSE,Open circuit,25; 25,N2,,192,FALSE,82,213.3333333,,
2018-03-27 00:00:00,SLG , ITO , PEDOT:PSS , V2O5,, Perovskite , PCBM-60 , BCP ,,, Ag ,0.07,pin,FALSE,FA; MA,Pb,Br; I,0.54; 2.46,,,1,Spin-coating,DMSO; GBL,3; 7,Chlorobenzene,FALSE,Unknown,Unknown,15.35,,TRUE,ISOS-D-1,Dark,FALSE,Open circuit,25.0; 25.0,Ambient,,240,FALSE,82,266.6666667,,
2018-01-15 00:00:00,SLG , ITO , PEDOT:PSS ,,, Perovskite , PCBM-60 , BCP ,,, Ag,0.07,pin,FALSE,MA,Pb,I,3,,1.6,1,Spin-coating,DMSO; GBL,3; 7,Unknown,FALSE,Unknown,Unknown,17.8,,TRUE,ISOS-D-1,Dark,FALSE,Open circuit,22.0; 22.0,Air,30,1440,FALSE,82,1600,,83
2019-12-17,SLG , ITO , PEDOT:PSS ,,, Perovskite , PCBM-60 , BCP ,,, Ag,0.035,pin,FALSE,(BDA); MA,Pb,I,7,Undoped,2.536,1,Spin-coating,DMF,1,Unknown,FALSE,Unknown,Unknown,1.1,,TRUE,ISOS-D-1,Dark,FALSE,Open circuit,nan; nan,Air,55,576,FALSE,82,640,,70
2017-09-09 00:00:00,SLG , ITO , NiO-c ,,, Perovskite , PCBM-70 , BCP ,,, Ag,0.04,pin,FALSE,MA,Pb,I,3,,1.6,1,Spin-coating,DMF; DMSO,,Chlorobenzene,FALSE,Unknown,Unknown,16.42,,TRUE,ISOS-D-1,Dark,FALSE,Open circuit,25.0; 25.0,Air,30,720,FALSE,82,800,,
2015-07-06 00:00:00,SLG , ITO , CuSCN ,,, Perovskite , PCBM-60 , bis-C60 ,,, Ag,0.0314,pin,FALSE,MA,Pb,I,3,,1.6,1,Spin-coating,DMSO; GBL,3; 7,Toluene,FALSE,Unknown,Unknown,16,,TRUE,ISOS-D-1,Dark,FALSE,Open circuit,25.0; 25.0,Ambient,,300,FALSE,82,333.3333333,,
2019-07-02 00:00:00,SLG , ITO , PEDOT:PSS ,,, Perovskite , S-acetylthiocholine chloride , C60 , BCP ,, Ag,0.08,pin,FALSE,MA,Pb,I,3,Acetate,1.6,1,Spin-coating,DMF,1,Unknown,FALSE,Unknown,Unknown,,,TRUE,ISOS-D-2I,Dark,FALSE,Open circuit,80.0; 80.0,N2,0,24,FALSE,82,#DIV/0!,,
2016-05-25 00:00:00,SLG , ITO , PEDOT:PSS ,,, Perovskite , PCBM-60 , Ca ,,, Al,0.035,pin,FALSE,MA,Pb,I,3,H2O,1.6,2,Spin-coating >> Spin-coating,DMF >> IPA,1 >> 1,Unknown,FALSE,Unknown,Unknown,7.6,,TRUE,ISOS-D-1I,Dark,FALSE,Open circuit,25.0; 25.0,Ar,0,480,FALSE,82,533.3333333,,
2017-06-20 00:00:00,SLG , FTO , TiO2-c , TiO2-mp , Al2O3-mp , Perovskite ,,,,, Carbon,0.1,nip-mp-carbon,FALSE,MA,Pb,I,3,,1.6,2,Drop-infiltration >> CBD,DMF >> IPA,1 >> 1,Unknown,FALSE,Unknown,Unknown,11.36,,TRUE,ISOS-D-1,Dark,FALSE,Open circuit,25.0; 25.0,Air,40,2160,FALSE,82,2400,,
2017-11-28 00:00:00,SLG , FTO , TiO2-c , TiO2-mp ,, Perovskite ,,,,, Carbon,0.09,nip-mp-carbon,FALSE,MA,Pb,I,3,TPA,1.6,1,Spin-coating,DMF; DMSO,600; 78,Diethyl ether,FALSE,Unknown,Unknown,11.96,,TRUE,ISOS-D-1,Dark,FALSE,Open circuit,25.0; 25.0,Air,35,700,FALSE,82,777.7777778,,
2020-07-07,SLG , FTO , TiO2-c , TiO2-mp ,, Perovskite ,,,,, Carbon,0.12,nip-mp-carbon,FALSE,Cs; FA; MA,Pb,Br; I,0.42; 2.58,Undoped,1.61,1,Spin-coating,DMF; DMSO,4; 1,Chlorobenzene,TRUE,Unknown,Unknown,15.02,,TRUE,ISOS-D-1,Dark,FALSE,Open circuit,30; 30,Air,65,1200,FALSE,82,1333.333333,,
2018-04-26,SLG , FTO , TiO2-c , TiO2-mp ,, Perovskite ,,,,, Carbon,0.1,nip-mp-carbon,FALSE,MA,Pb,I,3,"Polyethylenimines (PEIs), MW 70000",1.55,1,Spin-coating,DMF,1,Unknown,FALSE,Unknown,Unknown,6.94,,TRUE,ISOS-D-1,Dark,FALSE,Open circuit,25.0; 25.0,Unknown,60,480,FALSE,82,533.3333333,,
2017-03-20 00:00:00,SLG , FTO , TiO2-c ,,, Perovskite , TiO2-mp ,,,, Carbon,0.188,nip,FALSE,Cs,Sn,I,3,,1.3,2,Electrospraying >> Dropcasting,IPA >> Ethanol,1 >> 1,Unknown,FALSE,Unknown,Unknown,1.47,,TRUE,ISOS-D-1,Dark,FALSE,Open circuit,25.0; 25.0,Air,,1000,FALSE,82,1111.111111,,82
2018-10-22 00:00:00,SLG , ITO , PTAA ,,, Perovskite , PCBM-60 , Cr ,,, Au,0.03,pin,FALSE,MA,Pb,I,3,3BBAI; Cl,1.6,1,Spin-coating,DMF,1,Unknown,FALSE,Unknown,Unknown,18.2,18.02,TRUE,ISOS-D-1,Dark,FALSE,Open circuit,20.0; 20.0,Air,40,2400,FALSE,82,2666.666667,,90
2017-09-12 00:00:00,SLG , ITO , PEDOT:PSS ,,, Perovskite , PCBM-60 , EFGnPs-F ,,, Al,0.13,pin,FALSE,MA,Pb,I,3,,1.6,1,Spin-coating,DMF,1,Unknown,FALSE,Unknown,Unknown,14.3,,TRUE,ISOS-D-1,Dark,FALSE,Open circuit,25.0; 25.0,Air,50,720,FALSE,82,800,,
2018-08-07 00:00:00,SLG , ITO , PEDOT:PSS ,,, Perovskite , C60 ,,,, ITO,0.1,pin,FALSE,Cs; FA,Pb; Sn,I,3,Cl; FAH,,2,Spin-coating >> Gas reaction,DMF; DMSO >> none,17; 1 >> 1,Anisole,FALSE,Unknown,Unknown,10.5,,TRUE,ISOS-D-2,Dark,FALSE,Open circuit,85.0; 85.0,Air,,324,FALSE,82,360,,
2017-12-19 00:00:00,SLG , ITO , TiO2-c , PCBM-60 ,, Perovskite , PCDTBT , MoO3 ,,, Au,0.0002,nip,FALSE,MA,Pb,I,3,,1.6,2,Spin-coating >> Spin-coating,DMF; DMSO >> IPA,9; 1 >> 1,Unknown,FALSE,Unknown,Unknown,16.43,16.14,TRUE,ISOS-D-1,Dark,FALSE,Open circuit,25.0; 25.0,Air,55,720,FALSE,82,800,,
2019-07-16 00:00:00,SLG , FTO , TiO2-c ,,, Perovskite , Spiro-MeOTAD , MoO3 ,,, Ag,0.09,nip,FALSE,Cs,Pb,Br; I,1; 2,CuBr2,,1,Spin-coating,DMSO,1,Chlorobenzene,FALSE,Unknown,Unknown,16.15,,TRUE,ISOS-L-1I,Light,FALSE,MPPT,25.0; 25.0,N2,0,150,FALSE,82,166.6666667,,
2019-08-23 00:00:00,SLG , FTO , TiO2-c , TiO2-mp ,, Perovskite , Spiro-MeOTAD , MoO3 ,,, Ag,0.1,nip-mp,FALSE,MA,Pb,I,3,Cl,1.6,2,Spin-coating >> CBD,DMF >> Methyl acetate,1 >> 1,Chlorobenzene,FALSE,Unknown,Unknown,12.9,,TRUE,ISOS-D-1,Dark,FALSE,Open circuit,25.0; 25.0,Ambient,,710,FALSE,82,788.8888889,,
2019-08-21 00:00:00,SLG , FTO , NiMgLiO ,,, Perovskite , 3-acetylpyridine , PCBM-60 , BCP ,, Ag,0.09,pin,FALSE,Cs; FA; MA,Pb,Br; I,0.51; 2.49,Undoped,,1,Spin-coating,DMF; DMSO,4; 1,Chlorobenzene,FALSE,Unknown,Unknown,18.56,,TRUE,ISOS-D-1,Dark,FALSE,Open circuit,25.0; 25.0,Ambient,,2000,FALSE,82,2222.222222,,
2019-11-21,SLG , FTO , SnO2-c ,,, Perovskite , Spiro-MeOTAD , PDPP4T ,,, Au,,nip,FALSE,FA; MA,Pb,Br; I,0.51; 2.49,IBr,nan,1,Spin-coating,DMF; DMSO,4; 1,Diethyl ether,FALSE,Unknown,Unknown,,,TRUE,ISOS-D-1,Dark,FALSE,Open circuit,nan; nan,Unknown,30,5000,FALSE,82,#DIV/0!,,
2020-05-21,SLG , FTO , NiO-c ,,, Perovskite , PCBM-60 , PEI ,,, Ag,0.09,pin,FALSE,MA,Pb,I,3,PEG,1.59,1,Doctor blading,DMSO; GBL,9; 1,Unknown,FALSE,Unknown,Unknown,13.78,,TRUE,ISOS-D-1,Dark,FALSE,Open circuit,25; 25,Air,55,400,FALSE,82,444.4444444,,
2018-11-09 00:00:00,SLG , ITO , PTAA ,,, Perovskite , PCBM-60 , Polyethylimine ,,, Ag,0.09,pin,FALSE,Cs; FA; MA,Pb,I,3,NH4SCN,,3,Spin-coating >> Spin-coating >> Spin-coating,DMF >> IPA >> IPA,1 >> 1 >> 1,Unknown,FALSE,Unknown,Unknown,19.68,19.52,TRUE,ISOS-D-1,Dark,FALSE,Open circuit,25.0; 25.0,Air,,730,FALSE,82,811.1111111,,
2016-05-11 00:00:00,SLG , ITO , NiO-c ,,, Perovskite , C60 , SnO2-np ,,, Ag,0.112,pin,FALSE,MA,Pb,I,3,,1.6,1,Spin-coating,DMSO; GBL,3; 7,Toluene,FALSE,Unknown,Unknown,18.82,18.46,TRUE,ISOS-D-1,Dark,FALSE,Open circuit,25.0; 25.0,Air,75.5,720,FALSE,82,800,,
2020-03-02,SLG , ITO , TPE-S ,,, Perovskite , PCBM-60 , ZnO ,,, Ag,0.04,pin,FALSE,Cs,Pb,Br; I,1; 2,nan,1.84,1,Spin-coating,DMF; DMSO,9; 1,Unknown,FALSE,Unknown,Unknown,15.4,,TRUE,ISOS-L-1I,Solar simulator,FALSE,Open circuit,nan; nan,N2,,400,FALSE,82,444.4444444,,
2019-04-05 00:00:00,SLG , ITO , Graphene oxide , PEDOT:PSS ,, Perovskite , PCBM-60 , ZnO-np ,,, Ag,0.1,pin,FALSE,FA; MA,Pb,Br; I,0.6; 2.4,,,1,Spin-coating,DMSO; GBL,3; 7,Unknown,FALSE,Unknown,Unknown,,,TRUE,ISOS-D-1,Dark,FALSE,Open circuit,25.0; 25.0,Air,30,100,FALSE,82,#DIV/0!,,
2019-04-05 00:00:00,SLG , ITO , Graphene oxide , PEDOT:PSS ,, Perovskite , PCBM-60 , ZnO-np ,,, Ag,0.1,pin,FALSE,FA; MA,Pb,Br; I,0.6; 2.4,,,1,Spin-coating,DMSO; GBL,3; 7,Unknown,FALSE,Unknown,Unknown,,,TRUE,ISOS-D-1,Dark,FALSE,Open circuit,25.0; 25.0,Air,30,100,FALSE,82,#DIV/0!,,
2019-04-23 00:00:00,SLG , FTO , TiO2-c , TiO2-mp ,, Perovskite ,,,,, Carbon,0.067,nip-mp-carbon,FALSE,Cs; FA; MA,Pb,Br; I,0.51; 2.49,,,1,Spin-coating,DMF; DMSO,4; 1,Chlorobenzene,FALSE,Unknown,Unknown,12.25,,TRUE,ISOS-D-1,Dark,FALSE,Open circuit,25.0; 25.0,Air,80,100,TRUE,82,111.1111111,,
2016-06-16 00:00:00,PAA-PEG  , Ti , PANI , Ti ,, Perovskite , PCBM-60 , Ti,,,,0.25,pin,FALSE,(6-ACA); MA,Pb,I,3,,1.59,1,Dipp-coating,Unknown,,Unknown,FALSE,Unknown,Unknown,0.88,,TRUE,ISOS-D-1,Dark,FALSE,Open circuit,25.0; 25.0,Air,70,120,FALSE,82.1,134.0782123,,
2019-12-27 00:00:00,SLG , ITO , NiO-np ,,, Perovskite , PCBM-60 , C60,,, Ag-nw,0.09,pin,FALSE,FA; MA,Pb,Br; I,0.45; 2.55,,,1,Spin-coating,DMF; DMSO,4; 1,Chlorobenzene,FALSE,Unknown,Unknown,9.44,,TRUE,ISOS-D-1I,Dark,FALSE,Open circuit,25.0; 25.0,N2,0,1605.6,FALSE,82.3,1814.237288,,92.1
