Repository: Bashayer199/data

File: data.csv (part 29 of 48)
2019-01-24 00:00:00,SLG , FTO , TiO2-c ,,, Perovskite , Spiro-MeOTAD ,,,, Au,0.1,nip,FALSE,FA; MA,Pb,I,3,,,1,Spin-coating,DMF; DMSO,9; 1,Diethyl ether,FALSE,Unknown,Unknown,20.78,17.43,TRUE,ISOS-D-1I,Dark,FALSE,Open circuit,25.0; 25.0,N2,0,1440,FALSE,82.3,1627.118644,,
2019-07-02 00:00:00,SLG , ITO , PEDOT:PSS ,,, Perovskite , S-acetylthiocholine chloride , C60 , BCP ,, Ag,0.08,pin,FALSE,MA,Pb,I,3,Acetate,1.6,1,Spin-coating,DMF,1,Unknown,FALSE,Unknown,Unknown,,,TRUE,ISOS-D-1,Dark,FALSE,Open circuit,25.0; 25.0,Air,60,840,FALSE,82.3,#DIV/0!,,
2018-10-08 00:00:00,SLG , ITO , SnO2-np ,,, Perovskite , C12H10B2O4 , Spiro-MeOTAD ,,, Au,0.0863,nip,FALSE,Cs; FA; MA,Pb,Br; I,0.66; 2.34,,,1,Spin-coating,DMF; DMSO,4; 1,Chlorobenzene,FALSE,Unknown,Unknown,21.11,20.91,TRUE,ISOS-D-1,Dark,FALSE,Open circuit,25.0; 25.0,Air,30,700,FALSE,82.3,790.960452,,
2019-12-31 00:00:00,SLG , ITO , SnO2-np ,,, Perovskite , TCPI , Spiro-MeOTAD ,,, Au,0.15,nip,FALSE,MA,Pb,I,3,,1.6,1,Spin-coating,DMF; DMSO,4; 1,Chlorobenzene,FALSE,Unknown,Unknown,19.41,18.32,TRUE,ISOS-D-1,Dark,FALSE,Open circuit,40.0; 40.0,Air,70,1000,FALSE,82.3,1129.943503,,82.3
2017-08-14 00:00:00,SLG , FTO , NiO-c ,,, Perovskite , PCBM-60 ,,,, Ag,0.0625,pin,FALSE,MA,Pb,I,3,,1.6,1,Spin-coating,DMF; DMSO,4; 1,Chlorobenzene,FALSE,Unknown,Unknown,15.6,13.81,TRUE,ISOS-D-1I,Dark,FALSE,Open circuit,25.0; 25.0,Dry air,,1000,FALSE,82.4,1136.363636,,82.4
2017-12-19 00:00:00,SLG , FTO , ZnO,,, Perovskite , Spiro-MeOTAD ,,,, Au,0.15,nip,FALSE,MA,Pb,I,3,,1.6,1,Spin-coating,DMF,1,Unknown,FALSE,Unknown,Unknown,12.85,,TRUE,ISOS-D-2I,Dark,FALSE,Open circuit,100.0; 100.0,Unknown,,24,FALSE,82.4,27.27272727,,
2019-11-06 00:00:00,SLG , FTO , TiO2-c ,,, Perovskite , Spiro-MeOTAD ,,,, Au,0.1,nip,FALSE,Cs; FA; MA,Pb,Br; I,0.51; 2.49,,,1,Spin-coating,DMF; DMSO,4; 1,Chlorobenzene,FALSE,Unknown,Unknown,17.05,11.44,TRUE,ISOS-D-1,Dark,FALSE,Open circuit,25.0; 25.0,Air,30,480,FALSE,82.48,547.9452055,,
2017-01-31 00:00:00,SLG , ITO , PVK ,,, Perovskite , PCBM-60 ,,,, Ag,0.0212,pin,FALSE,MA,Pb,I,3,,1.6,2,Spin-coating >> Spin-coating,DMF; DMSO >> IPA,9; 1 >> 1,Unknown,TRUE,SLG,Epoxy adhesive,14.38,13.82,TRUE,ISOS-D-1,Dark,FALSE,Open circuit,25.0; 25.0,Air,50,1000,FALSE,82.5,1142.857143,,82.5
2018-12-12 00:00:00,SLG , FTO , TiO2-c ,,, Perovskite , PO-Spiro ,,,, Au,0.06,nip,FALSE,MA,Pb,I,3,ITIC,1.6,2,Spin-coating >> Spin-coating,DMF; DMSO >> IPA,6; 4 >> 1,Unknown,FALSE,Unknown,Unknown,17.59,,TRUE,ISOS-D-2,Dark,FALSE,Open circuit,80.0; 80.0,Air,,1272,FALSE,82.5,1453.714286,,91.8
2017-05-16 00:00:00,SLG , FTO , TiO2-c ,,, Perovskite , Spiro-MeOTAD ,,,, Au,0.1,nip,FALSE,MA,Pb,I,3,LiI,1.6,1,Spin-coating,DMSO; GBL,3; 7,Chlorobenzene,FALSE,Unknown,Unknown,17.51,14.14,TRUE,ISOS-D-1,Dark,FALSE,Open circuit,25.0; 25.0,Air,65,192,FALSE,82.5,219.4285714,,
2019-10-08 00:00:00,SLG , ITO , PTAA ,,, Perovskite , PCBM-60 , BCP ,,, Ag,0.057,pin,FALSE,MA,Pb,I,3,APPA,1.6,2,Spin-coating >> Spin-coating,DMF >> Ethanol,1 >> 1,Unknown,FALSE,Unknown,Unknown,17.1,,TRUE,ISOS-D-1,Dark,FALSE,Open circuit,25.0; 25.0,Air,60,2160,FALSE,82.5,2468.571429,,
2019/07/01 00:00:00,SLG , ITO , SnO2-np ,,, Perovskite ,,,,, Carbon,0.08,nip,FALSE,FA; MA,Pb,Br; I,0.13; 2.83,Unknown,nan,2,Spin-coating >> Spin-coating,DMF; DMSO >> DMF; IPA,9;1 >> 1;100,Unknown,FALSE,Unknown,Unknown,13.43,12.69,TRUE,ISOS-D-2,Dark,FALSE,Open circuit,85.0; 85.0,Air,,500,FALSE,82.5,571.4285714,,
2018-01-26 00:00:00,SLG , ITO , VOx ,,, Perovskite , PCBM-60 , BCP ,,, Ag,0.057,pin,FALSE,MA,Pb,I,3,,1.6,2,Spin-coating >> Spin-coating,DMF >> Ethanol,1 >> 1,Unknown,FALSE,Unknown,Unknown,14.18,,TRUE,ISOS-D-1,Dark,FALSE,Open circuit,25.0; 25.0,Air,20,720,FALSE,82.54,824.742268,,
2017-06-09 00:00:00,SLG , ITO ," 5,6,11,12-Tetraphenylnaphthacene ",,, Perovskite , PCBM-60 , BCP ,,, Ag,0.1,pin,FALSE,MA,Pb,I,3,,1.6,1,Spin-coating,DMSO; GBL,3; 7,Chlorobenzene,FALSE,Unknown,Unknown,14.3,13,TRUE,ISOS-D-1,Dark,FALSE,Open circuit,25.0; 25.0,Air,35,24,FALSE,82.6,27.5862069,,
2017-02-06,SLG ,ITO , TiO2-mp ,, ZrO2-mp , Perovskite ,,,,, Au,0.12,Back contacted,FALSE,MA,Pb,I,3,Undoped,nan,3,Spin-coating >> CBD >> Rinsing,DMF >> IPA >> IPA,1 >> 1 >> 1,Unknown,FALSE,Unknown,Unknown,4.02,,TRUE,ISOS-L-1,Solar simulator,FALSE,Open circuit,nan; nan,Unknown,,1080,FALSE,82.6,1241.37931,,
2020-04-24,SLG , FTO , TiO2-c , TiO2-mp ,, Perovskite , Spiro-MeOTAD ,,,, Au,0.115,nip-mp,FALSE,Cs; FA; MA,Pb,Br; I,0.5; 2.5,nan,nan,1,Spin-coating,DMF; DMSO,4; 1,Chlorobenzene,FALSE,Unknown,Unknown,18.09,,TRUE,ISOS-D-1,Dark,FALSE,Open circuit,25; 25,Air,65,1000,FALSE,82.6,1149.425287,,82.6
2019-01-31 00:00:00,SLG , ITO , SnO2-c ,,, Perovskite , Spiro-MeOTAD ,,,, Ag,0.1,nip,FALSE,MA,Pb,I,3,PPC,1.6,1,Spin-coating,DMF; DMSO,26; 4,Diethyl ether,FALSE,Unknown,Unknown,19.35,,TRUE,ISOS-D-1,Dark,FALSE,Open circuit,25.0; 25.0,Air,70,50,FALSE,82.7,57.80346821,,
2017-07-28 00:00:00,SLG , ITO , CuSCN ,,, Perovskite , PCBM-60 , LiF ,,, Ag,0.05,pin,FALSE,MA,Pb,I,3,,1.6,1,Spin-coating,DMSO; GBL,3; 7,Toluene,FALSE,Unknown,Unknown,12.4,,TRUE,ISOS-L-1I,Xenon,FALSE,Open circuit,25.0; 25.0,N2,0,3,FALSE,82.7,3.468208092,,
2019-05-23 00:00:00,SLG , FTO , TiO2-c , TiO2-mp ,, Perovskite ,NiO,,,, Carbon,1,nip-mp-carbon,FALSE,MA,Pb,I,3,,1.6,1,Spin-coating,DMF; DMSO,4; 1,Chlorobenzene,FALSE,Unknown,Unknown,11.7,,TRUE,ISOS-D-1,Dark,FALSE,Open circuit,25.0; 25.0,Air,40,720,FALSE,82.7,832.3699422,,
2019-05-23 00:00:00,SLG , FTO , TiO2-c , TiO2-mp ,, Perovskite ,NiO,,,, Carbon,1,nip-mp-carbon,FALSE,MA,Pb,I,3,,1.6,1,Spin-coating,DMF; DMSO,4; 1,Chlorobenzene,FALSE,Unknown,Unknown,12.5,,TRUE,ISOS-D-1,Dark,FALSE,Open circuit,25.0; 25.0,Air,40,720,FALSE,82.7,832.3699422,,
2019-05-23 00:00:00,SLG , FTO , TiO2-c , TiO2-mp ,, Perovskite ,NiO,,,, Carbon,1,nip-mp-carbon,FALSE,MA,Pb,I,3,,1.6,1,Spin-coating,DMF; DMSO,4; 1,Chlorobenzene,FALSE,Unknown,Unknown,10.7,,TRUE,ISOS-D-1,Dark,FALSE,Open circuit,25.0; 25.0,Air,40,720,FALSE,82.7,832.3699422,,
2019-05-16 00:00:00,SLG , ITO , PTPD ,,, Perovskite , PCBM-60 , BCP ,,, Ag,0.07,pin,FALSE,(PDA); Cs; FA,Pb,I,3,,,2,Spin-coating >> Spin-coating,none >> IPA,1 >> 1,Unknown,TRUE,Unknown,Unknown,,,TRUE,ISOS-L-1,Light,FALSE,Open circuit,25.0; 25.0,Air,,500,FALSE,82.8,#DIV/0!,,
2020-01-10 00:00:00,SLG , FTO , WOx ,,, Perovskite , Spiro-MeOTAD ,,,, Ag,0.1,nip,FALSE,MA,Pb,I,3,,1.6,1,Spin-coating,DMF; DMSO,7; 3,Chlorobenzene,FALSE,Unknown,Unknown,18.24,,TRUE,ISOS-D-1,Dark,FALSE,Open circuit,25.0; 25.0,Air,30,336,FALSE,82.9,392.9824561,,
2018-05-04 00:00:00,SLG , FTO , NiO-c ,,, Perovskite , PCBM-60 ,,,, Ag,0.06,pin,FALSE,MA,Pb,I,3,,1.6,1,Spin-coating,DMF; DMSO,7; 3,Chlorobenzene,FALSE,Unknown,Unknown,13.9,13.9,TRUE,ISOS-D-1,Dark,FALSE,Open circuit,20.0; 20.0,Air,30,650,FALSE,83,764.7058824,,
2018-07-31 00:00:00,SLG , FTO , NiO-c ,,, Perovskite , PCBM-60 ,,,, Ag,0.1,pin,FALSE,MA,Pb,I,3,,1.55,1,Spin-coating,DMF; DMSO,2; 7,Toluene,TRUE,Unknown,Unknown,17.38,,TRUE,ISOS-L-1,Light,TRUE,Constant potential,25.0; 25.0,Air,40,63,FALSE,83,74.11764706,,
2016-03-19 00:00:00,SLG , ITO , PEDOT:PSS ,,, Perovskite , PCBM-60 ,,,, Ag,0.1,pin,FALSE,MA,Pb,I,3,,1.6,1,Spin-coating,DMSO; GBL,1; 1,Chlorobenzene,FALSE,Unknown,Unknown,11.7,,TRUE,ISOS-D-1I,Dark,FALSE,Open circuit,25.0; 25.0,N2,0,336,FALSE,83,395.2941176,,
2019-07-16 00:00:00,SLG , ITO , PEDOT:PSS ,,, Perovskite , PTTI-1 ,,,, Ag,0.1,pin,FALSE,FA; MA,Pb,I,3,Cl,,1,Spin-coating,DMSO; GBL,3; 7,Toluene,FALSE,Unknown,Unknown,15.37,,TRUE,ISOS-D-1,Dark,FALSE,Open circuit,25.0; 25.0,Air,30,240,FALSE,83,282.3529412,,
2018-06-07 00:00:00,SLG , FTO , TiO2-c ,,, Perovskite , Spiro-MeOTAD ,,,, Ag,0.09,nip,FALSE,MA,Pb,I,3,Cl,1.6,1,Spin-coating,DMF,1,Unknown,FALSE,Unknown,Unknown,11.7,7.5,TRUE,ISOS-D-1I,Dark,FALSE,Open circuit,25.0; 25.0,N2,0,720,FALSE,83,847.0588235,,
2017-10-18 00:00:00,SLG , FTO , TiO2-c ,,, Perovskite , Spiro-MeOTAD ,,,, Ag,0.1,nip,FALSE,MA,Pb,I,3,Cl,1.6,1,Spin-coating,DMF,1,Unknown,FALSE,Unknown,Unknown,10.96,,TRUE,ISOS-D-1,Dark,FALSE,Open circuit,25.0; 25.0,Air,40,160,FALSE,83,188.2352941,,
2019-09-18 00:00:00,SLG , FTO , TiO2-c , SnO2-np ,, Perovskite , Spiro-MeOTAD ,,,, Ag,0.12,nip,FALSE,FA; MA,Pb,I,3,Cl,,1,Spin-coating,DMF; DMSO,4; 1,Chlorobenzene,FALSE,Unknown,Unknown,,,TRUE,ISOS-D-1,Dark,FALSE,Open circuit,30.0; 30.0,Air,20,600,FALSE,83,#DIV/0!,,
2020-01-20,SLG , ITO , PEDOT:PSS ,,, Perovskite , NDI-ID(RS) ,,,, Al,0.096,pin,FALSE,FA; MA,Pb,Br; I,0.2; 0.8,Cl,nan,1,Spin-coating,DMF; DMSO,8; 2,Diethyl ether,FALSE,Unknown,Unknown,19.4,20,TRUE,ISOS-L-2,Solar simulator,FALSE,MPPT,100; 100,Air,20,1000,FALSE,83,1176.470588,,83
2017-04-28 00:00:00,SLG , ITO , PEDOT:PSS ,,, Perovskite , PCBM-60 ,,,, Al,0.04,pin,FALSE,(NH4),Sb,I,9,,2.27,1,Spin-coating,Ethanol,1,Unknown,FALSE,Unknown,Unknown,0.51,0.47,TRUE,ISOS-D-1I,Dark,FALSE,Open circuit,25.0; 25.0,N2,0,960,FALSE,83,1129.411765,,
2019-10-02,SLG , FTO , TiO2-c , TiO2-mp ,, Perovskite , DTBT ,,,, Au,,nip-mp,FALSE,MA,Pb,I,3,nan,nan,1,Spin-coating,DMF; DMSO,4; 1,Chlorobenzene,FALSE,Unknown,Unknown,13.5,,TRUE,ISOS-D-1,Dark,FALSE,Open circuit,20; 20,Unknown,25,360,FALSE,83,423.5294118,,
2017-04-28 00:00:00,SLG , FTO , TiO2-c , TiO2-mp ,, Perovskite , HL-1 ,,,, Au,0.09,nip-mp,FALSE,FA; MA,Pb,Br; I,0.45; 2.55,,,1,Spin-coating,DMF; DMSO,4; 1,Chlorobenzene,FALSE,Unknown,Unknown,16.14,14.24,TRUE,ISOS-D-1I,Dark,FALSE,Open circuit,25.0; 25.0,Dry air,,500,FALSE,83,588.2352941,,
2014-10-27 00:00:00,SLG , FTO , TiO2-c ,,, Perovskite , PIF8-TAA ,,,, Au,0.16,nip,FALSE,MA,Pb,Br,3,HBr,,1,Spin-coating,DMF,1,Unknown,FALSE,Unknown,Unknown,10.4,,TRUE,ISOS-D-1,Dark,FALSE,Open circuit,30.0; 30.0,Air,,240,FALSE,83,282.3529412,,
2018-11-14,SLG , FTO , TiO2-c , SnO2-c ,, Perovskite , PTAA ,,,, Au,0.16,nip,FALSE,Cs; FA; MA,Pb,Br; I,0.39; 2.61,Cl,nan,1,Spin-coating,DMF; DMSO,4; 1,Chlorobenzene,FALSE,Unknown,Unknown,18.54,17.82,TRUE,ISOS-D-1,Dark,FALSE,Open circuit,25.0; 25.0,Air,30,1440,FALSE,83,1694.117647,,
2019-03-06 00:00:00,SLG , FTO , TiO2-c , C60 ,, Perovskite , Spiro-MeOTAD ,,,, Au,0.045,nip,FALSE,MA | BA; MA,Pb | Pb,I | I,3 | 310,,1.52,3,Evaporation >> Gas reaction >> Gas reaction,none >> none >> none,1 >> 1 >> 1,Unknown,FALSE,Unknown,Unknown,16.5,,TRUE,ISOS-D-1,Dark,FALSE,Open circuit,25.0; 25.0,Air,55,720,FALSE,83,847.0588235,,
2018-10-01 00:00:00,SLG , FTO , SnO2-c ,,, Perovskite , Spiro-MeOTAD ,,,, Au,4.58,nip,TRUE,Cs; FA,Pb,I,3,Cl,,3,Evaporation >> Evaporation >> Gas reaction,none >> none >> none,1 >> 1 >> 1,Unknown,FALSE,Unknown,Unknown,12.24,,TRUE,ISOS-D-1,Dark,FALSE,Open circuit,25.0; 25.0,Air,30,200,FALSE,83,235.2941176,,
2017-10-26 00:00:00,SLG , FTO , SnO2-c ,,, Perovskite , Spiro-MeOTAD ,,,, Au,0.16,nip,FALSE,Cs; FA; MA,Pb,Br; I,0.51; 2.49,,1.57,1,Spin-coating,DMF; DMSO,4; 1,Ethyl acetate,FALSE,Unknown,Unknown,18.96,,TRUE,ISOS-D-1,Dark,FALSE,Open circuit,20.0; 20.0,Air,10,1000,FALSE,83,1176.470588,,83
2020-01-03 00:00:00,SLG , ITO , SnO2-c ,,, Perovskite , Spiro-MeOTAD ,,,, Au,0.0883,nip,FALSE,FA; MA,Pb,I,3,Cl,,2,Spin-coating >> Spin-coating,DMF; DMSO >> IPA,nan; nan >> 1,Unknown,FALSE,Unknown,Unknown,,,TRUE,ISOS-L-1I,Light,FALSE,Open circuit,25.0; 25.0,N2,0,180,FALSE,83,#DIV/0!,,
2017-07-26 00:00:00,SLG , FTO , SnO2-np ,,, Perovskite , Spiro-MeOTAD ,,,, Au,0.09,nip,FALSE,MA,Pb,I,3,,1.61,1,Spin-coating,DMF; DMSO,9; 1,Vacuum,FALSE,Unknown,Unknown,17.02,,TRUE,ISOS-D-1,Dark,FALSE,Open circuit,25.0; 25.0,Air,20,960,FALSE,83,1129.411765,,
2019-12-05 00:00:00,SLG , ITO , SnO2-np ,,, Perovskite , Spiro-MeOTAD ,,,, Au,0.1,nip,FALSE,FA; MA,Pb,Br; I,0.15; 2.85,,1.53,2,Spin-coating >> Spin-coating,DMF; DMSO >> IPA,9; 1 >> 1,Unknown,FALSE,Unknown,Unknown,22.2,21.2,TRUE,ISOS-D-2I,Dark,FALSE,Open circuit,65.0; 65.0,Unknown,,120,FALSE,83,141.1764706,,
2018-06-01,SLG , ITO , SnO2-np ,,, Perovskite , Spiro-MeOTAD ,,,, Au,0.16,nip,FALSE,(PEA); Cs,Pb,I,181,Undoped,1.73,1,Spin-coating,DMSO,1,Chlorobenzene,FALSE,Unknown,Unknown,12.4,12.15,TRUE,ISOS-D-1,Dark,FALSE,Open circuit,18; 22,Air,20,960,FALSE,83,1129.411765,,
2018-06-01,SLG , ITO , SnO2-np ,,, Perovskite , Spiro-MeOTAD ,,,, Au,0.16,nip,FALSE,(PEA); Cs,Pb,I,241,Undoped,1.73,1,Spin-coating,DMSO,1,Chlorobenzene,FALSE,Unknown,Unknown,11.6,,TRUE,ISOS-D-1,Dark,FALSE,Open circuit,18; 22,Air,20,960,FALSE,83,1129.411765,,
2017-12-15 00:00:00,SLG , FTO , TiO2-c ,,, Perovskite , Spiro-MeOTAD ,,,, Au,0.16,nip,FALSE,Cs; FA; MA,Pb,Br; I,0.51; 2.49,,,1,Spin-coating,DMF; DMSO,4; 1,Chlorobenzene,FALSE,Unknown,Unknown,16,,TRUE,ISOS-L-1,White LED,FALSE,MPPT,25.0; 25.0,Dry air,,0.53,FALSE,83,0.623529412,,
2019-04-20 00:00:00,SLG , FTO , TiO2-c ,,, Perovskite , Spiro-MeOTAD ,,,, Au,0.09,nip,FALSE,Cs,Pb,Br; I,2; 1,SrI2,,1,Spin-coating,DMSO,1,Unknown,FALSE,Unknown,Unknown,9.38,,TRUE,ISOS-D-1,Dark,FALSE,Open circuit,28.0; 28.0,Air,35,1200,FALSE,83,1411.764706,,
2019-04-20 00:00:00,SLG , FTO , TiO2-c ,,, Perovskite , Spiro-MeOTAD ,,,, Au,0.09,nip,FALSE,Cs,Pb,Br; I,2; 1,SrI2,,1,Spin-coating,DMSO,1,Unknown,FALSE,Unknown,Unknown,8.42,,TRUE,ISOS-D-1,Dark,FALSE,Open circuit,28.0; 28.0,Air,35,1200,FALSE,83,1411.764706,,
2017-02-21 00:00:00,SLG , FTO , TiO2-c ,,, Perovskite , Spiro-MeOTAD ,,,, Au,1.2,nip,FALSE,FA; MA,Pb,Br; I,0.48; 2.52,,,1,Spin-coating,DMF; DMSO,4; 1,Chlorobenzene,FALSE,Unknown,Unknown,15.2,,TRUE,ISOS-D-1I,Dark,FALSE,Open circuit,25.0; 25.0,Unknown,,2000,FALSE,83,2352.941176,,
2019-02-18 00:00:00,SLG , FTO , TiO2-c ,,, Perovskite , Spiro-MeOTAD ,,,, Au,0.1,nip,FALSE,MA,Pb,I,3,C4H8I2,1.6,1,Spin-coating,DMF; DMSO,3; 7,Toluene,FALSE,Unknown,Unknown,18.52,17.17,TRUE,ISOS-D-1,Dark,FALSE,Open circuit,25.0; 25.0,Air,,1560,FALSE,83,1835.294118,,
2019-05-07,SLG , FTO , TiO2-c ,,, Perovskite , Spiro-MeOTAD ,,,, Au,0.1,nip,FALSE,Cs; FA; MA,Pb,Br; I,0.51; 2.49,nan,nan,1,Spin-coating,DMF; DMSO,4; 1,Chlorobenzene,FALSE,Unknown,Unknown,20.56,,TRUE,ISOS-D-1,Dark,FALSE,Open circuit,25.0; 25.0,Air,50,500,FALSE,83,588.2352941,,
2019-05-07,SLG , FTO , TiO2-c ,,, Perovskite , Spiro-MeOTAD ,,,, Au,0.1,nip,FALSE,Cs; FA; MA,Pb,Br; I,0.51; 2.49,nan,nan,1,Spin-coating,DMF; DMSO,4; 1,Chlorobenzene,FALSE,Unknown,Unknown,20.56,,TRUE,ISOS-D-1,Dark,FALSE,Open circuit,25.0; 25.0,Air,50,500,FALSE,83,588.2352941,,
2017-01-31 00:00:00,SLG , ITO , TiO2-c ,,, Perovskite , Spiro-MeOTAD ,,,, Au,0.1,nip,FALSE,MA,Pb,I,3,,1.6,2,Spin-coating >> Spin-coating,DMF >> IPA,1 >> 1,Unknown,FALSE,Unknown,Unknown,15.45,,TRUE,ISOS-D-1I,Dark,FALSE,Open circuit,25.0; 25.0,Unknown,0,300,FALSE,83,352.9411765,,
2018-11-21 00:00:00,SLG , FTO , TiO2-np ,,, Perovskite , Spiro-MeOTAD ,,,, Au,0.1,nip,FALSE,FA; MA,Pb,Br; I,0.45; 2.55,Undoped,1.53,1,Spin-coating,DMF; DMSO,4; 1,Chlorobenzene,FALSE,Unknown,Unknown,16.87,,TRUE,ISOS-L-1I,White LED,FALSE,Open circuit,25.0; 25.0,N2,0,170,FALSE,83,200,,
2018-10-25 00:00:00,SLG , FTO , TiO2-nw ,,, Perovskite , Spiro-MeOTAD ,,,, Au,0.09,nip,FALSE,Cs; FA; MA,Pb,Br; I,0.3; 2.7,,,1,Spin-coating,DMF; DMSO,4; 1,Chlorobenzene,FALSE,Unknown,Unknown,13.8,15,TRUE,ISOS-D-1,Dark,FALSE,Open circuit,25.0; 25.0,Air,20,240,FALSE,83,282.3529412,,
2019-09-25 00:00:00,SLG , FTO , TiO2-c , SnO2-np ,, Perovskite , Spiro-MeOTAD ,,,, Au,0.09,nip,FALSE,MA,Pb,I,3,,1.6,1,Spin-coating,DMF; DMSO,4; 1,Ethyl acetate,FALSE,Unknown,Unknown,15.14,,TRUE,ISOS-L-1,Light,FALSE,Open circuit,25.0; 25.0,Ambient,,7,FALSE,83,8.235294118,,
2017-11-23 00:00:00,SLG , FTO , TiO2-c , TiO2-mp ,, Perovskite , Spiro-MeOTAD ,,,, Au,0.04,nip-mp,FALSE,MA,Bi,I,9,,,1,Spin-coating,DMF,1,Unknown,FALSE,Unknown,Unknown,0.16,,TRUE,ISOS-D-1,Dark,FALSE,Open circuit,25.0; 25.0,Air,,480,FALSE,83,564.7058824,,
2018-02-14 00:00:00,SLG , FTO , TiO2-c , TiO2-mp ,, Perovskite , Spiro-MeOTAD ,,,, Au,0.159,nip-mp,FALSE,FA; MA,Pb,Br; I,0.45; 2.55,PEAI,,1,Spin-coating,DMF; DMSO,4; 1,Chlorobenzene,FALSE,Unknown,Unknown,14.3,,TRUE,ISOS-L-1,Light,FALSE,Open circuit,25.0; 25.0,Air,70,1200,FALSE,83,1411.764706,,
2017-11-17 00:00:00,SLG , FTO , TiO2-c , TiO2-mp ,, Perovskite , Spiro-MeOTAD ,,,, Au,0.16,nip-mp,FALSE,FA,Sn,I,3,SnF2,1.4,1,Spin-coating,DMF; DMSO,4; 1,Toluene,TRUE,SLG,Epoxy; Polymer,2.8,,TRUE,ISOS-L-1I,Solar simulator,FALSE,MPPT,30.0; 30.0,Unknown,,1000,FALSE,83,1176.470588,,83
2018-08-22 00:00:00,SLG , FTO , TiO2-c , TiO2-mp ,, Perovskite , Spiro-MeOTAD ,,,, Au,0.16,nip-mp,FALSE,FA; MA | (A43),Pb | Pb,I | I,3 | 4,A43,,2,Spin-coating >> Spin-coating,DMF; DMSO >> IPA,4; 1 >> 1,Chlorobenzene,FALSE,Unknown,Unknown,20.13,,TRUE,ISOS-L-1I,Light,FALSE,MPPT,35.0; 35.0,Ar,0,450,FALSE,83,529.4117647,,
2016-08-25 00:00:00,SLG , FTO , TiO2-c , TiO2-mp ,, Perovskite , Spiro-MeOTAD ,,,, Au,0.16,nip-mp,FALSE,MA,Pb,I,3,,1.52,2,Spin-coating >> Spin-coating,DMF; DMSO >> IPA,4; 1 >> 1,Unknown,FALSE,Unknown,Unknown,16.7,16.5,TRUE,ISOS-D-1,Dark,FALSE,Open circuit,25.0; 25.0,Air,30,1000,FALSE,83,1176.470588,,83
2019-07-08 00:00:00,SLG , FTO , TiO2-c , TiO2-mp ,, Perovskite , Spiro-MeOTAD ,,,, Au,0.16,nip-mp,FALSE,Cs; FA; MA,Pb,Br; I,0.24; 2.76,,,2,Spin-coating >> Spin-coating,DMF; DMSO >> IPA,4; 1 >> 1,Chlorobenzene,FALSE,Unknown,Unknown,21.6,20.5,TRUE,ISOS-L-1I,White LED,FALSE,MPPT,25.0; 25.0,N2,0,550,FALSE,83,647.0588235,,
2017-02-04 00:00:00,SLG , FTO , TiO2-c , TiO2-mp ,, Perovskite , TCP-OC8 ,,,, Au,0.1,nip-mp,FALSE,FA; MA,Pb,Br; I,0.51; 2.49,,,1,Spin-coating,DMF; DMSO; NMP,5; 1; 0.2,Chlorobenzene; Toluene,FALSE,Unknown,Unknown,15.28,14.22,TRUE,ISOS-L-1,Xenon,TRUE,Open circuit,45.0; 45.0,Ambient,,740,FALSE,83,870.5882353,,
2017-02-04 00:00:00,SLG , FTO , TiO2-c , TiO2-mp ,, Perovskite , TCP-OH ,,,, Au,0.1,nip-mp,FALSE,FA; MA,Pb,Br; I,0.51; 2.49,,,1,Spin-coating,DMF; DMSO; NMP,5; 1; 0.2,Chlorobenzene; Toluene,FALSE,Unknown,Unknown,16.97,15.68,TRUE,ISOS-L-1,Xenon,TRUE,Open circuit,45.0; 45.0,Ambient,,740,FALSE,83,870.5882353,,
2016-11-04 00:00:00,SLG , FTO , TiO2-c , TiO2-mp ,, Perovskite , TPA-Pc ,,,, Au,0.15,nip-mp,FALSE,MA,Pb,I,3,Cl,1.7,1,Spin-coating,DMF,1,Unknown,FALSE,Unknown,Unknown,3,,TRUE,ISOS-D-1,Dark,FALSE,Open circuit,25.0; 25.0,Ambient,,96,FALSE,83,112.9411765,,
2018-07-13 00:00:00,SLG , ITO , PEDOT:PSS ,,, Perovskite , C60 , BCP ,,, Ag,0.1,pin,FALSE,MA,Pb,I,3,,1.6,1,Spin-coating,DMF,1,Toluene,FALSE,Unknown,Unknown,12.7,11.9,TRUE,ISOS-D-1,Dark,FALSE,Open circuit,20.0; 20.0,Air,80,144,FALSE,83,169.4117647,,
2020-03-23,SLG , ITO , PTAA ,,, Perovskite , C60 , BCP ,,, Ag,,pin,FALSE,(PEA); (F5PEA); Cs; FA; MA,Pb,Br; I,0.6; 2.4,SCN,1.68,1,Spin-coating,DMF; NMP,4; 1,Diethyl ether,FALSE,Unknown,Unknown,21.1,20.98,TRUE,ISOS-D-1,Dark,FALSE,Open circuit,nan; nan,Air,52,720,FALSE,83,847.0588235,,
2017-09-18 00:00:00,SLG , FTO , PEDOT:PSS ,,, Perovskite , PCBM-60 , BCP ,,, Ag,1.8,pin,FALSE,MA,Pb,I,3,,1.6,1,Spin-coating,DMF,1,Chlorobenzene,FALSE,Unknown,Unknown,,,TRUE,ISOS-D-1I,Dark,FALSE,Open circuit,25.0; 25.0,N2,0,700,TRUE,83,#DIV/0!,,
2017-07-14 00:00:00,SLG , ITO , PEDOT:PSS ,,, Perovskite , PCBM-60 , BCP ,,, Ag,0.1,pin,FALSE,MA,Pb,I,3,HPA,1.59,1,Spin-coating,DMF,1,Unknown,FALSE,Unknown,Unknown,13.68,13.41,TRUE,ISOS-L-1,White LED,FALSE,Open circuit,25.0; 25.0,N2; O2,0,10,FALSE,83,11.76470588,,
2020-03-09,SLG , ITO , PEDOT:PSS ,,, Perovskite , PCBM-60 , BCP ,,, Ag,,pin,FALSE,(Cl-PEA); MA,Pb,I,13,Ethyleneglycol,nan,1,Spin-coating,DMF,1,Unknown,FALSE,Unknown,Unknown,11.01,10.8,TRUE,ISOS-L-1,Solar simulator,FALSE,Constant potential,25; 25,Air,40,1000,FALSE,83,1176.470588,,83
2019-10-09 00:00:00,SLG , ITO , SY2 ,,, Perovskite , PCBM-60 , BCP ,,, Ag,0.1,pin,FALSE,MA,Pb,I,3,,1.6,1,Spin-coating,DMF; DMSO,4; 1,Toluene,FALSE,Unknown,Unknown,11.72,,TRUE,ISOS-D-1I,Dark,FALSE,Open circuit,25.0; 25.0,Ar,0,1000,FALSE,83,1176.470588,,83
2019-07-16,SLG , FTO , NiO ,,, Perovskite , Q10 , BCP ,,, Ag,0.096,pin,FALSE,FA; MA,Pb,I,3,nan,1.55,1,Spin-coating,DMF; DMSO,4; 1,Chlorobenzene,FALSE,Unknown,Unknown,14.34,,TRUE,ISOS-D-1,Dark,FALSE,Open circuit,30.0; 30.0,Air,25,120,FALSE,83,141.1764706,,
2016-10-19 00:00:00,SLG , ITO , NiO-c ,,, Perovskite , PCBM-60 , bis-C60 ,,, Ag,0.0314,pin,FALSE,MA,Pb,I,3,"N-methyl-2-(3,5-bis(perfluorooctyl)phenyl)-3,4-fulleropyrrolidine",1.6,1,Spin-coating,DMF; DMSO,7; 3,Unknown,FALSE,Unknown,Unknown,16.81,,TRUE,ISOS-D-1,Dark,FALSE,Open circuit,25.0; 25.0,Air,60,720,FALSE,83,847.0588235,,
2019-12-25 00:00:00,SLG , ITO , NiO-c ,,, Perovskite , CdZnSeS-QDs , C60 , BCP ,, Cu,0.1,pin,FALSE,Cs; FA; MA,Pb,Br; I,0.51; 2.49,,,1,Spin-coating,Unknown,,Antisolvent,FALSE,Unknown,Unknown,21.63,21.56,TRUE,ISOS-D-1,Dark,FALSE,Open circuit,23.0; 23.0,Air,15,5500,FALSE,83,6470.588235,,
2019-03-12 00:00:00,SLG , FTO , TiO2-c ,,, Perovskite ,,,,, Carbon,0.1,nip,FALSE,Cs,Pb,Br,3,,,6,Evaporation >> Evaporation >> Evaporation >> Evaporation >> Evaporation >> Evaporation,none >> none >> none >> none >> none >> none,1 >> 1 >> 1 >> 1 >> 1 >> 1,Unknown,FALSE,Unknown,Unknown,10.17,,TRUE,ISOS-D-2,Dark,FALSE,Open circuit,100.0; 100.0,Air,45,700,FALSE,83,823.5294118,,
2018-06-30 00:00:00,SLG , FTO , TiO2-c , ZrO2-mp , TiO2-mp , Perovskite ,,,,, Carbon,0.0514,nip-mp-carbon,FALSE,MA,Pb,I,3,5-AVAI,1.6,1,Drop-infiltration,GBL,1,Unknown,FALSE,Unknown,Unknown,10.51,,TRUE,ISOS-D-1,Dark,FALSE,Open circuit,25.0; 25.0,Air,40,2400,FALSE,83,2823.529412,,
2019-01-09 00:00:00,SLG , FTO , SnO2-QDs ,,, Perovskite , CsSnBr3-QDs ,,,, Carbon,0.1,nip-mp-carbon,FALSE,Cs,Pb,Br,3,,2.3,2,Spin-coating >> Spin-coating,DMF >> Methanol,1 >> 1,Unknown,FALSE,Unknown,Unknown,10.6,,TRUE,ISOS-D-1,Dark,FALSE,Open circuit,25.0; 25.0,Air,80,240,FALSE,83,282.3529412,,
2019-07-04 00:00:00,SLG , FTO , PCBM-60 ,,, Perovskite , CuPc ,,,, Carbon,0.071,nip,FALSE,Cs; FA; MA,Pb,Br; I,0.51; 2.49,,1.63,1,Spin-coating,DMF; DMSO,4; 1,Chlorobenzene,FALSE,Unknown,Unknown,14.28,,TRUE,ISOS-D-1,Dark,FALSE,Open circuit,25.0; 25.0,Air,30,500,FALSE,83,588.2352941,,
2015-11-04 00:00:00,SLG , FTO , TiO2-c , TiO2-mp ,, Perovskite , TPDI ,,,, Carbon,0.1,nip-mp,FALSE,MA,Pb,I,3,,1.6,1,Spin-coating,Unknown,,Unknown,FALSE,Unknown,Unknown,15.5,,TRUE,ISOS-O-1,Natural sunlight,FALSE,Open circuit,26.0; 26.0,Air,42,720,FALSE,83,847.0588235,,
2018-11-07 00:00:00,SLG , FTO , TiO2-c , TiO2-mp ,, Perovskite , CT1 , MoO3 ,,, Ag,0.16,nip-mp,FALSE,MA,Pb,I,3,,1.6,1,Spin-coating,DMSO; GBL,3; 7,Toluene,FALSE,Unknown,Unknown,17.71,,TRUE,ISOS-D-1I,Dark,FALSE,Open circuit,25.0; 25.0,Unknown,2,1349,FALSE,83,1587.058824,,
2018-11-07 00:00:00,SLG , FTO , TiO2-c , TiO2-mp ,, Perovskite , CT1 , MoO3 ,,, Ag,0.16,nip-mp,FALSE,MA,Pb,I,3,,1.6,1,Spin-coating,DMSO; GBL,3; 7,Toluene,FALSE,Unknown,Unknown,15.5,,TRUE,ISOS-D-1I,Dark,FALSE,Open circuit,25.0; 25.0,Unknown,2,1349,FALSE,83,1587.058824,,
2019-03-11 00:00:00,SLG , ITO , TiO2-c ,,, Perovskite , Spiro-MeOTAD , MoO3 ,,, Ag,0.045,nip,FALSE,MA,Pb,I,3,DA2PbI4,1.6,1,Spin-coating,DMF,1,Chlorobenzene,FALSE,Unknown,Unknown,19.05,17.26,TRUE,ISOS-D-1I,Dark,FALSE,Open circuit,25.0; 25.0,Unknown,0,1440,FALSE,83,1694.117647,,87
2019-11-11 00:00:00,SLG , ITO , SnO2-np ,,, Perovskite , CH3O-PEAI , Spiro-MeOTAD ,,, Au,0.044,nip,FALSE,FA; MA,Pb,Br; I,0.03; 2.97,Cl,,2,Spin-coating >> Spin-coating,DMF; DMSO >> IPA,25; 4 >> 1,Unknown,FALSE,Unknown,Unknown,,,TRUE,ISOS-D-2I,Dark,FALSE,Open circuit,60.0; 60.0,N2,0,500,FALSE,83,#DIV/0!,,
2017-03-29 00:00:00,SLG , FTO , TiO2-c , TiO2-mp ,, Perovskite , PVP , Spiro-MeOTAD ,,, Au,0.09,nip-mp,FALSE,MA,Pb,I,3,,1.6,2,Spin-coating >> CBD,DMF >> IPA,1 >> 1,Unknown,FALSE,Unknown,Unknown,15.1,14.8,TRUE,ISOS-D-1,Dark,FALSE,Open circuit,25.0; 25.0,Air,50,720,FALSE,83,847.0588235,,
2016-07-28 00:00:00,SLG , ITO , NiO-np ,,, Perovskite , PCBM-60 , ZnO-np ,,, Al,0.06,pin,FALSE,MA,Pb,I,3,,1.6,1,Spin-coating,DMF; GBL,3; 7,Toluene,FALSE,Unknown,Unknown,,,TRUE,ISOS-D-1I,Dark,FALSE,Open circuit,25.0; 25.0,N2,0,216,FALSE,83,#DIV/0!,,
2018-10-11 00:00:00,SLG , FTO , TiO2-c , TiO2-mp ,, Perovskite , CuCrO2 ,,,, Au,0.16,nip-mp,FALSE,Cs; FA; MA,Pb,Br; I,0.45; 2.55,,1.6,1,Spin-coating,DMF; DMSO,4; 1,Chlorobenzene,FALSE,Unknown,Unknown,16.68,,TRUE,ISOS-D-1,Dark,FALSE,Open circuit,20.0; 20.0,Air,40,1440,FALSE,83.1,1704.142012,,
2018-06-01,SLG , ITO , SnO2-np ,,, Perovskite , Spiro-MeOTAD ,,,, Au,0.16,nip,FALSE,(PEA); Cs,Pb,Br; I,60.33; 120.67,Undoped,nan,1,Spin-coating,DMSO,1,Chlorobenzene,FALSE,Unknown,Unknown,11.9,,TRUE,ISOS-D-1,Dark,FALSE,Open circuit,18; 22,Air,20,960,FALSE,83.2,1142.857143,,
2018-01-26 00:00:00,SLG , ITO , VOx ,,, Perovskite , PCBM-60 , BCP ,,, Ag,0.057,pin,FALSE,MA,Pb,I,3,,1.6,2,Spin-coating >> Spin-coating,DMF >> Ethanol,1 >> 1,Unknown,FALSE,Unknown,Unknown,11.15,,TRUE,ISOS-D-1,Dark,FALSE,Open circuit,25.0; 25.0,Air,20,720,FALSE,83.3,862.2754491,,
2019-09-27 00:00:00,SLG , ITO , ZnO-np , SnO2-np ,, Perovskite , PSQ2 , MoO3 ,,, Ag,0.1,nip,FALSE,Cs,Pb,Br; I,1; 2,,,1,Spin-coating,DMF; DMSO,1; 9,Unknown,FALSE,Unknown,Unknown,15.5,,TRUE,ISOS-L-1I,Light,FALSE,Open circuit,25.0; 25.0,Unknown,,300,FALSE,83.4,361.4457831,,
2018-02-20 00:00:00,SLG , ITO , PEDOT:PSS ,,, Perovskite , PCBM-60 , BCP ,,, Ag,0.09,pin,FALSE,MA,Pb,I,3,,1.6,1,Spin-coating,DMF,1,Unknown,FALSE,Unknown,Unknown,,16.7,TRUE,ISOS-D-1,Dark,FALSE,Open circuit,25.0; 25.0,Air,35,144,FALSE,83.5,#DIV/0!,,
2018-07-10 00:00:00,SLG , ITO , PEDOT:PSS ,,, Perovskite , PCBM-60 , BCP ,,, Ag,0.09,pin,FALSE,MA,Pb,I,3,,1.6,2,Spin-coating >> Spin-coating,DMF >> IPA,1 >> 1,Unknown,FALSE,Unknown,Unknown,11.5,,TRUE,ISOS-D-1,Dark,FALSE,Open circuit,25.0; 25.0,Air,50,50,FALSE,83.5,60.60606061,,
2016-01-07 00:00:00,SLG , ITO , PEDOT:PSS ,,, Perovskite , PCBM-60 , C60 , BCP ,, Al,0.1,pin,FALSE,MA,Pb,I,3,KCl,1.6,2,Spin-coating >> Spin-coating,DMSO >> IPA,1 >> 1,Unknown,FALSE,Unknown,Unknown,15.08,,TRUE,ISOS-D-1I,Dark,FALSE,Open circuit,25.0; 25.0,N2,0,1200,FALSE,83.5,1454.545455,,
2017-02-14 00:00:00,SLG , ITO , NiO-c ,,, Perovskite , PCBM-60 , Zr(acac)4 ,,, Ag,0.01,pin,FALSE,MA,Pb,I,3,,1.6,1,Spin-coating,DMF; DMSO,2; 1,Chlorobenzene,FALSE,Unknown,Unknown,18.69,18.5,TRUE,ISOS-D-1,Dark,FALSE,Open circuit,25.0; 25.0,Air,50,744,FALSE,83.6,907.3170732,,
2018-10-19 00:00:00,SLG , FTO , NiO-c ,,, Perovskite , TPA-3CN , BCP ,,, Al,0.09,pin,FALSE,MA,Pb,I,3,,1.6,1,Spin-coating,DMF; DMSO,4; 1,Chlorobenzene,FALSE,Unknown,Unknown,19.2,19,TRUE,ISOS-D-1,Dark,FALSE,Open circuit,25.0; 25.0,Air,,480,FALSE,83.7,588.9570552,,
2018-10-19 00:00:00,PET , ITO , NiO-c ,,, Perovskite , TPA-3CN , BCP ,,, Al,0.09,pin,FALSE,MA,Pb,I,3,,1.6,1,Spin-coating,DMF; DMSO,4; 1,Chlorobenzene,FALSE,Unknown,Unknown,13.2,13.1,TRUE,ISOS-D-1,Dark,FALSE,Open circuit,25.0; 25.0,Air,,480,FALSE,83.7,588.9570552,,
2018-03-24 00:00:00,SLG , FTO , TiO2-c ,,, Perovskite , Spiro-MeOTAD ,,,, Au,0.1,nip,FALSE,MA,Pb,I,3,Cl,1.6,1,Spin-coating,DMF,1,Unknown,FALSE,Unknown,Unknown,13.42,11.58,TRUE,ISOS-D-1,Dark,FALSE,Open circuit,25.0; 25.0,Air,,340,FALSE,83.7,417.1779141,,
2018-03-24 00:00:00,SLG , FTO , TiO2-c ,,, Perovskite , Spiro-MeOTAD ,,,, Au,0.1,nip,FALSE,MA,Pb,I,3,Cl,1.6,1,Spin-coating,DMF,1,Unknown,FALSE,Unknown,Unknown,15.7,13.5,TRUE,ISOS-D-1,Dark,FALSE,Open circuit,25.0; 25.0,Air,,340,FALSE,83.7,417.1779141,,
2017-09-22 00:00:00,SLG , FTO , NiO-np ,,, Perovskite , PCBM-60 ,,,, Au,0.09,pin,FALSE,FA; MA,Pb,Br; I,0.51; 2.49,,,1,Spin-coating,DMF; DMSO,4; 1,Chlorobenzene,FALSE,Unknown,Unknown,15.68,,TRUE,ISOS-D-1,Dark,FALSE,Open circuit,25.0; 25.0,Air,30,800,FALSE,83.8,987.654321,,
2016-09-08 00:00:00,SLG , FTO , TiO2-c , TiO2-mp ,, Perovskite , Spiro-MeOTAD ,,,, Au,0.16,nip-mp,FALSE,MA,Pb,I,3,,1.6,1,Spin-coating,DMF,1,Chlorobenzene,FALSE,Unknown,Unknown,14.23,,TRUE,ISOS-D-1,Dark,FALSE,Open circuit,20; 25,Air,45,120,FALSE,83.879,148.8741393,,
2018-08-07 00:00:00,SLG , ITO , TiO2-c ,,, Perovskite , J1 ,,,, Ag,0.1,nip,FALSE,MA,Pb,I,3,Cl,1.6,1,Spin-coating,DMF,1,Unknown,FALSE,Unknown,Unknown,13.84,,TRUE,ISOS-L-1,Xenon,FALSE,Open circuit,26.0; 26.0,N2,0,200,FALSE,84,250,,
2017-07-11 00:00:00,SLG , FTO , TiO2-c ,,, Perovskite , JY6 ,,,, Ag,0.09,nip,FALSE,MA,Pb,I,3,Cl,1.6,1,Spin-coating,DMF,1,Unknown,FALSE,Unknown,Unknown,,,TRUE,ISOS-D-1I,Dark,FALSE,Open circuit,25.0; 25.0,N2,0,550,FALSE,84,#DIV/0!,,
2018-09-22 00:00:00,Polyester-satin textile ,Carbon-nt, PEDOT:PSS ,,, Perovskite , PCBM-60 ,,,, Ag,0.06,nip,FALSE,MA,Pb,I,3,,1.6,1,Doctor blading,DMF; DMSO,7; 3,Unknown,FALSE,Unknown,Unknown,5.55,,TRUE,ISOS-L-1,Xenon,FALSE,Open circuit,25.0; 25.0,Ambient,,300,FALSE,84,375,,
2017-10-04 00:00:00,SLG , FTO , NiO-c ,,, Perovskite , PCBM-60 ,,,, Ag,0.07,pin,FALSE,MA,Pb,I,3,LiI,1.6,1,Spin-coating,DMF; DMSO,7; 3,Chlorobenzene,FALSE,Unknown,Unknown,18.1,,TRUE,ISOS-D-1,Dark,FALSE,Open circuit,25.0; 25.0,Air,30,480,FALSE,84,600,,
2019-02-14 00:00:00,SLG , FTO , TiO2-c ,,, Perovskite , Spiro-MeOTAD ,,,, Ag,0.1,nip,FALSE,MA,Pb,I,3,,1.6,1,Co-evaporation,none,1,Unknown,FALSE,Unknown,Unknown,15.74,,TRUE,ISOS-D-1,Dark,FALSE,Open circuit,28.0; 28.0,Air,45,360,FALSE,84,450,,
2019-11-04 00:00:00,SLG , FTO , TiO2-c , TiO2-mp ,, Perovskite , Spiro-MeOTAD ,,,, Ag,0.16,nip-mp,FALSE,MA,Pb,I,3,,1.6,1,Spin-coating,DMF; DMSO,9; 1,Diethyl ether,FALSE,Unknown,Unknown,8.4,,TRUE,ISOS-L-1,Light,FALSE,Open circuit,25.0; 25.0,Air,55,40,FALSE,84,50,,
2018-12-12 00:00:00,SLG , FTO , TiO2-c , TiO2-mp ,, Perovskite , Spiro-MeOTAD ,,,, Ag,0.09,nip-mp,FALSE,MA,Pb,Br; I,0.87; 2.13,,1.71,3,Spin-coating >> Spin-coating >> Spin-coating,DMF; DMSO >> IPA >> IPA,7; 3 >> 1 >> 1,Unknown,FALSE,Unknown,Unknown,16.73,,TRUE,ISOS-D-1,Dark,FALSE,Open circuit,25.0; 25.0,Air,,168,FALSE,84,210,,
2019-06-26 00:00:00,SLG , FTO , TiO2-c , TiO2-mp ,, Perovskite , Spiro-MeOTAD ,,,, Ag,0.1,nip-mp,FALSE,FA; MA,Pb,I,3,Cl,,1,Spin-coating,DMF; DMSO,1; 4,Ethyl acetate,FALSE,Unknown,Unknown,16.24,,TRUE,ISOS-D-1,Dark,FALSE,Open circuit,25.0; 25.0,Air,25,720,FALSE,84,900,,
2019-10-29 00:00:00,SLG , FTO , TiO2-c , TiO2-mp ,, Perovskite , 2FBTA-2 ,,,, Au,0.1,nip-mp,FALSE,FA; MA,Pb,Br; I,0.51; 2.49,,,1,Spin-coating,DMF; DMSO,4; 1,Chlorobenzene,FALSE,Unknown,Unknown,17.94,17.49,TRUE,ISOS-D-1,Dark,FALSE,Open circuit,25.0; 25.0,Air,,650,FALSE,84,812.5,,
2018-12-05 00:00:00,SLG , FTO , TiO2-c , TiO2-mp ,, Perovskite , CuPc-OBu ,,,, Au,0.09,nip-mp,FALSE,FA; MA,Pb,Br; I,0.45; 1,PEAI,,1,Spin-coating,DMF; DMSO,4; 1,Chlorobenzene,FALSE,Unknown,Unknown,17.6,16,TRUE,ISOS-D-1,Dark,FALSE,Open circuit,20.0; 20.0,Air,85,120,FALSE,84,150,,
2018-01-29 00:00:00,SLG , FTO , TiO2-c ,,, Perovskite , dly-1 ,,,, Au,0.1,nip,FALSE,FA; MA,Pb,Br; I,0.24; 2.76,,,1,Spin-coating,DMF; DMSO,4; 1,Chlorobenzene,FALSE,Unknown,Unknown,16.94,12.65,TRUE,ISOS-D-1,Dark,FALSE,Open circuit,25.0; 25.0,Air,30,1200,FALSE,84,1500,,
2018-01-29 00:00:00,SLG , FTO , TiO2-c ,,, Perovskite , dly-2 ,,,, Au,0.1,nip,FALSE,FA; MA,Pb,Br; I,0.24; 2.76,,,1,Spin-coating,DMF; DMSO,4; 1,Chlorobenzene,FALSE,Unknown,Unknown,18.09,12.71,TRUE,ISOS-D-1,Dark,FALSE,Open circuit,25.0; 25.0,Air,30,1200,FALSE,84,1500,,
2014-09-18 00:00:00,SLG , FTO , TiO2-c , TiO2-mp ,, Perovskite , H111 ,,,, Au,0.2,nip-mp,FALSE,MA,Pb,I,3,,1.6,2,Spin-coating >> CBD,DMF >> IPA,1 >> 1,Unknown,FALSE,Unknown,Unknown,15.4,,TRUE,ISOS-D-2,Dark,FALSE,Open circuit,70.0; 70.0,Air,,336,FALSE,84,420,,
2014-09-18 00:00:00,SLG , FTO , TiO2-c , TiO2-mp ,, Perovskite , H112 ,,,, Au,0.2,nip-mp,FALSE,MA,Pb,I,3,,1.6,2,Spin-coating >> CBD,DMF >> IPA,1 >> 1,Unknown,FALSE,Unknown,Unknown,15.2,,TRUE,ISOS-D-2,Dark,FALSE,Open circuit,70.0; 70.0,Air,,336,FALSE,84,420,,
2020-04-15,SLG , FTO , MoS2,,, Perovskite , Spiro-MeOTAD ,,,, Au,0.055,nip,FALSE,MA,Pb,I,3,Undoped,1.61,2,Spin-coating >> Spin-coating,DMF; DMSO >> IPA,6; 4 >> 1,Unknown,FALSE,Unknown,Unknown,16.17,16.02,TRUE,ISOS-D-1,Dark,FALSE,Open circuit,nan; nan,Ambient,,760,FALSE,84,950,,
2018-10-21 00:00:00,SLG , PEDOT:PSS , PEI ,,, Perovskite , Spiro-MeOTAD ,,,, Au,0.1,nip,FALSE,MA,Pb,I,3,,1.6,2,Evaporation >> Spin-coating,none >> IPA,1 >> 1,Unknown,FALSE,Unknown,Unknown,12.5,,TRUE,ISOS-D-1,Dark,FALSE,Open circuit,25.0; 25.0,Air,,144,FALSE,84,180,,
2019-04-09 00:00:00,SLG , FTO , SnO2-np ,,, Perovskite , Spiro-MeOTAD ,,,, Au,0.1,nip,FALSE,BA; GA; MA,Pb,I,3.33,BAI; GAI,1.81,1,Spin-coating,DMF; DMSO,9; 1,Toluene,FALSE,Unknown,Unknown,14.47,13.01,TRUE,ISOS-L-1I,Light,FALSE,Open circuit,25.0; 25.0,N2,0,720,FALSE,84,900,,
2019-12-05 00:00:00,SLG , FTO , SnO2-np ,,, Perovskite , Spiro-MeOTAD ,,,, Au,0.06,nip,FALSE,Cs; FA; MA,Pb,Br; I,0.51; 2.49,,,1,Spin-coating,DMF; DMSO,4; 1,Chlorobenzene,FALSE,Unknown,Unknown,14.56,,TRUE,ISOS-D-1,Dark,FALSE,Open circuit,25.0; 25.0,Air,30,720,FALSE,84,900,,
2017-07-26 00:00:00,SLG , FTO , SnO2-np ,,, Perovskite , Spiro-MeOTAD ,,,, Au,0.09,nip,FALSE,MA,Pb,I,3,,1.61,1,Spin-coating,DMF; DMSO,9; 1,Vacuum,FALSE,Unknown,Unknown,16.97,,TRUE,ISOS-D-1,Dark,FALSE,Open circuit,25.0; 25.0,Air,20,960,FALSE,84,1200,,
2019-02-28 00:00:00,SLG , ITO , SnO2-np ,,, Perovskite , Spiro-MeOTAD ,,,, Au,0.1,nip,FALSE,Cs; FA; MA,Pb,Br; I,0.12; 2.88,,,2,Spin-coating >> Spin-coating,DMF; DMSO >> IPA,9; 1 >> 1,Unknown,FALSE,Unknown,Unknown,,,TRUE,ISOS-D-1,Dark,FALSE,Open circuit,20; 40,Air,35,6014,FALSE,84,#DIV/0!,,92.67613039
2020-05-15,SLG , ITO , SnO2-np ,,, Perovskite , Spiro-MeOTAD ,,,, Au,,nip,FALSE,Cs,Pb,Br; I,2; 1,nan,nan,1,Spin-coating,DMSO,1,Methanol,FALSE,Unknown,Unknown,10.47,,TRUE,ISOS-D-1,Dark,FALSE,Open circuit,nan; nan,Unknown,30,720,FALSE,84,900,,
2019-03-20 00:00:00,SLG , FTO , TiO2-c ,,, Perovskite , Spiro-MeOTAD ,,,, Au,0.06,nip,FALSE,Cs; FA; GU; MA,Pb,Br; I,0.51; 2.49,,1.63,1,Spin-coating,DMF; DMSO,7; 1,Toluene,FALSE,Unknown,Unknown,15.78,,TRUE,ISOS-L-1,Xenon,FALSE,MPPT,25.0; 25.0,Ambient,,5,FALSE,84,6.25,,
2018-10-31 00:00:00,SLG , FTO , TiO2-c ,,, Perovskite , Spiro-MeOTAD ,,,, Au,0.1,nip,FALSE,Cs; FA,Pb,I,3,PEAI,,1,Spin-coating,DMSO; GBL,3; 7,Chlorobenzene,FALSE,Unknown,Unknown,,,TRUE,ISOS-D-1,Dark,FALSE,Open circuit,25.0; 25.0,Air,85,24,FALSE,84,#DIV/0!,,
2018-10-31 00:00:00,SLG , FTO , TiO2-c ,,, Perovskite , Spiro-MeOTAD ,,,, Au,0.1,nip,FALSE,Cs; FA,Pb,I,3,PEAI,,1,Spin-coating,DMSO; GBL,3; 7,Chlorobenzene,FALSE,Unknown,Unknown,,,TRUE,ISOS-D-2,Dark,FALSE,Open circuit,100.0; 100.0,Air,,500,FALSE,84,#DIV/0!,,
2017-09-30 00:00:00,SLG , FTO , TiO2-c ,,, Perovskite , Spiro-MeOTAD ,,,, Au,0.12,nip,FALSE,Cs,Pb,I,3,EDA,1.73,1,Spin-coating,DMF,1,Unknown,FALSE,Unknown,Unknown,11.86,8.3,TRUE,ISOS-D-1I,Dark,FALSE,Open circuit,25.0; 25.0,Dry air,,840,FALSE,84,1050,,
2018-02-06 00:00:00,SLG , FTO , TiO2-np ,,, Perovskite , Spiro-MeOTAD ,,,, Au,0.12,nip,FALSE,Cs; FA; MA,Pb,Br; I,0.51; 2.49,,,1,Spin-coating,DMF; DMSO,4; 1,Chlorobenzene,FALSE,Unknown,Unknown,19.07,19.03,TRUE,ISOS-D-1I,Dark,FALSE,Open circuit,25.0; 25.0,N2,0,720,FALSE,84,900,,
2019/02/22 00:00:00,SLG , ITO , ZnO-np ,,, Perovskite , Spiro-MeOTAD ,,,, Au,0.09,nip,FALSE,MA,Pb,I,3,PS,1.6,1,Spin-coating,DMF; DMSO,12; 1,Diethyl ether,FALSE,Unknown,Unknown,12.27,,TRUE,ISOS-L-1,Xenon,FALSE,Open circuit,45.0; 45.0,Air,,1008,FALSE,84,1260,,84
2020-07-23,SLG , ITO , ZnO-np , SnO2-np ,, Perovskite , Spiro-MeOTAD ,,,, Au,,nip,FALSE,MA,Pb,I,3,nan,nan,1,Spin-coating,DMF; DMSO,nan,Diethyl ether,FALSE,Unknown,Unknown,35.9,,TRUE,ISOS-D-1,White LED,FALSE,Open circuit,nan; nan,Unknown,,840,FALSE,84,1050,,
2018-08-03 00:00:00,SLG , FTO , TiO2-c , TiO2-mp ,, Perovskite , Spiro-MeOTAD ,,,, Au,0.1,nip-mp,FALSE,FA; MA,Pb,Br; I,0.5; 2.5,,,1,Spin-coating,DMF; DMSO,4; 1,Chlorobenzene,FALSE,Unknown,Unknown,20,,TRUE,ISOS-D-1,Dark,FALSE,Open circuit,25.0; 25.0,Air,30,1000,FALSE,84,1250,,84
2018-01-30 00:00:00,SLG , FTO , TiO2-c , TiO2-mp ,, Perovskite , Spiro-MeOTAD ,,,, Au,0.11,nip-mp,FALSE,MA,Pb,I,3,,1.6,1,Doctor blading,DMF; DMSO,4; 1,Unknown,FALSE,Unknown,Unknown,,,TRUE,ISOS-D-1,Dark,FALSE,Open circuit,25.0; 25.0,Air,40,1800,TRUE,84,#DIV/0!,,
2016-09-15 00:00:00,SLG , FTO , TiO2-c , TiO2-mp ,, Perovskite , Spiro-MeOTAD ,,,, Au,0.1,nip-mp,FALSE,MA,Pb,I,3,,1.6,2,Spin-coating >> CBD,DMF >> IPA,1 >> 1,Unknown,FALSE,Unknown,Unknown,16.3,,TRUE,ISOS-D-2I,Dark,FALSE,Open circuit,60.0; 60.0,Unknown,,200,FALSE,84,250,,
2019-04-03 00:00:00,SLG , FTO , TiO2-c , TiO2-mp ,, Perovskite , Spiro-MeOTAD ,,,, Au,0.16,nip-mp,FALSE,(Ada); FA,Pb,I,10,,,1,Spin-coating,DMF; DMSO,4; 1,Unknown,FALSE,Unknown,Unknown,7.8,,TRUE,ISOS-L-1I,Metal halide,FALSE,MPPT,25.0; 25.0,Unknown,,800,FALSE,84,1000,,
2014-07-22 00:00:00,SLG , FTO , TiO2-c , TiO2-mp ,, Perovskite , Spiro-MeOTAD ,,,, Au,0.1,nip-mp,FALSE,MA,Pb,I,3,,1.6,2,Spin-coating >> CBD,DMF >> IPA,1 >> 1,Unknown,FALSE,Unknown,Unknown,10.32,,TRUE,ISOS-L-1I,Light,FALSE,Open circuit,25.0; 25.0,N2,0,0.17,FALSE,84,0.2125,,
2014-12-09 00:00:00,SLG , FTO , TiO2-c , TiO2-mp ,, Perovskite , Spiro-MeOTAD ,,,, Au,0.08,nip-mp,FALSE,MA,Pb,I,3,CH3CH2COO,1.6,1,Spin-coating,DMF,1,Unknown,FALSE,Unknown,Unknown,,,TRUE,ISOS-D-1I,Dark,FALSE,Open circuit,25.0; 25.0,N2,0,1440,FALSE,84,#DIV/0!,,
2019-09-04 00:00:00,SLG , FTO , TiO2-c , TiO2-mp , Trimethylamine oxide , Perovskite , Spiro-MeOTAD ,,,, Au,0.1,nip-mp,FALSE,FA; MA,Pb,Br; I,0.45; 2.55,,,1,Spin-coating,DMF; DMSO,4; 1,Chlorobenzene,FALSE,Unknown,Unknown,21.3,,TRUE,ISOS-D-2I,Dark,FALSE,Open circuit,85.0; 85.0,N2,0,108,FALSE,84,135,,
2018-07-19 00:00:00,SLG , FTO , TiO2-c , TiO2-mp ,, Perovskite , TBC ,,,, Au,0.1,nip-mp,FALSE,MA,Pb,I,3,,1.6,2,Spin-coating >> Spin-coating,DMF; DMSO >> IPA,9; 1 >> 1,Unknown,FALSE,Unknown,Unknown,16.01,11.93,TRUE,ISOS-D-1,Dark,FALSE,Open circuit,24.0; 24.0,Air,20,720,FALSE,84,900,,
2019-08-21 00:00:00,SLG , FTO , TiO2-c , TiO2-mp ,, Perovskite , TBC-1 ,,,, Au,0.1,nip-mp,FALSE,Cs; FA; MA,Pb,Br; I,0.45; 2.55,,,1,Spin-coating,DMF; DMSO,9; 1,Chlorobenzene,FALSE,Unknown,Unknown,16.2,,TRUE,ISOS-D-1I,Dark,FALSE,Open circuit,25.0; 25.0,N2,0,720,FALSE,84,900,,
2019-03-25 00:00:00,SLG , FTO , TiO2-c , TiO2-mp ,, Perovskite , YT2 ,,,, Au,0.09,nip-mp,FALSE,FA; MA,Pb,Br; I,0.45; 2.55,,1.6,1,Spin-coating,DMF; DMSO,4; 2,Chlorobenzene,FALSE,Unknown,Unknown,18.51,18.09,TRUE,ISOS-L-1,Light,FALSE,Open circuit,25.0; 25.0,Air,35,600,FALSE,84,750,,
2019-06-04 00:00:00,SLG , ITO , TAPC ,,, Perovskite , C60 , BCP ,,, Ag,0.1,pin,FALSE,FA; MA,Pb,Br; I,0.42; 2.58,Cl,1.62,1,Spin-coating,DMF; DMSO,4; 1,Chlorobenzene,FALSE,Unknown,Unknown,20.7,,TRUE,ISOS-D-1,Dark,FALSE,Open circuit,25.0; 25.0,Air,70,1000,FALSE,84,1250,,84
2019-03-28 00:00:00,SLG , FTO , NiO-c ,,, Perovskite , PCBM-60 , BCP ,,, Ag,0.25,pin,FALSE,MA,Pb,I,3,,1.62,1,Spin-coating,DMSO; GBL,3; 7,Chlorobenzene,FALSE,Unknown,Unknown,19.67,19.48,TRUE,ISOS-D-1I,Dark,FALSE,Open circuit,25.0; 25.0,Unknown,,960,FALSE,84,1200,,
2020-05-08,SLG , ITO , PTAA ,,, Perovskite , PCBM-60 , BCP ,,, Ag,,pin,FALSE,Cs; FA; MA,Pb,Br; I,0.45; 2.55,Undoped,1.61,1,Spin-coating,DMF; DMSO,4; 1,Chlorobenzene,FALSE,Unknown,Unknown,18.6,,TRUE,ISOS-L-1,Solar simulator,FALSE,Open circuit,25; 25,Ambient,30,720,FALSE,84,900,,
2019-05-25 00:00:00,SLG , ITO , P3CT-Na ,,, Perovskite , PCBM-60 , C60 , BCP ,, Ag,0.04,pin,FALSE,MA,Pb,I,3,,1.6,1,Spin-coating,DMF; DMSO,4; 1,Chlorobenzene,FALSE,Unknown,Unknown,17.18,,TRUE,ISOS-D-1I,Dark,FALSE,Open circuit,25.0; 25.0,N2,0,4200,FALSE,84,5250,,
2018-12-12 00:00:00,SLG , ITO , TB(MA) ,,, Perovskite , PCBM-60 , C60 , BCP ,, Ag,0.1,pin,FALSE,MA,Pb,I,3,,1.56,1,Spin-coating,DMF,1,Unknown,FALSE,Unknown,Unknown,19.33,19.76,TRUE,ISOS-L-1I,Xenon,FALSE,MPPT,25.0; 25.0,N2,0,720,FALSE,84,900,,
2018-01-30 00:00:00,SLG , FTO , TiO2-c , TiO2-mp ,, Perovskite , Carbon-QDs ,,,, Carbon,0.1,nip-mp-carbon,FALSE,Cs,Pb,Br,3,Undoped,,2,Spin-coating >> Spin-coating,DMF >> Methanol,1 >> 1,Unknown,FALSE,Unknown,Unknown,9.72,,TRUE,ISOS-D-1,Dark,FALSE,Open circuit,25.0; 25.0,Air,90,3120,FALSE,84,3900,,
2017-11-28 00:00:00,SLG , FTO , TiO2-c , TiO2-mp ,, Perovskite ,,,,, Carbon,0.09,nip-mp-carbon,FALSE,MA,Pb,I,3,TPA,1.6,1,Spin-coating,DMF; DMSO,600; 78,Diethyl ether,FALSE,Unknown,Unknown,13.33,,TRUE,ISOS-D-1,Dark,FALSE,Open circuit,25.0; 25.0,Air,35,700,FALSE,84,875,,
2018-09-08,SLG , FTO , TiO2-c , TiO2-mp ,, Perovskite ,,,,, Carbon,0.05,nip-mp-carbon,FALSE,MA,Pb,I,3,nan,1.5,2,Spin-coating >> CVD,DMF >> Ethanol,1 >> 1,Toluene,FALSE,Unknown,Unknown,10.44,,TRUE,ISOS-D-1,Dark,FALSE,Open circuit,25; 25,Ambient,,2880,FALSE,84,3600,,100
2019-12-24 00:00:00,SLG , FTO , TiO2-c , TiO2-mp ,, Perovskite , CuSCN ,,,, Carbon,0.09,nip-mp,FALSE,FA; MA,Pb,Br; I,0.51; 2.49,,,1,Spin-coating,DMF; DMSO,4; 1,Chlorobenzene,FALSE,Unknown,Unknown,14.87,13.96,TRUE,ISOS-D-1,Dark,FALSE,Open circuit,25.0; 25.0,Air,30,720,FALSE,84,900,,
