Repository: Bashayer199/data

File: data.csv (part 30 of 48)
2015-08-26 00:00:00,SLG , ITO , PEDOT:PSS ,,, Perovskite , PCBM-60 , LiF ,,, Ag,0.1,pin,FALSE,MA,Pb,I,3,PEI,1.6,2,Spin-coating >> Spin-coating,DMF >> DMF,nan >> nan,Unknown,FALSE,Unknown,Unknown,15.2,,TRUE,ISOS-L-1,Light,FALSE,Open circuit,25.0; 25.0,Air,50,400,FALSE,84,500,,
2019-01-25 00:00:00,SLG , ITO , SnO2-np , C60-SAM ,, Perovskite , P3HT , MoO3 ,,, Ag,0.1,nip,FALSE,FA; MA,Pb; Sn,I,3,SnF2,1.2,1,Spin-coating,DMF; DMSO,4; 1,Unknown,FALSE,Unknown,Unknown,9,,TRUE,ISOS-D-1I,Dark,FALSE,Open circuit,25.0; 25.0,N2,0,750,FALSE,84,937.5,,
2018/12/13 00:00:00,SLG , FTO , TiO2-c ,,, Perovskite , SCZF-5 , MoO3 ,,, Ag,0.1,nip,FALSE,MA,Pb,I,3,Unknown,1.6,1,Spin-coating,DMSO; GBL,3; 7,Chlorobenzene,FALSE,Unknown,Unknown,,,TRUE,ISOS-D-1,Dark,FALSE,Open circuit,25.0; 25.0,Air,30,220,FALSE,84,#DIV/0!,,
2018/12/13 00:00:00,SLG , FTO , TiO2-c ,,, Perovskite , SCZF-5 , MoO3 ,,, Ag,0.1,nip,FALSE,MA,Pb,I,3,Unknown,1.6,1,Spin-coating,DMSO; GBL,3; 7,Chlorobenzene,FALSE,Unknown,Unknown,,,TRUE,ISOS-D-2,Dark,FALSE,Open circuit,25.0; 25.0,Air,85,120,FALSE,84,#DIV/0!,,
2018-12-04 00:00:00,SLG , FTO , TiO2-c ,,, Perovskite , PCPD2FBT:BCF , PEDOT:PSS ,,, ITO ,1,nip,FALSE,FA; MA,Pb,Br; I,0.45; 2.55,,1.47,2,Spin-coating >> Spin-coating,DMF; DMSO >> IPA,9; 1 >> 1,Unknown,FALSE,Unknown,Unknown,17.2,16.9,TRUE,ISOS-L-3,Light,FALSE,MPPT,85.0; 85.0,Air,85,1000,FALSE,84,1250,,84
2017-07-20 00:00:00,SLG , FTO , TiO2-c , TiO2-mp ,, Perovskite , CuInS , Spiro-MeOTAD ,,, Au,0.06,nip-mp,FALSE,MA,Pb,I,3,,1.5,2,Spin-coating >> Spin-coating,DMF >> IPA,1 >> 1,Unknown,FALSE,Unknown,Unknown,12.8,,TRUE,ISOS-D-1,Dark,FALSE,Open circuit,25.0; 25.0,Air,50,24,FALSE,84,30,,
2016-09-15 00:00:00,SLG , FTO , TiO2-c , TiO2-mp ,, Perovskite , Graphene oxide , Spiro-MeOTAD ,,, Au,0.1,nip-mp,FALSE,MA,Pb,I,3,,1.6,2,Spin-coating >> CBD,DMF >> IPA,1 >> 1,Unknown,FALSE,Unknown,Unknown,14.11,,TRUE,ISOS-D-2I,Dark,FALSE,Open circuit,60.0; 60.0,Unknown,,200,FALSE,84,250,,
2018-12-14 00:00:00,SLG , ITO , PEDOT:PSS ,,, Perovskite , PCBM-60 , ZnO-np ,,, Ag,0.1,pin,FALSE,FA; MA,Pb,Br; I,0.6; 2.4,SA-2,,1,Spin-coating,DMF; DMSO,7; 3,Chlorobenzene,FALSE,Unknown,Unknown,20.3,20.2,TRUE,ISOS-L-1,Light,FALSE,Open circuit,25.0; 25.0,Air,60,170,FALSE,84,212.5,,
2018-01-26 00:00:00,SLG , ITO , VOx ,,, Perovskite , PCBM-60 , BCP ,,, Ag,0.057,pin,FALSE,MA,Pb,I,3,,1.6,2,Spin-coating >> Spin-coating,DMF >> Ethanol,1 >> 1,Unknown,FALSE,Unknown,Unknown,13.91,,TRUE,ISOS-D-1,Dark,FALSE,Open circuit,25.0; 25.0,Air,20,720,FALSE,84.04,902.2556391,,
2018-04-24 00:00:00,SLG , FTO , TiO2-c , TiO2-mp ,, Perovskite , Spiro-MeOTAD ,,,, Au,0.25,nip-mp,FALSE,Cs; FA,Pb,I,3,,,1,Spin-coating,DMF; DMSO,4; 1,Chlorobenzene,FALSE,Unknown,Unknown,19.8,17.8,TRUE,ISOS-L-1,Xenon,FALSE,Constant potential,26.0; 26.0,Air,,1,FALSE,84.09,1.257071025,,
2020-01-31 00:00:00,SLG , ITO , NiO-np ,,, Perovskite , PCBM-60 , BCP ,,, Ag,0.09,pin,FALSE,FA; MA,Pb,Br; I,0.51; 2.49,,,1,Spin-coating,DMF; DMSO,4; 1,Ethyl acetate,TRUE,Unknown,Unknown,,20.01,TRUE,ISOS-L-1,Light,FALSE,Open circuit,25.0; 25.0,Air,40,1000,FALSE,84.1,#DIV/0!,,84.12951168
2019-10-09 00:00:00,SLG , ITO , SnO2-np ,,, Perovskite , Spiro-MeOTAD ,,,, Au,0.1,nip,FALSE,FA; MA,Pb,Br; I,0.03; 2.97,Cl,,2,Spin-coating >> Spin-coating,DMF; DMSO >> IPA,9; 1 >> 1,Unknown,FALSE,Unknown,Unknown,16.71,17.19,TRUE,ISOS-D-1I,Dark,FALSE,Open circuit,25.0; 25.0,N2,0,1000,FALSE,84.2,1265.822785,,84.2
2019-10-09 00:00:00,SLG , ITO , SnO2-np ,,, Perovskite , Spiro-MeOTAD ,,,, Au,0.1,nip,FALSE,FA; MA,Pb,Br; I,0.03; 2.97,Cl,,2,Spin-coating >> Spin-coating,DMF; DMSO >> IPA,9; 1 >> 1,Unknown,FALSE,Unknown,Unknown,16.71,17.19,TRUE,ISOS-D-1I,Dark,FALSE,Open circuit,25.0; 25.0,N2,0,1000,FALSE,84.2,1265.822785,,84.2
2016-08-05 00:00:00,SLG , FTO , TiO2-c ,,, Perovskite , Spiro-MeOTAD ,,,, Au,0.13,nip,FALSE,MA,Pb,I,3,,1.6,1,Spin-coating,DMF; DMSO,11; 1,Chlorobenzene,FALSE,Unknown,Unknown,,,TRUE,ISOS-D-1,Dark,FALSE,Open circuit,25.0; 25.0,Air,,240,FALSE,84.2,#DIV/0!,,
2017-12-31 00:00:00,SLG , FTO , TiO2-c , TiO2-mp ,, Perovskite , Spiro-MeOTAD ,,,, Au,0.09,nip-mp,FALSE,MA,Pb,I,3,Cl,1.6,1,Spin-coating,DMF,1,Unknown,FALSE,Unknown,Unknown,11.49,,TRUE,ISOS-D-1,Dark,FALSE,Open circuit,25.0; 25.0,Air,,168,FALSE,84.2,212.6582278,,
2018-02-15 00:00:00,SLG , FTO , NiMgLiO ,,, Perovskite , PCBM-60 , BCP ,,, Ag,0.09,pin,FALSE,MA,Pb,I,3,,1.6,1,Spin-coating,DMF; DMSO,4; 1,Diethyl ether,TRUE,Unknown,Unknown,,,TRUE,ISOS-D-1,Dark,FALSE,Open circuit,25.0; 25.0,Air,70,1000,FALSE,84.2,#DIV/0!,,84.2
2019-08-08 00:00:00,SLG , FTO , TiO2-c , TiO2-mp ,, Perovskite , P3HT ,,,, Carbon,0.125,nip-mp,FALSE,MA,Bi,I,9,,2.1,1,Spin-coating,Methylacetate,1,Unknown,FALSE,Unknown,Unknown,1.62,1.62,TRUE,ISOS-L-1,Light,FALSE,Open circuit,25.0; 25.0,Air,75,720,FALSE,84.3,917.1974522,,
2018-06-21 00:00:00,SLG , ITO , TiO2-c , TiO2-mp ,, Perovskite , PCA-1 ,,,, Au,0.112,nip-mp,FALSE,MA,Pb,I,3,,1.6,1,Spin-coating,DMF; DMSO,9; 1,Diethyl ether,FALSE,Unknown,Unknown,18.17,,TRUE,ISOS-D-1,Light,FALSE,Open circuit,25.0; 25.0,Air,,400,FALSE,84.53,517.1299289,,
2016-09-02 00:00:00,SLG , ITO , PEDOT:PSS ,,, Perovskite , PCBM-60 , Bphen ,,, Al,0.000725,pin,FALSE,MA,Pb,I,3,Cl; C-PCBSD,1.6,1,Spin-coating,DMF,1,Unknown,FALSE,Unknown,Unknown,17.09,17.21,TRUE,ISOS-D-1,Dark,FALSE,Open circuit,25.0; 25.0,Air,40,180,FALSE,84.6,233.7662338,,
2017-11-16 00:00:00,SLG , FTO , NiO-c ,,, Perovskite , ZnO ,,,, Al,0.2,pin,FALSE,Cs; FA; MA,Pb,Br; I,0.51; 2.49,,,1,Spin-coating,DMF; DMSO,4; 1,Chlorobenzene,TRUE,Epoxy,Unknown,,,TRUE,ISOS-L-1,White LED,FALSE,Open circuit,30.0; 30.0,Air,25,460,FALSE,84.7,#DIV/0!,,
2019-05-21 00:00:00,SLG , FTO , TiO2-c , TiO2-mp ,, Perovskite , Spiro-MeOTAD ,,,, Au,0.1,nip-mp,FALSE,HA; MA,Pb,I,10,,1.96,1,Spin-coating,DMF; DMSO,,Unknown,FALSE,Unknown,Unknown,5.9,,TRUE,ISOS-D-1,Dark,FALSE,Open circuit,25.0; 25.0,Air,40,750,FALSE,84.7,980.3921569,,
2016/12/17 00:00:00,SLG , FTO , TiO2-c ,,, Perovskite , CuGaO2 ,,,, Au,0.09,nip,FALSE,MA,Pb,I,3,Cl,1.6,1,Spin-coating,Unknown,,Chlorobenzene,FALSE,Unknown,Unknown,18.51,17.8,TRUE,ISOS-D-1,Dark,FALSE,Open circuit,25.0; 25.0,Air,,720,FALSE,84.71,941.7920209,,
2019-05-20 00:00:00,SLG , FTO , TiO2-c , TiO2-nw , TiO2-np , Perovskite , Spiro-MeOTAD ,,,, Ag,0.16,nip,FALSE,MA,Pb,I,3,,1.6,2,Spin-coating >> Spin-coating,DMF >> IPA,1 >> 1,Unknown,FALSE,Unknown,Unknown,12.97,11.72,TRUE,ISOS-D-1,Dark,FALSE,Open circuit,25.0; 25.0,Air,40,1440,FALSE,84.81,1895.9842,,84.81
2019-04-25 00:00:00,SLG , FTO , TiO2-c ,,, Perovskite , Spiro-MeOTAD ,,,, Au,0.09,nip,FALSE,(DMA),Pb,I,3,CsI,,1,Spin-coating,DMF,1,Unknown,FALSE,Unknown,Unknown,14.3,,TRUE,ISOS-D-1,Dark,FALSE,Open circuit,25.0; 25.0,Air,20,480,FALSE,84.97,638.7225549,,
2018-04-06 00:00:00,SLG , ITO , 3-F-br-4C ,,, Perovskite , C60 , BCP ,,, Ag,0.09,pin,FALSE,MA,Pb,I,3,,1.6,1,Spin-coating,DMF,1,Chlorobenzene,FALSE,Unknown,Unknown,,,TRUE,ISOS-D-1,Dark,FALSE,MPPT,25.0; 25.0,Air,45,940,FALSE,85,#DIV/0!,,
2018-02-26 00:00:00,SLG , FTO , NiMgLiO ,,, Perovskite , CeOx-np ,,,, Ag,0.09,pin,FALSE,MA,Pb,I,3,,1.6,1,Spin-coating,DMF; DMSO,4; 1,Diethyl ether,FALSE,Unknown,Unknown,16.65,16.54,TRUE,ISOS-L-1I,White LED,TRUE,MPPT,25.0; 25.0,N2,0,200,FALSE,85,266.6666667,,
2017-03-17 00:00:00,SLG , ITO , PEDOT:PSS ,, Graphene oxide , Perovskite , PCBM-60 ,,,, Ag,0.1,pin,FALSE,MA,Pb,I,3,,1.6,1,Spin-coating,DMSO; GBL,7; 3,Toluene,TRUE,Unknown,Unknown,14,,TRUE,ISOS-D-1,Dark,FALSE,Open circuit,25.0; 25.0,Air,15,960,FALSE,85,1280,,
2019-08-07 00:00:00,SLG , ITO , BDT-POZ ,,, Perovskite , PCBM-60 , BCP ,,, Ag,0.07,pin,FALSE,MA,Pb,I,3,,1.6,1,Spin-coating,DMF; DMSO,1; 0.079,Toluene,FALSE,Unknown,Unknown,19.16,,TRUE,ISOS-D-1I,Dark,FALSE,Open circuit,25.0; 25.0,Ar,0,400,FALSE,85,533.3333333,,
2019-08-07 00:00:00,SLG , ITO , BDT-PTZ ,,, Perovskite , PCBM-60 , BCP ,,, Ag,0.07,pin,FALSE,MA,Pb,I,3,,1.6,1,Spin-coating,DMF; DMSO,1; 0.079,Toluene,FALSE,Unknown,Unknown,18.26,,TRUE,ISOS-D-1I,Dark,FALSE,Open circuit,25.0; 25.0,Ar,0,400,FALSE,85,533.3333333,,
2019-01-24 00:00:00,SLG , FTO , Cu3PS4-np ,,, Perovskite , PCBM-60 ,,,, Ag,0.08,pin,FALSE,FA; MA,Pb,I,3,,,1,Spin-coating,Unknown,,Diethyl ether,FALSE,Unknown,Unknown,17.5,,TRUE,ISOS-D-1,Dark,FALSE,Open circuit,25.0; 25.0,Air,50,1440,FALSE,85,1920,,
2015-12-17 00:00:00,SLG , ITO , CuAlO2 ,,, Perovskite , PCBM-60 , PEDOT:PSS ,,, Ag,0.0725,pin,FALSE,MA,Pb,I,3,,1.6,2,Spin-coating >> CBD,DMF >> IPA,1 >> 1,Unknown,FALSE,Unknown,Unknown,12.48,,TRUE,ISOS-D-1,Dark,FALSE,Open circuit,25.0; 25.0,Air,,240,FALSE,85,320,,
2019-11-18 00:00:00,SLG , FTO , NiO-c ,,, Perovskite , PCBM-60 ,,,, Ag,0.25,pin,FALSE,MA,Pb,I,3,,1.55,1,Spin-coating,DMSO; GBL,3; 7,Chlorobenzene,FALSE,Unknown,Unknown,18.31,18.22,TRUE,ISOS-L-1I,Light,FALSE,Open circuit,22.0; 22.0,Unknown,2,960,FALSE,85,1280,,
2019-11-11 00:00:00,SLG , ITO , NiO-c ,,, Perovskite , PCBM-60 ,,,, Ag,0.05,nip,FALSE,BA; MA,Pb,I,13,,1.64,1,Spin-coating,DMF; DMSO,7; 3,Unknown,FALSE,Unknown,Unknown,12.54,,TRUE,ISOS-D-2I,Dark,FALSE,Open circuit,85.0; 85.0,N2,0,240,FALSE,85,320,,
2019-05-28,PEN , ITO , PEDOT:PSS ,,, Perovskite , PCBM-60 ,,,, Ag,0.04,pin,FALSE,MA,Pb,Br; I,0.21; 2.79,nan,nan,1,Spin-coating,DMF; DMSO,4; 1,Chlorobenzene,FALSE,Unknown,Unknown,14.86,,TRUE,ISOS-D-1,Dark,FALSE,Open circuit,25.0; 25.0,Ambient,,50,FALSE,85,66.66666667,,
2017-04-07 00:00:00,SLG , ITO , PEDOT:PSS ,,, Perovskite , PCBM-60 ,,,, Ag,0.12,pin,FALSE,FA,Pb; Sn,I,3,,1.3,1,Spin-coating,DMF; DMSO,1; 4,Chlorobenzene,FALSE,Unknown,Unknown,,,TRUE,ISOS-L-1I,White LED,FALSE,Open circuit,25.0; 25.0,N2,0,100,FALSE,85,#DIV/0!,,
2019-06-07 00:00:00,SLG , FTO , PEDOT:PSS ,,, Perovskite , PCBM-60; PCDTBT ,,,, Ag,0.096,pin,FALSE,MA,Pb,I,3,,1.6,1,Spin-coating,DMSO; GBL,3; 7,Chlorobenzene,FALSE,Unknown,Unknown,18.84,18.77,TRUE,ISOS-D-1I,Dark,FALSE,Open circuit,25.0; 25.0,Unknown,,720,FALSE,85,960,,
2019-01-11 00:00:00,SLG , ITO , NiO-c ,,, Perovskite , PN-F50 ,,,, Ag,0.1,pin,FALSE,MA,Pb,I,3,,1.6,1,Spin-coating,DMSO; GBL,3; 7,Toluene,FALSE,Unknown,Unknown,15.9,,TRUE,ISOS-D-1,Dark,FALSE,Open circuit,25.0; 25.0,Air,40,300,FALSE,85,400,,
2017-08-29 00:00:00,SLG , FTO , SnO2-c ,,, Perovskite , SM09 ,,,, Ag,0.09,nip,FALSE,MA,Pb,I,3,,1.6,1,Spin-coating,DMF,1,Chlorobenzene,FALSE,Unknown,Unknown,16.5,,TRUE,ISOS-D-1I,Dark,FALSE,Open circuit,25.0; 25.0,N2,0,960,FALSE,85,1280,,
2019-12-12 00:00:00,SLG , FTO , TiO2-c , BZnTPP ,, Perovskite , Spiro-MeOTAD ,,,, Ag,0.1256,nip,FALSE,MA,Pb,I,3,,1.6,1,Spin-coating,DMF,1,Unknown,FALSE,Unknown,Unknown,17.34,,TRUE,ISOS-D-1,Dark,FALSE,Open circuit,25.0; 25.0,Air,50,600,FALSE,85,800,,
2020-05-19,SLG , ITO , SnO2-np , PCBM-60 ,, Perovskite , Spiro-MeOTAD ,,,, Ag,0.091,nip,FALSE,MA,Pb,I,3,Undoped,nan,1,Spin-coating,DMF; DMSO,4; 1,Chlorobenzene,FALSE,Unknown,Unknown,18.15,17.16,TRUE,ISOS-D-1,Dark,FALSE,Open circuit,25; 25,Air,35,528,FALSE,85,704,,
2019-08-22,SLG , ITO , SnO2-c ,,, Perovskite , Spiro-MeOTAD ,,,, Ag,0.0757,nip,FALSE,FA; MA,Pb,I,3,MACl,nan,2,Spin-coating | Dropcasting,DMF; DMSO | IPA,95; 5 | 1,Unknown,FALSE,Unknown,Unknown,19.04,,TRUE,ISOS-D-1,Dark,FALSE,Open circuit,25.0; 25.0,Air,30,180,FALSE,85,240,,
2017-12-12 00:00:00,SLG , ITO , SnO2-np ,,, Perovskite , Spiro-MeOTAD ,,,, Ag,0.045,nip,FALSE,MA,Pb,I,3,SCN,1.6,2,Spin-coating >> Spin-coating,DMSO >> IPA,1 >> 1,Unknown,FALSE,Unknown,Unknown,16.23,,TRUE,ISOS-D-1,Dark,FALSE,Open circuit,25.0; 25.0,Air,70,720,TRUE,85,960,,
2016-12-12 00:00:00,SLG , FTO , TiO2-c ,,, Perovskite , Spiro-MeOTAD ,,,, Ag,0.06,nip,FALSE,MA,Pb,I,3,,1.5,2,Spin-coating >> Evaporation,DMF >> none,1 >> 1,Unknown,FALSE,Unknown,Unknown,15.2,,TRUE,ISOS-L-1I,Light,FALSE,Open circuit,25.0; 25.0,Unknown,,5,TRUE,85,6.666666667,,
2019-06-13 00:00:00,SLG , FTO , TiO2-c ,,, Perovskite , Spiro-MeOTAD ,,,, Ag,0.1,nip,FALSE,MA,Pb,I,3,,1.6,1,Spin-coating,DMF; DMSO,7; 3,Chlorobenzene,FALSE,Unknown,Unknown,,,TRUE,ISOS-L-1,Light,FALSE,Open circuit,25.0; 25.0,Air,10,48,FALSE,85,#DIV/0!,,
2019-02-22 00:00:00,SLG , FTO , TiO2-c ,,, Perovskite , Spiro-MeOTAD ,,,, Ag,0.09,nip,FALSE,Cs; FA,Pb,Br; I,0.51; 2.49,pyr-fullerene,,1,Spin-coating,DMF; DMSO,4; 1,Diethyl ether,FALSE,Unknown,Unknown,18.5,18.9,TRUE,ISOS-D-1,Dark,FALSE,Open circuit,25.0; 25.0,Air,40,700,FALSE,85,933.3333333,,
2017-03-30 00:00:00,SLG , FTO , TiO2-c ,,, Perovskite , Spiro-MeOTAD ,,,, Ag,0.09,nip,FALSE,MA,Pb,I,3,Acetate; Cl,1.6,1,Spin-coating,DMF,1,Unknown,FALSE,Unknown,Unknown,14.77,,TRUE,ISOS-D-1,Light,FALSE,Open circuit,21.5; 21.5,Air,70,200,FALSE,85,266.6666667,,
2016-04-26 00:00:00,SLG , ITO , ZnO-np ,,, Perovskite , Spiro-MeOTAD ,,,, Ag,0.04,nip,FALSE,FA,Pb,I,3,,1.48,2,Spin-coating >> Spin-coating,DMF >> IPA,1 >> 1,Unknown,FALSE,Unknown,Unknown,15.5,,TRUE,ISOS-L-1I,Light,FALSE,Open circuit,25.0; 25.0,Unknown,,8,FALSE,85,10.66666667,,
2018-11-08 00:00:00,SLG , FTO , TiO2-c , TiO2-mp ,, Perovskite , Spiro-MeOTAD ,,,, Ag,0.04,nip-mp,FALSE,MA,Pb,I,3,,,1,Spin-coating,DMSO,1,Diethyl ether,FALSE,Unknown,Unknown,18,,TRUE,ISOS-D-1,Dark,FALSE,Open circuit,35.0; 35.0,Air,30,504,FALSE,85,672,,
2018-12-12 00:00:00,SLG , FTO , TiO2-c , TiO2-mp ,, Perovskite , Spiro-MeOTAD ,,,, Ag,0.09,nip-mp,FALSE,MA,Pb,I,3,,1.57,2,Spin-coating >> Spin-coating,DMF; DMSO >> IPA,7; 3 >> 1,Unknown,FALSE,Unknown,Unknown,14.38,,TRUE,ISOS-D-1,Dark,FALSE,Open circuit,25.0; 25.0,Air,,168,FALSE,85,224,,
2018-07-09 00:00:00,SLG , FTO , TiO2-c , TiO2-mp ,, Perovskite , Spiro-MeOTAD ,,,, Ag,0.12,nip-mp,FALSE,MA,Pb,I,3,,1.6,2,Spin-coating >> Recrystallization,NMP,1,Diethyl ether,FALSE,Unknown,Unknown,15.08,10.64,TRUE,ISOS-D-1,Dark,FALSE,Open circuit,25.0; 25.0,Air,,432,FALSE,85,576,,
2018-07-26 00:00:00,SLG , FTO , TiO2-c , TiO2-mp ,, Perovskite , Spiro-MeOTAD ,,,, Ag,0.1,nip-mp,FALSE,MA,Pb,I,3,,1.6,2,Spin-coating >> CBD,DMF; DMSO >> IPA,7; 3 >> 1,Unknown,FALSE,Unknown,Unknown,16.66,,TRUE,ISOS-D-1I,Dark,FALSE,Open circuit,25.0; 25.0,Unknown,,144,FALSE,85,192,,
2019-06-07 00:00:00,SLG , ITO , PTAA ,,, Perovskite , TTC , C60 ,,, Ag,0.04,pin,FALSE,MA,Pb,I,3,,1.6,1,Spin-coating,DMF; DMSO,9; 1,Unknown,FALSE,Unknown,Unknown,20.05,19.53,TRUE,ISOS-D-1,Dark,FALSE,Open circuit,25.0; 25.0,Air,40,180,FALSE,85,240,,
2014-06-24 00:00:00,SLG , FTO , TiO2-c , TiO2-mp ,, Perovskite , TTF1 ,,,, Ag,0.09,nip-mp,FALSE,MA,Pb,I,3,,1.51,2,Spin-coating >> CBD,DMF >> IPA,1 >> 1,Unknown,FALSE,Unknown,Unknown,11.03,,TRUE,ISOS-D-1,Dark,FALSE,Open circuit,25.0; 25.0,Air,40,500,FALSE,85,666.6666667,,
2014-06-24 00:00:00,SLG , FTO , TiO2-c , TiO2-mp ,, Perovskite , TTF1 ,,,, Ag,1,nip-mp,FALSE,MA,Pb,I,3,,1.51,2,Spin-coating >> CBD,DMF >> IPA,1 >> 1,Unknown,FALSE,Unknown,Unknown,8.08,,TRUE,ISOS-D-1,Dark,FALSE,Open circuit,25.0; 25.0,Air,40,500,FALSE,85,666.6666667,,
2014-06-24 00:00:00,SLG , FTO , TiO2-c , TiO2-mp ,, Perovskite , TTF1 ,,,, Ag,0.09,nip-mp,FALSE,MA,Pb,I,3,,1.51,2,Spin-coating >> CBD,DMF >> IPA,1 >> 1,Unknown,FALSE,Unknown,Unknown,8.5,,TRUE,ISOS-D-1,Dark,FALSE,Open circuit,25.0; 25.0,Air,40,500,FALSE,85,666.6666667,,
2019-02-06 00:00:00,SLG , FTO , TiO2-c , TiO2-mp , SnO2-c , Perovskite , V1000 ,,,, Ag,0.16,nip-mp,FALSE,Cs; FA; MA,Pb,Br; I,0.45; 2.55,,,1,Spin-coating,DMF; DMSO,4; 1,Trifluorotoluene,FALSE,Unknown,Unknown,16.51,15.81,TRUE,ISOS-D-1,Dark,FALSE,Open circuit,25.0; 25.0,Air,20,1800,FALSE,85,2400,,
2019-07-12 00:00:00,SLG , ITO , SnO2-np ,,, Perovskite , Zn-ChL ,,,, Ag,0.04,nip,FALSE,MA,Pb,I,3,,1.6,1,Spin-coating,DMF; DMSO,4; 1,Chlorobenzene,FALSE,Unknown,Unknown,11.9,,TRUE,ISOS-L-1I,Light,FALSE,MPPT,25.0; 25.0,Unknown,,0.55,FALSE,85,0.733333333,,
2020-01-10,SLG , ITO , NiO-np , C60 ,, Perovskite , ZnO ,,,, Ag,0.0672,pin,FALSE,Cs,Pb,Br; I,x; x,Undoped,nan,1,Spin-coating,DMF; DMSO,9; 1,Chlorobenzene,FALSE,Unknown,Unknown,16.1,,TRUE,ISOS-L-1I,Solar simulator,FALSE,Open circuit,25; 25,N2,,350,FALSE,85,466.6666667,,
2020-01-15 00:00:00,SLG , FTO , NiO-c ,,, Perovskite , ZnO-np , C60 ,,, Ag,0.09,pin,FALSE,Cs,Pb,Br; I,1; 2,InCl2,,1,Spin-coating,DMSO,1,Unknown,FALSE,Unknown,Unknown,12.84,,TRUE,ISOS-D-2I,Dark,FALSE,Open circuit,60.0; 60.0,N2,0,132,FALSE,85,176,,
2018-03-26 00:00:00,SLG , ITO , PEDOT:PSS ,,, Perovskite , PCBM-60 ,,,, Al,0.096,pin,FALSE,FA,Pb,Br; I,0.3; 2.7,Br,,2,Spin-coating >> Spin-coating,DMSO >> IPA,1 >> 1,Unknown,FALSE,Unknown,Unknown,20.01,,TRUE,ISOS-D-1I,Dark,FALSE,Open circuit,25.0; 25.0,Unknown,0.3,500,FALSE,85,666.6666667,,
2016-06-09 00:00:00,SLG , FTO , GO-nanoribbons ,,, Perovskite , ZnO-np ,,,, Al,0.1,pin,FALSE,MA,Pb,I,3,,1.5,2,Spin-coating >> CBD,DMF >> IPA,1 >> 1,Unknown,FALSE,Unknown,Unknown,12.94,,TRUE,ISOS-D-1,Dark,FALSE,Open circuit,20.0; 20.0,Air,47,100,FALSE,85,133.3333333,,
2019-11-22 00:00:00,SLG , FTO , SnO2-c , SnO2-np ,, Perovskite , Spiro-MeOTAD , Al2O3-c ,,, Au,0.12,nip,FALSE,Cs; FA; MA,Pb,Br; I,0.5; 2.5,,,1,Spin-coating,DMF; DMSO,4; 1,Chlorobenzene,FALSE,Unknown,Unknown,19.4,18.5,TRUE,ISOS-D-1,Dark,FALSE,Open circuit,25.0; 25.0,Air,50,7000,FALSE,85,9333.333333,,
2015-12-15,SLG , FTO , TiO2-c , TiO2-mp ,, Perovskite , [BMPA-BTD]3-TPA ,,,, Au,0.16,nip-mp,FALSE,MA,Pb,I,3,nan,1.6,2,Spin-coating >> CBD,DMF >> IPA,1 >> 1,Unknown,FALSE,Unknown,Unknown,11.54,,TRUE,ISOS-L-1,,FALSE,Open circuit,25.0; 25.0,Air,20,250,FALSE,85,333.3333333,,
2014-11-03 00:00:00,SLG , FTO , TiO2-c , TiO2-mp ,, Perovskite , 2TPA-4-DP ,,,, Au,0.08,nip-mp,FALSE,MA,Pb,I,3,,1.59,2,Spin-coating >> CBD,DMF >> IPA,1 >> 1,Unknown,FALSE,Unknown,Unknown,11.18,,TRUE,ISOS-D-1,Dark,FALSE,Open circuit,25.0; 25.0,Air,,900,TRUE,85,1200,,
2018-07-09 00:00:00,SLG , FTO , TiO2-c , TiO2-mp ,, Perovskite ," 3,6-cbz-EDOT ",,,, Au,0.04,nip-mp,FALSE,MA,Pb,I,3,,1.6,3,Spin-coating >> Spin-coating >> Spin-coating,DMF >> DMF >> IPA,nan >> nan >> nan,Unknown,FALSE,Unknown,Unknown,8.13,,TRUE,ISOS-D-1,Dark,FALSE,Open circuit,25.0; 25.0,Ambient,,168,FALSE,85,224,,
2018-05-02 00:00:00,SLG , FTO , TiO2-c , TiO2-mp ,, Perovskite ," 3,6Cz-TPA ",,,, Au,0.125,nip-mp,FALSE,Cs; FA,Pb,Br; I,0.45; 2.55,,,1,Spin-coating,DMF; DMSO,6; 1,Diethyl ether,FALSE,Unknown,Unknown,15.89,10.28,TRUE,ISOS-L-2,Light,FALSE,Open circuit,85.0; 85.0,Air,,0.4,FALSE,85,0.533333333,,
2018-02-07 00:00:00,SLG , FTO , TiO2-c , TiO2-mp ,, Perovskite , asy-PBTBDT ,,,, Au,0.09,nip-mp,FALSE,Cs; FA; MA,Pb,Br; I,0.45; 2.55,,,1,Spin-coating,DMF; DMSO,4; 1,Chlorobenzene,FALSE,Unknown,Unknown,18.4,,TRUE,ISOS-D-2,Dark,FALSE,Open circuit,75.0; 75.0,Air,60,12,FALSE,85,16,,
2019-04-20 00:00:00,SLG , FTO , TiO2-c , TiO2-mp ,, Perovskite ,,,,, Au,0.16,nip-mp,FALSE,MA,Pb,I,3,,1.6,2,Spin-coating >> Gas reaction,DMF >> none,1 >> 1,Unknown,TRUE,SLG,Surlyn,4.98,,TRUE,ISOS-D-1,Dark,FALSE,Open circuit,30.0; 30.0,Air,50,1680,FALSE,85,2240,,90
2019-10-03 00:00:00,SLG , FTO , TiO2-c , TiO2-mp ,, Perovskite , B2 ,,,, Au,0.1,nip-mp,FALSE,MA,Pb,I,3,,1.6,1,Spin-coating,DMF; DMSO,4; 1,Chlorobenzene,FALSE,Unknown,Unknown,10.3,,TRUE,ISOS-D-1,Dark,FALSE,Open circuit,25.0; 25.0,Air,30,240,FALSE,85,320,,
2019-12-02 00:00:00,SLG , ITO , SnO2-np ,,, Perovskite , BTTI-C6 ,,,, Au,0.1,nip,FALSE,Cs; FA; MA,Pb,Br; I,0.45; 2.55,,,1,Spin-coating,DMF; DMSO,4; 1,Chlorobenzene,FALSE,Unknown,Unknown,19.69,,FALSE,ISOS-D-1,Dark,FALSE,Open circuit,28.0; 28.0,Air,50,2400,FALSE,85,3200,,
2019-11-08 00:00:00,SLG , FTO , TiO2-c , TiO2-mp ,, Perovskite , CuFeO2-np ,,,, Au,0.16,nip-mp,FALSE,Cs; FA; MA,Pb,Br; I,0.45; 2.55,,,1,Spin-coating,DMF; DMSO,4; 1,Chlorobenzene,FALSE,Unknown,Unknown,15.6,,TRUE,ISOS-L-1I,Light,FALSE,MPPT,25.0; 25.0,N2,0,1000,FALSE,85,1333.333333,,85
2019-08-07 00:00:00,SLG , ITO , SnO2-np ,,, Perovskite , CuIn1.5Se3-QDs ,,,, Au,0.12,nip,FALSE,MA,Pb,I,3,,1.6,1,Spin-coating,DMF; DMSO,600; 78,Ethyl acetate,FALSE,Unknown,Unknown,13.72,13.07,TRUE,ISOS-D-1,Dark,FALSE,Open circuit,25.0; 25.0,Air,25,720,FALSE,85,960,,
2019-04-08 00:00:00,SLG , FTO , SnO2-c ,,, Perovskite , CuPc ,,,, Au,0.1,nip,FALSE,FA; MA,Pb,Br; I,0.33; 2.67,,1.62,2,Evaporation >> Evaporation,none >> none,1 >> 1,Unknown,FALSE,Unknown,Unknown,15.14,14.73,TRUE,ISOS-D-1,Dark,FALSE,Open circuit,25.0; 25.0,Air,40,240,FALSE,85,320,,
2017-09-30 00:00:00,SLG , FTO , TiO2-c , TiO2-mp ,, Perovskite , CuSCN ,,,, Au,0.16,nip-mp,FALSE,Cs; FA; MA,Pb,Br; I,0.51; 2.49,,,1,Spin-coating,DMF; DMSO,4; 1,Chlorobenzene,TRUE,PMMA,Unknown,,,TRUE,ISOS-D-2,Dark,FALSE,Open circuit,85.0; 85.0,Air,,1000,FALSE,85,#DIV/0!,,85
2019-10-10 00:00:00,SLG , FTO , TiO2-c , TiO2-mp ,, Perovskite , DBC-OMeDPA ,,,, Au,0.16,nip-mp,FALSE,Cs; FA; MA,Pb,Br; I,0.25; 2.75,,,1,Spin-coating,DMF; DMSO,4; 1,Chlorobenzene,FALSE,Unknown,Unknown,22,,TRUE,ISOS-L-2I,Light,FALSE,MPPT,60.0; 60.0,Unknown,,500,TRUE,85,666.6666667,,
2019-12-09 00:00:00,SLG , FTO , TiO2-c , TiO2-mp ,, Perovskite , HTM1 ,,,, Au,0.1,nip-mp,FALSE,Cs; FA; MA,Pb,Br; I,0.36; 2.64,Undoped,,1,Spin-coating,DMF; DMSO,78; 22,Chlorobenzene,FALSE,Unknown,Unknown,20.3,18.97,TRUE,ISOS-D-1I,Dark,FALSE,Open circuit,25.0; 25.0,N2,0,1392,FALSE,85,1856,,
2019-08-26 00:00:00,SLG , FTO , TiO2-c , TiO2-mp ,, Perovskite , IDT1 ,,,, Au,0.105,nip-mp,FALSE,FA; MA,Pb,Br; I,0.45; 2.55,,1.51,1,Spin-coating,DMF; DMSO,4; 1,Chlorobenzene,FALSE,Unknown,Unknown,18.51,19.55,TRUE,ISOS-D-1,Dark,FALSE,Open circuit,25.0; 25.0,Air,40,500,FALSE,85,666.6666667,,
2018-03-12 00:00:00,SLG , FTO , TiO2-c ,,, Perovskite , ITIC ,,,, Au,0.09,nip,FALSE,MA,Pb,I,3,,1.6,1,Spin-coating,DMSO; GBL,7; 3,Chlorobenzene,FALSE,Unknown,Unknown,19,,TRUE,ISOS-D-2I,Dark,FALSE,Open circuit,80.0; 80.0,N2,0,24,FALSE,85,32,,
2019-09-19 00:00:00,SLG , FTO , TiO2-c ,,, Perovskite , NiO-np ,,,, Au,0.09,nip,FALSE,Cs,Pb,Br; I,1; 2,,,1,Spin-coating,DMF; DMSO,2; 3,Diethyl ether,FALSE,Unknown,Unknown,15.14,14.25,TRUE,ISOS-D-2I,Dark,FALSE,Open circuit,85.0; 85.0,N2,0,1000,FALSE,85,1333.333333,,85
2020-05-13,SLG , FTO , TiO2-c , TiO2-mp ,, Perovskite , OIPC-I ,,,, Au,0.09,nip-mp,FALSE,MA,Pb,I,3,Undoped,nan,1,Spin-coating,DMSO,1,Unknown,FALSE,Unknown,Unknown,15,13.9,TRUE,ISOS-D-1,Dark,FALSE,Open circuit,25; 25,Air,65,1000,FALSE,85,1333.333333,,85
2018-10-08 00:00:00,SLG , ITO , ZnO-np , PCBM-60 ,, Perovskite , P3HT ,,,, Au,0.38,nip,FALSE,FA; MA,Pb,I,3,TBP,,2,Spin-coating >> Spin-coating,DMF >> IPA,1 >> 1,Unknown,FALSE,Unknown,Unknown,3.3,,TRUE,ISOS-D-1,Dark,FALSE,Open circuit,25.0; 25.0,Air,40,1848,FALSE,85,2464,,
2020-08-20,SLG , FTO , TiO2-c ,,, Perovskite , P3HT ,,,, Au,0.08,nip,FALSE,Cs,Ag; Bi,Br,6,Undoped,2.39,1,Spin-coating,DMSO,1,Unknown,FALSE,Unknown,Unknown,1.77,,TRUE,ISOS-D-1,Dark,FALSE,Open circuit,nan; nan,Air,68,1632,FALSE,85,2176,,
2018-02-26 00:00:00, SLG , FTO , TiO2-c , TiO2-mp ,, Perovskite , P3HT ,,,, Au,0.159,nip-mp,FALSE,Cs,Pb,I,3,CaI2,1.75,1,Spin-coating,DMF; DMSO,4; 1,N2,TRUE,Polyisobutene,Unknown,13.5,,TRUE,ISOS-D-1,Dark,FALSE,Open circuit,25.0; 25.0,Air,,1440,FALSE,85,1920,,
2019-09-20 00:00:00,SLG , FTO , TiO2-c , TiO2-mp ,, Perovskite , P3HT-MoS2 ,,,, Au,0.04,nip-mp,FALSE,MA,Pb,I,3,Cl,1.6,1,Spin-coating,DMF,1,Unknown,FALSE,Unknown,Unknown,7.2,,TRUE,ISOS-D-1I,Dark,FALSE,Open circuit,25.0; 25.0,Unknown,,2,FALSE,85,2.666666667,,
2017-05-22 00:00:00,SLG , FTO , TiO2-c , TiO2-mp ,, Perovskite , PCPDTBT ,,,, Au,0.09,nip-mp,FALSE,FA; MA,Pb,Br; I,0.45; 2.55,,,1,Spin-coating,DMF; DMSO,4; 1,Chlorobenzene,FALSE,Unknown,Unknown,15.1,10.2,TRUE,ISOS-D-1,Dark,FALSE,Open circuit,25.0; 25.0,Air,30,840,FALSE,85,1120,,
2019-01-11 00:00:00,SLG , FTO , TiO2-c ,,, Perovskite , PTAA ,,,, Au,0.09,nip,FALSE,Cs,Pb,I,3,,1.68,1,Spin-coating,DMF; DMSO,9; 1,Unknown,FALSE,Unknown,Unknown,14.73,,TRUE,ISOS-D-1,Dark,FALSE,Open circuit,25.0; 25.0,Air,30,1440,FALSE,85,1920,,
2016-08-15 00:00:00,SLG , FTO , TiO2-c ,,, Perovskite , PTAA ,,,, Au,0.1134,nip,FALSE,MA,Pb,I,3,Cl,1.6,2,Evaporation >> Diffusion-gas reaction,none >> none,1 >> 1,IPA,FALSE,Unknown,Unknown,19.62,19.59,TRUE,ISOS-L-1,Xenon,FALSE,Open circuit,25.0; 25.0,Air,,4,FALSE,85,5.333333333,,
2016-01-04 00:00:00,SLG , ITO , ZnO-np ,,, Perovskite , PTAA ,,,, Au,0.096,nip,FALSE,MA,Pb,I,3,HI,1.6,1,Spin-coating,DMF,1,Unknown,FALSE,Unknown,Unknown,17.7,17.5,TRUE,ISOS-D-1,Dark,FALSE,Open circuit,25.0; 25.0,Air,40,360,FALSE,85,480,,
2018-11-03 00:00:00,SLG , FTO , TiO2-c , TiO2-mp ,, Perovskite , PTAA ,,,, Au,0.16,nip-mp,FALSE,MA,Pb,I,3,,1.6,1,Spin-coating,DMSO,1,Chlorobenzene,FALSE,Unknown,Unknown,,,TRUE,ISOS-L-2I,White LED,FALSE,MPPT,95.0; 95.0,N2,0,500,FALSE,85,#DIV/0!,,
2019-08-03,SLG , FTO , TiO2-c , TiO2-mp ,, Perovskite , S14 ,,,, Au,0.09,nip-mp,FALSE,Cs; FA; MA,Pb,Br; I,0.51; 2.49,nan,1.6,1,Spin-coating,Unknown,1,Chlorobenzene,FALSE,Unknown,Unknown,15.31,,TRUE,ISOS-D-1,Dark,FALSE,Open circuit,35.0; 35.0,Air,45,1000,FALSE,85,1333.333333,,
2019-11-06 00:00:00,SLG , FTO , TiO2-c , TiO2-mp ,, Perovskite , S5 ,,,, Au,0.1,nip-mp,FALSE,MA,Pb,I,3,,1.6,1,Spin-coating,DMF,1,Unknown,FALSE,Unknown,Unknown,13.75,,TRUE,ISOS-L-1,Light,FALSE,Open circuit,25.0; 25.0,Air,40,500,FALSE,85,666.6666667,,
2019-11-06 00:00:00,SLG , FTO , TiO2-c , TiO2-mp ,, Perovskite , S5 ,,,, Au,0.1,nip-mp,FALSE,MA,Pb,I,3,,1.6,1,Spin-coating,DMF,1,Unknown,FALSE,Unknown,Unknown,14.9,,TRUE,ISOS-L-1,Light,FALSE,Open circuit,25.0; 25.0,Air,40,500,FALSE,85,666.6666667,,
2017-08-31 00:00:00,SLG , FTO , TiO2-c , TiO2-mp ,, Perovskite , SGT-405 ,,,, Au,0.1,nip-mp,FALSE,MA,Pb,I,3,Cl,1.6,1,Spin-coating,DMF; DMSO,9; 1,Toluene,FALSE,Unknown,Unknown,18,,TRUE,ISOS-D-1,Dark,FALSE,Open circuit,25.0; 25.0,Air,20,380,FALSE,85,506.6666667,,
2017-08-26 00:00:00,SLG , FTO , TiO2-c , TiO2-mp , Al2O3-mp , Perovskite , Spiro-MeOTAD ,,,, Au,0.17,nip-mp,FALSE,MA,Pb,I,3,Cl; NiO-np,1.52,1,Spin-coating,DMF,1,Unknown,FALSE,Unknown,Unknown,18.14,16.1,TRUE,ISOS-D-1,Dark,FALSE,Open circuit,20.0; 20.0,Air,45,5040,TRUE,85,6720,,96
2019-12-09 00:00:00,SLG , FTO , TiO2-c , TiO2-mp , beta-Alanine-SAM , Perovskite , Spiro-MeOTAD ,,,, Au,0.1,nip-mp,FALSE,Cs; FA; MA,Pb,Br; I,0.36; 2.64,Undoped,,1,Spin-coating,DMF; DMSO,78; 22,Chlorobenzene,FALSE,Unknown,Unknown,19.43,16.99,TRUE,ISOS-D-1I,Dark,FALSE,Open circuit,25.0; 25.0,N2,0,1392,FALSE,85,1856,,
2019-12-09 00:00:00,SLG , FTO , TiO2-c , TiO2-mp , CBA-SAM , Perovskite , Spiro-MeOTAD ,,,, Au,0.1,nip-mp,FALSE,Cs; FA; MA,Pb,Br; I,0.36; 2.64,Undoped,,1,Spin-coating,DMF; DMSO,78; 22,Chlorobenzene,FALSE,Unknown,Unknown,21.35,18.6,TRUE,ISOS-D-1I,Dark,FALSE,Open circuit,25.0; 25.0,N2,0,1392,FALSE,85,1856,,
2019-12-09 00:00:00,SLG , FTO , TiO2-c , TiO2-mp , NBA-SAM , Perovskite , Spiro-MeOTAD ,,,, Au,0.1,nip-mp,FALSE,Cs; FA; MA,Pb,Br; I,0.36; 2.64,Undoped,,1,Spin-coating,DMF; DMSO,78; 22,Chlorobenzene,FALSE,Unknown,Unknown,1.11,1.01,TRUE,ISOS-D-1I,Dark,FALSE,Open circuit,25.0; 25.0,N2,0,1392,FALSE,85,1856,,
2017-10-27 00:00:00,SLG , FTO , TiO2-c , TiO2-mp , NH4I , Perovskite , Spiro-MeOTAD ,,,, Au,0.09,nip-mp,FALSE,FA; MA,Pb,Br; I,0.45; 2.55,,,1,Spin-coating,DMF; DMSO,17; 3,Chlorobenzene,FALSE,Unknown,Unknown,18.31,18.17,TRUE,ISOS-D-1,Dark,FALSE,Open circuit,25.0; 25.0,Air,80,700,FALSE,85,933.3333333,,
2019-10-02 00:00:00,SLG , ITO , SnO2-np , DPC60 ,, Perovskite , Spiro-MeOTAD ,,,, Au,0.1,nip,FALSE,Cs; FA; MA,Pb,Br; I,0.51; 2.49,,,1,Spin-coating,DMF; DMSO,4; 1,Chlorobenzene,FALSE,Unknown,Unknown,19.83,,TRUE,ISOS-L-2I,Light,FALSE,MPPT,55.0; 55.0,N2,0,200,FALSE,85,266.6666667,,
2019-08-08 00:00:00,SLG , FTO , ZnO , PEI ,, Perovskite , Spiro-MeOTAD ,,,, Au,0.1,nip,FALSE,MA,Pb,I,3,,1.55,1,Spin-coating,DMSO; GBL,1; 1,Chlorobenzene,FALSE,Unknown,Unknown,15.8,,TRUE,ISOS-D-1,Dark,FALSE,Open circuit,24.0; 24.0,Air,60,60,FALSE,85,80,,
2017-08-25 00:00:00,SLG , FTO ,,,, Perovskite , Spiro-MeOTAD ,,,, Au,0.105,nip,FALSE,MA,Pb,I,3,,1.6,1,Spin-coating,DMF; DMSO,100; 7.2,Diethyl ether,FALSE,Unknown,Unknown,19.22,,TRUE,ISOS-D-1,Dark,FALSE,Open circuit,25.0; 25.0,Air,30,4,FALSE,85,5.333333333,,
2015-08-04 00:00:00,SLG , ITO , PFN ,,, Perovskite , Spiro-MeOTAD ,,,, Au,0.09,nip,FALSE,MA,Pb,I,3,,1.5,2,Spin-coating >> CBD,DMF >> IPA,1 >> 1,Unknown,FALSE,Unknown,Unknown,15.5,,TRUE,ISOS-D-1,Dark,FALSE,Open circuit,20.0; 20.0,Air,10,600,FALSE,85,800,,
2019-06-20 00:00:00,SLG , FTO , SnO2-c ,,, Perovskite , Spiro-MeOTAD ,,,, Au,0.096,nip,FALSE,MA,Pb,I,3,,1.6,1,Spin-coating,Acetonitrile; Ethanol; Methylamine,3; 2; 6,Unknown,FALSE,Unknown,Unknown,20.77,,TRUE,ISOS-L-1,Light,FALSE,MPPT,27.0; 27.0,Air,60,800,FALSE,85,1066.666667,,
2018-01-19 00:00:00,SLG , FTO , SnO2-c ,,, Perovskite , Spiro-MeOTAD ,,,, Au,0.09,nip,FALSE,Cs; FA; MA,Pb,Br; I,0.51; 2.49,Undoped,,1,Spin-coating,DMF; DMSO,4; 1,Chlorobenzene,FALSE,Unknown,Unknown,17.56,15.01,TRUE,ISOS-L-1,Xenon,FALSE,Open circuit,25.0; 25.0,Air,30,320,FALSE,85,426.6666667,,
2018-01-19 00:00:00,SLG , FTO , SnO2-c ,,, Perovskite , Spiro-MeOTAD ,,,, Au,0.09,nip,FALSE,Cs; FA; MA,Pb,Br; I,0.51; 2.49,Undoped,,1,Spin-coating,DMF; DMSO,4; 1,Chlorobenzene,FALSE,Unknown,Unknown,18.44,16.82,TRUE,ISOS-L-1,Xenon,FALSE,Open circuit,25.0; 25.0,Air,30,320,FALSE,85,426.6666667,,
2019-03-15 00:00:00,SLG , FTO , SnO2-c ,,, Perovskite , Spiro-MeOTAD ,,,, Au,0.16,nip,FALSE,FA; MA,Pb,Br; I,0.45; 2.55,,,1,Spin-coating,DMF; DMSO,4; 1,n-Butyl alcohol,FALSE,Unknown,Unknown,17.67,15.29,TRUE,ISOS-D-1,Dark,FALSE,Open circuit,25.0; 25.0,Air,20,500,FALSE,85,666.6666667,,
2019-08-02 00:00:00,SLG , FTO , SnO2-c ,,, Perovskite , Spiro-MeOTAD ,,,, Au,0.1,nip,FALSE,Cs; FA; MA,Pb,Br; I,0.51; 2.49,,,1,Spin-coating,DMF; DMSO,4; 1,Ether,FALSE,Unknown,Unknown,19.87,,TRUE,ISOS-D-1,Dark,FALSE,Open circuit,25.0; 25.0,Air,40,800,FALSE,85,1066.666667,,
2019-07-13 00:00:00,PET , ITO , SnO2-c ,,, Perovskite , Spiro-MeOTAD ,,,, Au,0.1,nip,FALSE,FA; MA,Pb,Br; I,0.45; 2.55,,,1,Spin-coating,DMF; DMSO,4; 1,Chlorobenzene,FALSE,Unknown,Unknown,13.57,11.42,TRUE,ISOS-D-1I,Dark,FALSE,Open circuit,25.0; 25.0,N2,0,500,FALSE,85,666.6666667,,
2017-08-24 00:00:00,SLG , ITO , SnO2-c ,,, Perovskite , Spiro-MeOTAD ,,,, Au,0.1031,nip,FALSE,MA,Pb,I,3,Cl; PVP,1.63,2,Spin-coating >> Spin-coating,DMF >> IPA,1 >> 1,Unknown,TRUE,SLG,Epoxy,,,TRUE,ISOS-D-1,Dark,FALSE,Open circuit,25.0; 25.0,Air,35,2500,FALSE,85,#DIV/0!,,90
2019-05-01 00:00:00,SLG , ITO , SnO2-c ,,, Perovskite , Spiro-MeOTAD ,,,, Au,0.0588,nip,FALSE,FA; MA,Pb,Br; I,0.03; 2.97,Cl; Liquid crystals,,2,Spin-coating >> Spin-coating,DMF; DMSO >> IPA,9.5; 0.5 >> 1,Unknown,FALSE,Unknown,Unknown,20,19.5,TRUE,ISOS-L-1I,Light,FALSE,Open circuit,25.0; 25.0,N2,0,500,FALSE,85,666.6666667,,
2019-11-08 00:00:00,SLG , ITO , SnO2-c ,,, Perovskite , Spiro-MeOTAD ,,,, Au,0.1,nip,FALSE,MA,Pb,I,3,,1.6,1,Spin-coating,DMF; DMSO,9; 1,Diethyl ether,FALSE,Unknown,Unknown,20.17,,TRUE,ISOS-D-1,Dark,FALSE,Open circuit,25.0; 25.0,Air,50,1000,FALSE,85,1333.333333,,85
2019-10-19,SLG , FTO , SnO2-np ,,, Perovskite , Spiro-MeOTAD ,,,, Au,,nip,FALSE,MA | (BEA),Pb | Pb,I | I,3 | 4,Undoped,1.59,2,Spin-coating >> Gas reaction,DMSO; GBL >> none,7; 3 >> 1,Toluene,FALSE,Unknown,Unknown,19.58,,TRUE,ISOS-D-1,Dark,FALSE,Open circuit,nan; nan,Air,55,1000,FALSE,85,1333.333333,,85
2018-10-16,PET , ITO , SnO2-np ,,, Perovskite , Spiro-MeOTAD ,,,, Au,,nip,FALSE,FA; MA,Pb,Br; I,0.15; 0.85,Undoped,1.63,1,Spin-coating,DMF; DMSO,4; 1,Chlorobenzene,FALSE,Unknown,Unknown,13.68,13.11,TRUE,ISOS-D-1,Dark,FALSE,Open circuit,nan; nan,Ambient,,480,FALSE,85,640,,
2018-10-16,PET , ITO , SnO2-np ,,, Perovskite , Spiro-MeOTAD ,,,, Au,,nip,FALSE,FA; MA,Pb,Br; I,0.15; 0.85,Undoped,1.63,1,Spin-coating,DMF; DMSO,4; 1,Ethyl acetate,FALSE,Unknown,Unknown,13.33,12.76,TRUE,ISOS-D-1,Dark,FALSE,Open circuit,nan; nan,Ambient,,480,FALSE,85,640,,
2020-01-30 00:00:00,SLG , ITO , SnO2-np ,,, Perovskite , Spiro-MeOTAD ,,,, Au,0.1003,nip,FALSE,Cs; FA; MA,Pb,Br; I,0.45; 2.55,Rb,,1,Spin-coating,DMF; DMSO,4; 1,Chlorobenzene,TRUE,UVCA (3035B) | Paraffin,Unknown,20.85,,TRUE,ISOS-L-1,White LED,FALSE,MPPT,25.0; 25.0,Air,40,1100,FALSE,85,1466.666667,,
2019-05-15 00:00:00,SLG , ITO , SnO2-np ,,, Perovskite , Spiro-MeOTAD ,,,, Au,0.09408,nip,FALSE,Cs; FA; MA,Pb,Br; I,0.06; 2.94,NaF,,2,Spin-coating >> Spin-coating,DMF; DMSO >> IPA,9; 1 >> 1,Unknown,FALSE,Unknown,Unknown,21.92,21.92,TRUE,ISOS-D-1,Dark,FALSE,Open circuit,35.0; 35.0,Air,40,6000,FALSE,85,8000,,90
2018-10-15 00:00:00,SLG , ITO , SnO2-np ,,, Perovskite , Spiro-MeOTAD ,,,, Au,0.1,nip,FALSE,MA,Pb,I,3,GuaI,1.6,1,Spin-coating,DMF; DMSO,4; 1,Chlorobenzene,FALSE,Unknown,Unknown,18.54,17.04,TRUE,ISOS-D-1I,Dark,FALSE,Open circuit,25.0; 25.0,N2,0,720,FALSE,85,960,,
2018-06-25 00:00:00,SLG , ITO , SnO2-np ,,, Perovskite , Spiro-MeOTAD ,,,, Au,0.1,nip,FALSE,FA; MA,Pb,I,3,Rubrene,1.56,1,Spin-coating,DMF; DMSO,600; 78,Chlorobenzene,FALSE,Unknown,Unknown,,,TRUE,ISOS-L-2,Solar simulator,FALSE,Constant potential,25.0; 25.0,Air,70,1,FALSE,85,#DIV/0!,,
2020-05-15,SLG , ITO , SnO2-np ,,, Perovskite , Spiro-MeOTAD ,,,, Au,,nip,FALSE,Cs,Pb,Br; I,2; 1,nan,nan,1,Spin-coating,DMSO,1,Methanol,FALSE,Unknown,Unknown,9.75,,TRUE,ISOS-V-1,Dark,FALSE,Open circuit,nan; nan,Unknown,35,5,FALSE,85,6.666666667,,
2017-11-15 00:00:00,SLG , FTO , TiO2-c ,,, Perovskite , Spiro-MeOTAD ,,,, Au,0.1,nip,FALSE,MA,Pb,I,3,,1.6,1,Spin-coating,DMF; DMSO,4; 1,Chlorobenzene,FALSE,Unknown,Unknown,19.7,18.27,TRUE,ISOS-D-1I,Dark,FALSE,Open circuit,25.0; 25.0,Unknown,,960,FALSE,85,1280,,
2019-08-08 00:00:00,SLG , FTO , TiO2-c ,,, Perovskite , Spiro-MeOTAD ,,,, Au,0.1,nip,FALSE,MA,Pb,I,3,,1.55,1,Spin-coating,DMSO; GBL,1; 1,Chlorobenzene,FALSE,Unknown,Unknown,12.62,,TRUE,ISOS-D-1,Dark,FALSE,Open circuit,24.0; 24.0,Air,60,60,FALSE,85,80,,
2019-05-06 00:00:00,SLG , FTO , TiO2-c ,,, Perovskite , Spiro-MeOTAD ,,,, Au,0.06,nip,FALSE,Cs; FA; MA,Pb,Br; I,0.45; 2.55,,,1,Spin-coating,DMF; DMSO,4; 1,Chlorobenzene,FALSE,Unknown,Unknown,18.47,,TRUE,ISOS-D-1,Dark,FALSE,Open circuit,25.0; 25.0,Air,30,720,FALSE,85,960,,
2016-05-16 00:00:00,SLG , FTO , TiO2-c ,,, Perovskite , Spiro-MeOTAD ,,,, Au,0.09,nip,FALSE,MA,Pb,I,3,Cl; PCBM-60; PEG,1.6,1,Spin-coating,DMF,1,Unknown,FALSE,Unknown,Unknown,17.1,15.9,TRUE,ISOS-D-1,Dark,FALSE,Open circuit,30.0; 30.0,Air,55,1200,FALSE,85,1600,,14
2018-02-06 00:00:00,SLG , FTO , TiO2-c ,,, Perovskite , Spiro-MeOTAD ,,,, Au,0.09,nip,FALSE,MA,Pb,I,3,Undoped,1.6,1,Spin-coating,DMSO; GBL,6; 4,Unknown,FALSE,Unknown,Unknown,16.85,12.04,TRUE,ISOS-D-1,Dark,FALSE,Open circuit,25.0; 25.0,Air,30,540,FALSE,85,720,,
2016-06-15 00:00:00,SLG , FTO , TiO2-c ,,, Perovskite , Spiro-MeOTAD ,,,, Au,0.09,nip,FALSE,MA,Pb,I,3,,1.6,1,Spin-coating,DMF,1,Unknown,TRUE,SLG,Unknown,,,TRUE,ISOS_D_3,Dark,FALSE,Open circuit,85.0; 85.0,Air,65,500,FALSE,85,#DIV/0!,,
2019-04-03 00:00:00,SLG , FTO , TiO2-c ,,, Perovskite , Spiro-MeOTAD ,,,, Au,0.04,nip,FALSE,MA,Pb,I,3,,1.6,1,Spin-coating,DMF,1,Toluene,FALSE,Unknown,Unknown,,,TRUE,ISOS-D-1I,Dark,FALSE,Open circuit,20.0; 20.0,N2,0,5232,FALSE,85,#DIV/0!,,
2018-10-31 00:00:00,SLG , FTO , TiO2-c ,,, Perovskite , Spiro-MeOTAD ,,,, Au,0.1,nip,FALSE,Cs; FA,Pb,I,3,PEAI,,1,Spin-coating,DMSO; GBL,3; 7,Chlorobenzene,FALSE,Unknown,Unknown,,,TRUE,ISOS-D-2,Dark,FALSE,Open circuit,100.0; 100.0,Air,,200,FALSE,85,#DIV/0!,,
2016-07-27 00:00:00,SLG , FTO , TiO2-c ,,, Perovskite , Spiro-MeOTAD ,,,, Au,0.16,nip,FALSE,MA,Pb,I,3,,1.6,1,Spin-coating,DMF,1,Ar,TRUE,UV-curable epoxy,Unknown,13.82,11.12,TRUE,ISOS-LC-1,Solar simulator,FALSE,Open circuit,-10.0; -10.0,Air,10,336,FALSE,85,448,,
2019-01-08 00:00:00,SLG , FTO , TiO2-c ,,, Perovskite , Spiro-MeOTAD ,,,, Au,0.1,nip,FALSE,FA; MA,Pb,Br; I,0.51; 2.49,,,1,Spin-coating,DMF; DMSO,4; 1,Chlorobenzene,FALSE,Unknown,Unknown,16.28,,TRUE,ISOS-D-1I,Dark,FALSE,Open circuit,25.0; 25.0,N2,0,436,FALSE,85,581.3333333,,
2019-01-08 00:00:00,SLG , FTO , TiO2-c ,,, Perovskite , Spiro-MeOTAD ,,,, Au,0.1,nip,FALSE,FA; MA,Pb,Br; I,0.51; 2.49,,,1,Spin-coating,DMF; DMSO,4; 1,Chlorobenzene,FALSE,Unknown,Unknown,16.53,,TRUE,ISOS-D-1I,Dark,FALSE,Open circuit,25.0; 25.0,N2,0,436,FALSE,85,581.3333333,,
2017-12-26 00:00:00,SLG , FTO , TiO2-c ,,, Perovskite , Spiro-MeOTAD ,,,, Au,0.066,nip,FALSE,MA,Pb,I,3,,1.6,1,Spin-coating,DMF; DMSO,7; 3,Chlorobenzene,FALSE,Unknown,Unknown,17.13,,TRUE,ISOS-D-1,Dark,FALSE,Open circuit,25.0; 25.0,Air,20,2600,FALSE,85,3466.666667,,
2017-12-28 00:00:00,SLG , FTO , TiO2-c ,,, Perovskite , Spiro-MeOTAD ,,,, Au,0.09,nip,FALSE,MA,Pb,I,3,,1.6,1,Spin-coating,DMF; DMSO,4; 1,Chlorobenzene,FALSE,Unknown,Unknown,15.4,,TRUE,ISOS-D-1,Dark,FALSE,Open circuit,25.0; 25.0,Air,20,2160,FALSE,85,2880,,
2018-10-17 00:00:00,SLG , FTO , TiO2-c ,,, Perovskite , Spiro-MeOTAD ,,,, Au,0.1,nip,TRUE,Cs,Pb,Br; I,1; 2,,1.97,1,Co-evaporation,none,1,Unknown,FALSE,Unknown,Unknown,5.7,,TRUE,ISOS-D-2I,Dark,FALSE,Open circuit,85.0; 85.0,Unknown,,24,FALSE,85,32,,
2017-09-19 00:00:00,SLG , FTO , TiO2-c ,,, Perovskite , Spiro-MeOTAD ,,,, Au,0.1,nip,FALSE,MA,Pb,I,3,NiO,1.6,1,Spin-coating,DMF,1,Diethyl ether,FALSE,Unknown,Unknown,19.3,,TRUE,ISOS-D-1,Dark,FALSE,Open circuit,nan; nan,Air,20,250,FALSE,85,333.3333333,,
2017/08/15 00:00:00,SLG , FTO , TiO2-c ,,, Perovskite , Spiro-MeOTAD ,,,, Au,0.09,nip,FALSE,BA; Cs; MA,Pb,I,13,Unknown,1.63,1,Spin-coating,DMF; DMSO,3; 7,Unknown,FALSE,Unknown,Unknown,,,TRUE,ISOS-D-1,Dark,FALSE,Open circuit,25.0; 25.0,Air,65,36,FALSE,85,#DIV/0!,,
2017/08/15 00:00:00,SLG , FTO , TiO2-c ,,, Perovskite , Spiro-MeOTAD ,,,, Au,0.09,nip,FALSE,BA; Cs; MA,Pb,I,13,Unknown,1.63,1,Spin-coating,DMF; DMSO,3; 7,Unknown,FALSE,Unknown,Unknown,,,TRUE,ISOS-D-2,Dark,FALSE,Open circuit,80.0; 80.0,N2,0,16,FALSE,85,#DIV/0!,,
2019-07-31,SLG , FTO , TiO2-c ,,, Perovskite , Spiro-MeOTAD ,,,, Au,0.09,nip,FALSE,Cs,Pb,Br; I,1; 2,nan,nan,1,Spin-coating,DMF; DMSO,4; 1,Chlorobenzene,FALSE,Unknown,Unknown,13.88,,TRUE,ISOS-D-1,Dark,FALSE,Open circuit,25.0; 25.0,Air,30,52,FALSE,85,69.33333333,,
2018-09-10,SLG , FTO , TiO2-c ,,, Perovskite , Spiro-MeOTAD ,,,, Au,0.1,nip,FALSE,MA,Pb,I,3,Side-chain liquid crystalline polymer (SCLCP),1.55,1,Spin-coating,DMF; DMSO,7; 1,Diethyl ether,FALSE,Unknown,Unknown,20.63,,TRUE,ISOS-L-1,,FALSE,Open circuit,25.0; 25.0,Ambient,,480,FALSE,85,640,,
2017-12-15 00:00:00,SLG , ITO , TiO2-c ,,, Perovskite , Spiro-MeOTAD ,,,, Au,0.102,pin,FALSE,BA; MA,Pb,I,13,,,1,Spin-coating,DMF,1,Unknown,FALSE,Unknown,Unknown,10.72,,TRUE,ISOS-D-1,Dark,FALSE,Open circuit,25.0; 25.0,Air,50,1300,FALSE,85,1733.333333,,91.8
2019-03-26 00:00:00,SLG , FTO , TiO2-mp ,,, Perovskite , Spiro-MeOTAD ,,,, Au,0.16,nip-mp,FALSE,MA,Pb,I,3,,1.55,1,Spin-coating,DMF; DMSO; NMP,3; 4; 3,Diethyl ether,FALSE,Unknown,Unknown,18.12,16.94,TRUE,ISOS-D-1,Dark,FALSE,Open circuit,25.0; 25.0,Air,20,500,FALSE,85,666.6666667,,
2016-02-29 00:00:00,SLG , FTO , ZnO ,,, Perovskite , Spiro-MeOTAD ,,,, Au,0.15,pin,FALSE,MA,Pb,I,3,,1.6,2,Spin-coating >> CBD,DMF >> Ethanol,1 >> 1,Unknown,TRUE,Unknown,Unknown,15.2,,TRUE,ISOS-D-1,Dark,FALSE,Open circuit,25.0; 25.0,Ambient,,720,FALSE,85,960,,
2018-05-01 00:00:00,SLG , ITO , ZnO,,, Perovskite , Spiro-MeOTAD ,,,, Au,0.0707,nip,FALSE,MA,Pb,I,3,,1.6,2,Spin-coating >> CBD,DMF; DMSO >> H2O; IPA,9; 1 >> 5; 95,Unknown,FALSE,Unknown,Unknown,19.9,,TRUE,ISOS-L-1,Light,FALSE,Open circuit,25.0; 25.0,Air,42,5,FALSE,85,6.666666667,,
2017-06-26,SLG , ITO , TiO2-c , PPDI-F3N ,, Perovskite , Spiro-MeOTAD ,,,, Au,0.102,nip,FALSE,MA,Pb,I,3,Cl,nan,2,Spin-coating >> Spin-coating,DMF >> IPA,1 >> 1,Unknown,FALSE,Unknown,Unknown,16.7,,TRUE,ISOS-D-1,Dark,FALSE,Open circuit,25; 25,Ambient,30,168,FALSE,85,224,,
2018-05-21 00:00:00,SLG , FTO , SnO2-c , SnO2-c ,, Perovskite , Spiro-MeOTAD ,,,, Au,0.1,nip,FALSE,FA; MA,Pb,Br; I,0.45; 2.55,,,1,Spin-coating,DMF; DMSO,4; 1,Chlorobenzene,TRUE,Unknown,Unknown,20.2,19.65,TRUE,ISOS-L-1,Xenon,FALSE,Open circuit,20.0; 20.0,Air,40,300,TRUE,85,400,,
2019-09-25 00:00:00,SLG , FTO , TiO2-c , SnO2-np ,, Perovskite , Spiro-MeOTAD ,,,, Au,0.09,nip,FALSE,MA,Pb,I,3,,1.6,1,Spin-coating,DMF; DMSO,4; 1,Ethyl acetate,FALSE,Unknown,Unknown,15.14,,TRUE,ISOS-D-2,Dark,FALSE,Open circuit,100.0; 100.0,Air,35,22,FALSE,85,29.33333333,,
2018-11-22 00:00:00,SLG , FTO , SnO2-c , TiO2-mp ,, Perovskite , Spiro-MeOTAD ,,,, Au,0.07,nip-mp,FALSE,MA,Pb,I,3,,1.6,1,Spin-coating,DMF; DMSO,4; 1,Toluene,FALSE,Unknown,Unknown,13.84,11.19,TRUE,ISOS-D-1,Dark,FALSE,Open circuit,25.0; 25.0,Air,,1440,FALSE,85,1920,,
2018-02-14 00:00:00,SLG , FTO , TiO2-c , TiO2-mp ,, Perovskite , Spiro-MeOTAD ,,,, Au,0.159,nip-mp,FALSE,FA; MA,Pb,Br; I,0.45; 2.55,PEAI,,1,Spin-coating,DMF; DMSO,4; 1,Chlorobenzene,FALSE,Unknown,Unknown,12.3,,TRUE,ISOS-L-1,Light,FALSE,Open circuit,25.0; 25.0,Air,70,1200,FALSE,85,1600,,
