Repository: Bashayer199/data

File: data.csv (part 31 of 48)
2018-02-14 00:00:00,SLG , FTO , TiO2-c , TiO2-mp ,, Perovskite , Spiro-MeOTAD ,,,, Au,0.159,nip-mp,FALSE,FA; MA,Pb,Br; I,0.45; 2.55,PEAI,,1,Spin-coating,DMF; DMSO,4; 1,Chlorobenzene,FALSE,Unknown,Unknown,12.4,,TRUE,ISOS-L-1,Light,FALSE,Open circuit,25.0; 25.0,Air,70,1200,FALSE,85,1600,,
2019-09-02 00:00:00,SLG , FTO , TiO2-c , TiO2-mp ,, Perovskite , Spiro-MeOTAD ,,,, Au,0.09,nip-mp,FALSE,BA; MA,Pb,I,10,BAI,,1,Spin-coating,DMF; DMSO,4; 1,Chlorobenzene,FALSE,Unknown,Unknown,7.21,,TRUE,ISOS-D-1,Dark,FALSE,Open circuit,25.0; 25.0,Air,50,1440,FALSE,85,1920,,95
2017-11-08 00:00:00,SLG , FTO , TiO2-c , TiO2-mp ,, Perovskite , Spiro-MeOTAD ,,,, Au,0.09,nip-mp,FALSE,MA,Pb,I,3,Acetate,1.6,1,Spin-coating,DMF,1,Unknown,FALSE,Unknown,Unknown,,,TRUE,ISOS-L-1,Solar simulator,FALSE,Open circuit,25.0; 25.0,Air,40,11,FALSE,85,#DIV/0!,,
2017-02-23 00:00:00,SLG , FTO , TiO2-c , TiO2-mp ,, Perovskite , Spiro-MeOTAD ,,,, Au,0.16,nip-mp,FALSE,Cs; FA; MA,Pb,Br; I,0.51; 2.49,,,1,Spin-coating,DMF; DMSO,4; 1,Chlorobenzene,FALSE,Unknown,Unknown,18.4,,TRUE,ISOS-L-1I,White LED,FALSE,MPPT,20.0; 20.0,N2,0,90,TRUE,85,120,,
2019-06-20 00:00:00,SLG , FTO , TiO2-c , TiO2-mp ,, Perovskite , Spiro-MeOTAD ,,,, Au,0.095,nip-mp,FALSE,FA; MA | (C6H13NH3),Pb | Pb,Br; I | I,0.24; 2.76 | 4,C6Br; Cl,1.56,2,Spin-coating >> Spin-coating,DMF; DMSO >> IPA,8; 1 >> 1,Diethyl ether,TRUE,Unknown,Unknown,,,TRUE,ISOS-L-1,Solar simulator,FALSE,MPPT,25.0; 25.0,Air,,500,FALSE,85,#DIV/0!,,
2016-09-15 00:00:00,SLG , FTO , TiO2-c , TiO2-mp ,, Perovskite , Spiro-MeOTAD ,,,, Au,0.1,nip-mp,FALSE,MA,Pb,I,3,,1.6,2,Spin-coating >> CBD,DMF >> IPA,1 >> 1,Unknown,FALSE,Unknown,Unknown,16.3,,TRUE,ISOS-L-1I,White LED,FALSE,MPPT,25.0; 25.0,N2,0,16,FALSE,85,21.33333333,,
2016-09-05 00:00:00,SLG , FTO , TiO2-c , TiO2-mp ,, Perovskite , Spiro-MeOTAD ,,,, Au,0.16,nip-mp,FALSE,MA,Pb,I,3,,1.6,1,Spin-coating,DMSO,1,Toluene,FALSE,Unknown,Unknown,14.49,,TRUE,ISOS-D-1,Dark,FALSE,Open circuit,25.0; 25.0,Air,60,2880,FALSE,85,3840,,
2016-09-05 00:00:00,SLG , FTO , TiO2-c , TiO2-mp ,, Perovskite , Spiro-MeOTAD ,,,, Au,0.16,nip-mp,FALSE,FA; MA,Pb,I,3,,,1,Spin-coating,DMSO,1,Toluene,FALSE,Unknown,Unknown,13.62,,TRUE,ISOS-D-1,Dark,FALSE,Open circuit,25.0; 25.0,Air,60,2880,FALSE,85,3840,,
2016-09-05 00:00:00,SLG , FTO , TiO2-c , TiO2-mp ,, Perovskite , Spiro-MeOTAD ,,,, Au,0.16,nip-mp,FALSE,FA; MA,Pb,I,4,,,1,Spin-coating,DMSO,1,Toluene,FALSE,Unknown,Unknown,14.23,,TRUE,ISOS-D-1,Dark,FALSE,Open circuit,25.0; 25.0,Air,60,2880,FALSE,85,3840,,
2017-03-20 00:00:00,SLG , FTO , TiO2-c , TiO2-mp ,, Perovskite , Spiro-MeOTAD ,,,, Au,0.09,nip-mp,FALSE,Cs; MA,Pb,I,3,,1.59,1,Spin-coating,DMSO; GBL,3; 7,Chlorobenzene,FALSE,Unknown,Unknown,17.5,,TRUE,ISOS-D-2,Dark,FALSE,Open circuit,85.0; 85.0,Air,,1,FALSE,85,1.333333333,,
2018-01-31 00:00:00,SLG , FTO , TiO2-c , TiO2-mp ,, Perovskite , Spiro-MeOTAD ,,,, Au,0.12,nip-mp,FALSE,Cs,Pb,Br; I,2.8; 0.2,,2.35,2,Spin-coating >> CBD,DMF >> IPA,1 >> 1,Unknown,FALSE,Unknown,Unknown,3.83,,TRUE,ISOS-D-1I,Dark,FALSE,Open circuit,25.0; 25.0,N2,0,144,FALSE,85,192,,
2018-08-13 00:00:00,SLG , FTO , TiO2-c , TiO2-mp ,, Perovskite , Spiro-MeOTAD ,,,, Au,0.09,nip-mp,FALSE,Cs; FA,Pb,Br; I,0.45; 2.55,BE2PbI4,1.625,1,Spin-coating,DMF; DMSO,4; 1,Chlorobenzene,FALSE,Unknown,Unknown,19.24,18.69,TRUE,ISOS-D-1,Dark,FALSE,Open circuit,25.0; 25.0,Air,50,1600,FALSE,85,2133.333333,,90
2017-12-02 00:00:00,SLG , FTO , TiO2-c , TiO2-mp ,, Perovskite , Spiro-MeOTAD ,,,, Au,0.1,nip-mp,FALSE,Cs; FA,Pb,Br; I,0.32; 2.68,SCN,,1,Spin-coating,DMF; DMSO,,Chlorobenzene,FALSE,Unknown,Unknown,17,,TRUE,ISOS-D-1,Dark,FALSE,Open circuit,25.0; 25.0,Air,60,1080,FALSE,85,1440,,85
2018-08-01 00:00:00,SLG , FTO , TiO2-c , TiO2-mp ,, Perovskite , Spiro-MeOTAD ,,,, Au,0.09,nip-mp,FALSE,MA,Pb,I,3,Zn,1.6,1,Spin-coating,DMF; DMSO,4; 1,Chlorobenzene,FALSE,Unknown,Unknown,,,TRUE,ISOS-D-2,Dark,FALSE,Open circuit,60.0; 60.0,Air,10,100,FALSE,85,#DIV/0!,,
2018-08-01 00:00:00,SLG , FTO , TiO2-c , TiO2-mp ,, Perovskite , Spiro-MeOTAD ,,,, Au,0.09,nip-mp,FALSE,MA,Pb,I,3,Mn,1.6,1,Spin-coating,DMF; DMSO,4; 1,Chlorobenzene,FALSE,Unknown,Unknown,,,TRUE,ISOS-D-2,Dark,FALSE,Open circuit,60.0; 60.0,Air,10,100,FALSE,85,#DIV/0!,,
2018-09-21 00:00:00,SLG , FTO , TiO2-c , TiO2-mp ,, Perovskite , Spiro-MeOTAD ,,,, Au,0.09,nip-mp,FALSE,FA; MA,Pb,Br; I,0.45; 2.55,PLMF,,1,Spin-coating,DMF; DMSO,4; 1,Chlorobenzene,FALSE,Unknown,Unknown,19.17,,TRUE,ISOS-D-1,Dark,FALSE,Open circuit,25.0; 25.0,Air,40,1000,FALSE,85,1333.333333,,85
2019-02-27 00:00:00,SLG , FTO , TiO2-c , TiO2-mp ,, Perovskite , Spiro-MeOTAD ,,,, Au,0.1,nip-mp,FALSE,Cs; FA; MA,Pb,Br; I,0.51; 2.49,,1.6,1,Spin-coating,DMF; DMSO,4; 1,Chlorobenzene,FALSE,Unknown,Unknown,19.17,18.1,TRUE,ISOS-D-1,Dark,FALSE,Open circuit,25.0; 25.0,Air,50,720,FALSE,85,960,,
2017-08-07 00:00:00,SLG , FTO , TiO2-c , TiO2-mp ,, Perovskite , Spiro-MeOTAD ,,,, Au,0.1,nip-mp,FALSE,FA; MA,Pb,Br; I,0.51; 2.49,,1.62,1,Spin-coating,DMF; DMSO,4; 1,Chlorobenzene,FALSE,Unknown,Unknown,17.27,15.31,TRUE,ISOS-D-1,Dark,FALSE,Open circuit,25.0; 25.0,Air,30,600,FALSE,85,800,,
2016-12-29 00:00:00,SLG , FTO , TiO2-c , TiO2-mp ,, Perovskite , Spiro-MeOTAD ,,,, Au,0.12,nip-mp,FALSE,MA,Pb,I,3,Thiourea,1.6,1,Spin-coating,DMF,1,Ethyl acetate,FALSE,Unknown,Unknown,18.46,,TRUE,ISOS-D-1,Dark,FALSE,Open circuit,25.0; 25.0,Air,50,1200,FALSE,85,1600,,
2019-04-07 00:00:00,SLG , FTO , TiO2-c , TiO2-mp ,, Perovskite , Spiro-MeOTAD ,,,, Au,0.06,nip-mp,FALSE,MA,Pb,I,3,TBP,1.6,2,Spin-coating >> Spin-coating,DMF; DMSO >> IPA,4; 1 >> 1,Unknown,FALSE,Unknown,Unknown,17.06,,TRUE,ISOS-D-1,Dark,FALSE,Open circuit,25.0; 25.0,Air,45,500,FALSE,85,666.6666667,,
2019-01-21 00:00:00,SLG , FTO , TiO2-c , TiO2-mp ,, Perovskite , Spiro-MeOTAD ,,,, Au,0.1,nip-mp,FALSE,MA,Pb,I,3,Eu-pyP,1.6,1,Spin-coating,DMF; DMSO,9; 1,Diethyl ether,FALSE,Unknown,Unknown,18.13,16.98,TRUE,ISOS-L-2,Light,FALSE,Open circuit,85.0; 85.0,Air,45,150,FALSE,85,200,,
2019-11-08 00:00:00,SLG , FTO , TiO2-c , TiO2-mp ,, Perovskite , Spiro-MeOTAD ,,,, Au,0.16,nip-mp,FALSE,Cs; FA; MA,Pb,Br; I,0.45; 2.55,,,1,Spin-coating,DMF; DMSO,4; 1,Chlorobenzene,FALSE,Unknown,Unknown,18.5,,TRUE,ISOS-D-1,Dark,FALSE,Open circuit,nan; nan,Air,50,300,FALSE,85,400,,
2018-08-03 00:00:00,SLG , FTO , TiO2-c , TiO2-mp ,, Perovskite , Spiro-MeOTAD ,,,, Au,0.16,nip-mp,FALSE,MA,Pb,I,3,,1.6,2,Spin-coating >> Spin-coating,Ethanol; H2O >> Chlorobenzene; Tert-butanol,1; 1 >> 1; 1,Unknown,FALSE,Unknown,Unknown,6.23,,TRUE,ISOS-D-1,Dark,FALSE,Open circuit,25.0; 25.0,Air,10,720,FALSE,85,960,,
2017-08-21 00:00:00,SLG , FTO , TiO2-c , TiO2-mp ,, Perovskite , Spiro-MeOTAD ,,,, Au,0.1,nip-mp,FALSE,FA; MA,Pb,Br; I,0.45; 2.55,,,1,Spin-coating,DMF; DMSO,4; 1,Chlorobenzene,FALSE,Unknown,Unknown,19.2,,TRUE,ISOS-D-1,Dark,FALSE,Open circuit,20.0; 20.0,Air,25,960,FALSE,85,1280,,
2018-12-27 00:00:00,SLG , FTO , TiO2-c , TiO2-mp ,, Perovskite , Spiro-MeOTAD ,,,, Au,0.12,nip-mp,FALSE,MA,Pb,I,3,PEAI,1.6,1,Spin-coating,DMF; GBL,3; 7,Diethyl ether,FALSE,Unknown,Unknown,16.73,16.01,TRUE,ISOS-L-1I,Tungsten,FALSE,Open circuit,25.0; 25.0,Dry air,,500,FALSE,85,666.6666667,,
2019-01-19 00:00:00,SLG , FTO , TiO2-c , TiO2-mp ,, Perovskite , Spiro-MeOTAD ,,,, Au,0.16,nip-mp,FALSE,(PDMA); FA,Pb,I,10,,2.42,1,Spin-coating,DMF; DMSO,9; 1,Unknown,FALSE,Unknown,Unknown,6.46,,TRUE,ISOS-L-2,White LED,FALSE,Open circuit,60.0; 60.0,Dry air,,1440,FALSE,85,1920,,
2020-02-21,SLG , FTO , TiO2-c , TiO2-mp ,, Perovskite , Spiro-MeOTAD ,,,, Au,0.09,nip-mp,FALSE,MA,Pb; Sr,I,3,nan,nan,2,Spin-coating >> Spin-coating,DMSO; Acetonitrile >> IPA,7; 3 >> 1,Unknown,FALSE,Unknown,Unknown,,,TRUE,ISOS-D-1,Dark,FALSE,Open circuit,15; 25,Air,37.5,504,FALSE,85,#DIV/0!,,
2018-12-04 00:00:00,SLG , ITO , TiO2-c , TiO2-mp ,, Perovskite , Spiro-MeOTAD ,,,, Au,0.16,nip-mp,FALSE,Cs; FA; MA,Pb,Br; I,0.51; 2.49,,,1,Spin-coating,DMF; DMSO,4; 1,Chlorobenzene,FALSE,Unknown,Unknown,19.9,,TRUE,ISOS-L-1I,White LED,FALSE,MPPT,25.0; 25.0,N2,0,300,FALSE,85,400,,
2017-08-18 00:00:00,SLG , FTO , TiO2-c , Zn2SnO4-mp ,, Perovskite , Spiro-MeOTAD ,,,, Au,0.1,nip,FALSE,MA,Pb,I,3,,1.6,1,Spin-coating,DMF; DMSO,9; 1,Diethyl ether,FALSE,Unknown,Unknown,17.21,16.88,TRUE,ISOS-D-1I,Dark,FALSE,Open circuit,25.0; 25.0,Unknown,0,240,FALSE,85,320,,
2019-11-07 00:00:00,SLG , FTO , ZnSO , ZnSO4-mp ,, Perovskite , Spiro-MeOTAD ,,,, Au,2.06,nip,FALSE,FA; MA,Pb,Br; I,0.33; 2.67,,1.59,1,Spin-coating,DMF; DMSO,4; 1,Chlorobenzene,FALSE,Unknown,Unknown,20.26,,TRUE,ISOS-D-1,Dark,FALSE,Open circuit,30.0; 30.0,Air,10,360,FALSE,85,480,,
2018-09-10 00:00:00,SLG , FTO , ZnO, ZnO-nw , TiO2-c , Perovskite , Spiro-MeOTAD ,,,, Au,0.1,nip,FALSE,MA,Pb,I,3,,1.6,2,Spin-coating >> Spin-coating,DMF >> IPA,1 >> 1,Unknown,FALSE,Unknown,Unknown,8.14,,TRUE,ISOS-D-1,Dark,FALSE,Open circuit,25.0; 25.0,Ambient,,180,FALSE,85,240,,
2018-02-23 00:00:00,SLG , ITO , TiO2-c , TiO2-mp , TiO2-mp , Perovskite , Spiro-MeOTAD ,,,, Au,0.1,nip-mp,FALSE,Cs; FA; MA,Pb,I,3,,1.51,2,Spin-coating >> Spin-coating,DMF; DMSO >> IPA,10; 1 >> 1,Unknown,FALSE,Unknown,Unknown,,,TRUE,ISOS-L-1,Xenon,FALSE,Open circuit,25.0; 25.0,Air,30,150,FALSE,85,#DIV/0!,,
2017-11-09 00:00:00,SLG , FTO , IDIC ,,, Perovskite , Spiro-MeOTAD ,,,, Au,0.102,nip,FALSE,MA,Pb,I,3,,1.5,2,Spin-coating >> Spin-coating,DMF >> IPA,1 >> 1,Unknown,FALSE,Unknown,Unknown,19.1,16.9,TRUE,ISOS-D-1,Dark,FALSE,Open circuit,25.0; 25.0,Air,40,168,FALSE,85,224,,
2019-07-03 00:00:00,SLG , FTO , TiO2-c ,,, Perovskite , Spiro-MeTAD ,,,, Au,0.1,nip,FALSE,BA; Cs; FA; MA,Pb,Br; I,1.7; 0.83,,,1,Spin-coating,DMF; DMSO,4; 1,Unknown,FALSE,Unknown,Unknown,13.96,,TRUE,ISOS-D-1,Dark,FALSE,Open circuit,25.0; 25.0,Air,35,2400,FALSE,85,3200,,
2019-02-28 00:00:00,SLG , ITO , TiO2-c ,,, Perovskite , Spiro-OBuTAD ,,,, Au,0.4,nip,FALSE,MA,Pb,I,3,,1.6,1,Spin-coating,DMF; DMSO,7; 3,Toluene,FALSE,Unknown,Unknown,18.68,19.04,TRUE,ISOS-D-1,Dark,FALSE,Open circuit,25.0; 25.0,Air,30,480,FALSE,85,640,,
2019-02-28 00:00:00,SLG , ITO , TiO2-c ,,, Perovskite , Spiro-OEtTAD ,,,, Au,0.4,nip,FALSE,MA,Pb,I,3,,1.6,1,Spin-coating,DMF; DMSO,7; 3,Toluene,FALSE,Unknown,Unknown,20.16,,TRUE,ISOS-D-1,Dark,FALSE,Open circuit,25.0; 25.0,Air,30,480,FALSE,85,640,,
2019-06-24 00:00:00,SLG , FTO , ZnO, MgO , TiO2-mp , Perovskite , TPB(2-TPTZ) ,,,, Au,0.1,nip-mp,FALSE,MA,Pb,I,3,,1.6,2,Spin-coating >> CBD,DMF >> IPA,1 >> 1,Unknown,TRUE,Unknown,Unknown,,,TRUE,ISOS-D-1,Dark,FALSE,Open circuit,25.0; 25.0,Air,30,300,FALSE,85,#DIV/0!,,
2015-08-18 00:00:00,SLG , FTO , TiO2-c , TiO2-mp ,, Perovskite , TSHBC ,,,, Au,0.1,nip-mp,FALSE,MA,Pb,I,3,,1.6,2,Spin-coating >> CBD,DMF >> IPA,1 >> 1,Unknown,FALSE,Unknown,Unknown,12.8,9.19,TRUE,ISOS-D-1,Dark,FALSE,Open circuit,25.0; 25.0,Air,45,320,FALSE,85,426.6666667,,
2019-01-31 00:00:00,SLG , ITO , SnO2-np ,,, Perovskite , TTE-1 ,,,, Au,0.1,nip,FALSE,FA; MA,Pb,Br; I,0.15; 2.85,,,1,Spin-coating,DMF; NMP,4; 1,Diethyl ether,FALSE,Unknown,Unknown,13.68,13.31,TRUE,ISOS-D-1,Dark,FALSE,Open circuit,25.0; 25.0,Air,35,1000,TRUE,85,1333.333333,,85
2019-01-31 00:00:00,SLG , ITO , SnO2-np ,,, Perovskite , TTE-2 ,,,, Au,0.1,nip,FALSE,FA; MA,Pb,Br; I,0.15; 2.85,,,1,Spin-coating,DMF; NMP,4; 1,Diethyl ether,FALSE,Unknown,Unknown,20.04,19.77,TRUE,ISOS-D-1,Dark,FALSE,Open circuit,25.0; 25.0,Air,35,1000,TRUE,85,1333.333333,,85
2017-09-20 00:00:00,SLG , FTO , TiO2-c , TiO2-mp ,, Perovskite , Z26 ,,,, Au,0.16,nip-mp,FALSE,FA; MA,Pb,Br; I,0.45; 2.55,,,1,Spin-coating,DMF; DMSO,4; 1,Chlorobenzene,FALSE,Unknown,Unknown,20.1,19.7,TRUE,ISOS-L-1I,Light,FALSE,MPPT,25.0; 25.0,N2,0,300,FALSE,85,400,,
2017-09-20 00:00:00,SLG , FTO , TiO2-c , TiO2-mp ,, Perovskite , Z26 ,,,, Au,0.16,nip-mp,FALSE,FA; MA,Pb,Br; I,0.45; 2.55,,,1,Spin-coating,DMF; DMSO,4; 1,Chlorobenzene,FALSE,Unknown,Unknown,20.1,19.7,TRUE,ISOS-D-1,Dark,FALSE,Open circuit,25.0; 25.0,Air,30,800,FALSE,85,1066.666667,,
2017-03-27 00:00:00,SLG , FTO , TiO2-c , TiO2-mp ,, Perovskite , ZnP ,,,, Au,0.126,nip-mp,FALSE,MA,Pb,I,3,,1.6,2,Spin-coating >> CBD,DMF >> IPA,1 >> 1,Unknown,FALSE,Unknown,Unknown,17.78,15.98,TRUE,ISOS-D-1,Dark,FALSE,Open circuit,22.5; 22.5,Air,42.5,720,FALSE,85,960,,
2019-12-25 00:00:00,SLG , ITO , NiO-c ,,, Perovskite , C60 , BCP ,,, Cu,0.1,pin,FALSE,Cs; FA; MA,Pb,Br; I,0.51; 2.49,,,1,Spin-coating,Unknown,,Antisolvent,FALSE,Unknown,Unknown,19.47,19.3,TRUE,ISOS-L-2,Solar simulator,FALSE,MPPT,25.0; 25.0,Air,75,15,FALSE,85,20,,
2016-09-07 00:00:00,SLG , ITO , PEDOT:PSS ,,, Perovskite , C60 , BCP ,,, Ag,0.1,pin,FALSE,MA,Pb,I,3,,1.6,1,Spin-coating,DMF; DMSO,4; 6,Toluene,TRUE,Unknown,UV-curable epoxy,18.03,,TRUE,ISOS-D-1,Dark,FALSE,Open circuit,25.0; 25.0,Air,30,720,FALSE,85,960,,
2018-12-12,SLG , ITO , PEDOT:PSS ,,, Perovskite , C60 , BCP ,,, Al,0.0757,pin,FALSE,MA,Pb,I,3,"3,4-dihydroxybenzhydrazide; MACl",1.6,2,Spin-coating >> Spin-coating,DMF >> IPA,1 >> 1,Unknown,FALSE,Unknown,Unknown,17.58,,TRUE,ISOS-D-1,Dark,FALSE,Open circuit,25.0; 25.0,N2,0,840,FALSE,85,1120,,
2017-06-10 00:00:00,SLG , ITO , PolyTPD ,,, Perovskite , C60 , BCP ,,, Ag,0.1,pin,FALSE,MA,Pb,I,3,,1.6,1,Spin-coating,DMF; DMSO,13; 1,Toluene,FALSE,Unknown,Unknown,,17.2,TRUE,ISOS-D-1,Dark,FALSE,Open circuit,25.0; 25.0,Air,70,840,FALSE,85,#DIV/0!,,
2019-07-11 00:00:00,SLG , ITO , PTAA ,,, Perovskite , C60 , BCP ,,, Cu,0.1,pin,FALSE,MA,Pb,I,3,PCBB-OEG,1.6,2,Spin-coating >> Spin-coating,DMF; DMSO >> IPA,9; 1 >> 1,Unknown,FALSE,Unknown,Unknown,19.05,,TRUE,ISOS-D-1,Dark,FALSE,Open circuit,25.0; 25.0,Air,50,1500,FALSE,85,2000,,
2019-07-11 00:00:00,SLG , ITO , PTAA ,,, Perovskite , C60 , BCP ,,, Cu,0.1,pin,FALSE,MA,Pb,I,3,PCBB-OEG,1.6,2,Spin-coating >> Spin-coating,DMF; DMSO >> IPA,9; 1 >> 1,Unknown,FALSE,Unknown,Unknown,19.05,,TRUE,ISOS-L-1,White LED,FALSE,Open circuit,25.0; 25.0,Air,50,120,FALSE,85,160,,
2019/05/07 00:00:00,SLG , ITO , PTAA ,,, Perovskite, C60 , BCP ,,, Cu,0.01,pin,FALSE,MA,Pb,I,3,Unknown,1.6,1,Single crystal growth,GBL,1,Unknown,FALSE,Unknown,Unknown,,,TRUE,ISOS-D-1,Dark,FALSE,Open circuit,22.0; 22.0,Air,,5,FALSE,85,#DIV/0!,,
2019-05-06 00:00:00,SLG , ITO , PTAA ,,, Perovskite , C60; C70 , BCP ,,, Ag,0.1,pin,FALSE,Cs; MA,Pb,I,3,,,1,Spin-coating,DMF,1,Chlorobenzene,FALSE,Unknown,Unknown,16.9,,TRUE,ISOS-D-1,Dark,FALSE,Open circuit,25.0; 25.0,Air,45,150,FALSE,85,200,,
2018-10-12 00:00:00,SLG , ITO ,, NiO-c ,, Perovskite , PCBM-60 , BCP ,,, Ag,0.09,pin,FALSE,MA,Pb,I,3,,1.6,1,Spin-coating,DMF; DMSO,4; 1,Chlorobenzene,FALSE,Unknown,Unknown,18.21,,TRUE,ISOS-L-1I,White LED,TRUE,Open circuit,25.0; 25.0,N2,0,500,FALSE,85,666.6666667,,
2017-07-19 00:00:00,SLG , FTO , NiMgLiO ,,, Perovskite , PCBM-60 , BCP ,,, Ag,0.09,pin,FALSE,MA,Pb,I,3,,1.6,1,Spin-coating,DMSO; GBL,3; 7,Toluene,FALSE,Unknown,Unknown,17.87,,TRUE,ISOS-L-1,White LED,FALSE,Open circuit,25.0; 25.0,Air,30,50,FALSE,85,66.66666667,,
2019-03-06 00:00:00,SLG , FTO , NiO-c ,,, Perovskite , PCBM-60 , BCP ,,, Ag,0.09,pin,FALSE,MA,Pb,I,3,,1.6,1,Spin-coating,DMF; DMSO,5; 1,Unknown,TRUE,Unknown,Unknown,18.52,,TRUE,ISOS-L-1,Light,FALSE,Open circuit,25.0; 25.0,Air,30,720,FALSE,85,960,,
2019-02-13 00:00:00,SLG , FTO , NiO-c ,,, Perovskite , PCBM-60 , BCP ,,, Ag,0.85,pin,FALSE,MA,Pb,I,3,,1.62,1,Spin-coating,DMF; NMP,9; 8,Ethyl acetate; IPA,FALSE,Unknown,Unknown,18.98,,TRUE,ISOS-D-1I,Dark,FALSE,Open circuit,25.0; 25.0,Dry air,,720,FALSE,85,960,,
2019-12-04 00:00:00,PEN , ITO , NiO-c ,,, Perovskite , PCBM-60 , BCP ,,, Ag,0.1,pin,FALSE,MA,Pb,I,3,,1.6,1,Spin-coating,DMF; DMSO,9; 1,TEOS,FALSE,Unknown,Unknown,18.16,18.08,TRUE,ISOS-L-1,Light,FALSE,Open circuit,25.0; 25.0,Air,20,1000,FALSE,85,1333.333333,,85
2019-10-09 00:00:00,SLG , ITO , NiO-c , SY1 ,, Perovskite , PCBM-60 , BCP ,,, Ag,0.1,pin,FALSE,MA,Pb,I,3,,1.6,1,Spin-coating,DMF; DMSO,4; 1,Toluene,FALSE,Unknown,Unknown,16.73,,TRUE,ISOS-D-1,Dark,FALSE,Open circuit,25.0; 25.0,Air,40,216,FALSE,85,288,,
2018-11-21 00:00:00,SLG , ITO , NiO-c ,,, Perovskite , PCBM-60 , BCP ,,, Ag,0.04,pin,FALSE,MA,Pb,I,3,,1.6,1,Spin-coating,DMF; DMSO,,Chlorobenzene,FALSE,Unknown,Unknown,16.19,13.99,TRUE,ISOS-L-1,Light,FALSE,MPPT,25.0; 25.0,Air,30,720,FALSE,85,960,,
2019-06-04 00:00:00,SLG , FTO , PEDOT:PSS ,,, Perovskite , PCBM-60 , BCP ,,, Ag,0.1,pin,FALSE,FA; MA,Pb; Sn,I,3,,,1,Spin-coating,DMF; DMSO,1; 2,Anisole,FALSE,Unknown,Unknown,11.81,11.59,TRUE,ISOS-D-1I,Dark,FALSE,Open circuit,25.0; 25.0,N2,0,120,FALSE,85,160,,
2018-03-27 00:00:00,SLG , ITO , PEDOT:PSS , V2O5,, Perovskite , PCBM-60 , BCP ,,, Ag ,0.07,pin,FALSE,Cs; FA; MA,Pb,Br; I,0.54; 2.46,,,1,Spin-coating,DMSO; GBL,3; 7,Chlorobenzene,FALSE,Unknown,Unknown,15.39,,TRUE,ISOS-D-1,Dark,FALSE,Open circuit,25.0; 25.0,Ambient,,240,FALSE,85,320,,
2017-07-14 00:00:00,SLG , ITO , PEDOT:PSS ,,, Perovskite , PCBM-60 , BCP ,,, Ag,0.1,pin,FALSE,MA,Pb,I,3,HPA,1.59,1,Spin-coating,DMF,1,Unknown,FALSE,Unknown,Unknown,13.68,13.41,TRUE,ISOS-L-1,White LED,FALSE,Open circuit,25.0; 25.0,N2; O2,0,10,FALSE,85,13.33333333,,
2018-02-20 00:00:00,SLG , ITO , PEDOT:PSS ,,, Perovskite , PCBM-60 , BCP ,,, Ag,0.09,pin,FALSE,MA,Pb,I,3,,1.6,1,Spin-coating,DMF,1,Unknown,FALSE,Unknown,Unknown,,17.5,TRUE,ISOS-D-1,Dark,FALSE,Open circuit,25.0; 25.0,Air,35,144,FALSE,85,#DIV/0!,,
2016-07-14 00:00:00,SLG , ITO , PEDOT:PSS ,,, Perovskite , PCBM-60 , BCP ,,, Au,0.1,pin,FALSE,MA,Pb,I,3,PTB7,1.6,2,Spin-coating >> Spin-coating,DMF >> IPA,1 >> 1,Unknown,FALSE,Unknown,Unknown,14.4,,TRUE,ISOS-D-1I,Dark,FALSE,Open circuit,25.0; 25.0,N2,0,920,FALSE,85,1226.666667,,
2020-01-23,SLG , ITO , PEDOT:PSS ,,, Perovskite , PCBM-60 , BCP ,,, Ag,0.08,pin,FALSE,(PBA); BA; MA,Pb,I,13,Undoped,1.65,1,Spin-coating,DMF; DMSO,9; 1,Unknown,FALSE,Unknown,Unknown,15.4,15.4,TRUE,ISOS-L-1I,White LED,FALSE,Open circuit,25; 25,N2,,720,FALSE,85,960,,80
2020-01-23,SLG , ITO , PEDOT:PSS ,,, Perovskite , PCBM-60 , BCP ,,, Ag,0.08,pin,FALSE,(PBA); BA; MA,Pb,I,13,Undoped,1.65,1,Spin-coating,DMF; DMSO,9; 1,Unknown,FALSE,Unknown,Unknown,16,16,TRUE,ISOS-L-1I,White LED,FALSE,Open circuit,25; 25,N2,,720,FALSE,85,960,,80
2019-12-23 00:00:00,SLG , ITO , PTAA ,,, Perovskite , PCBM-60 , BCP ,,, Ag,0.1,pin,FALSE,(BDA); MA,Pb,I,16,NH4SCN,,1,Spin-coating,DMF,1,Unknown,FALSE,Unknown,Unknown,12.76,14.53,TRUE,ISOS-D-1,Dark,FALSE,Open circuit,25.0; 25.0,Air,50,900,FALSE,85,1200,,
2019-01-24 00:00:00,SLG , ITO , PTPD ,,, Perovskite , PCBM-60 , BCP ,,, Ag,0.07,pin,FALSE,Cs; FA,Pb,I,3,,,2,Spin-coating >> Spin-coating,DMF; DMSO >> IPA,1; 0.79 >> 1,Toluene,TRUE,Unknown,Unknown,16.85,16.54,TRUE,ISOS-L-2,Xenon,FALSE,Open circuit,60.0; 60.0,Air,60,300,FALSE,85,400,,
2020-04-14,SLG , ITO , PTAA , PFN ,, Perovskite , PCBM-60 , BCP ,,, Cu ,,pin,FALSE,MA,Pb,I,3,nan,1.59,1,Spin-coating,DMF; DMSO,8.9; 1.1,Diethyl ether,FALSE,Unknown,Unknown,18.8,18.8,TRUE,ISOS-L-1,White LED,FALSE,MPPT,nan; nan,Air,45,80,FALSE,85,106.6666667,,
2019-07-31,SLG , ITO , P3CT-N ,,, Perovskite , PCBM-60 , Bphen ,,, Ag,0.09,pin,FALSE,MA,Pb,I,3,nan,1.6,1,Spin-coating,DMF; DMSO,4; 1,Chlorobenzene,FALSE,Unknown,Unknown,20.01,,TRUE,ISOS-D-2I,Dark,FALSE,Open circuit,85.0; 85.0,N2,,200,FALSE,85,266.6666667,,
2018-08-11 00:00:00,SLG , ITO , PEDOT:PSS ,,, Perovskite , PCBM-60 , C60 , BCP ,, Ag,0.0314,pin,FALSE,Cs; FA; MA,Pb; Sn,Br; I,0.5; 2.5,,1.29,1,Spin-coating,DMSO; GBL,3; 7,Toluene,FALSE,Unknown,Unknown,,10.45,TRUE,ISOS-D-1,Dark,FALSE,Open circuit,25.0; 25.0,Air,35,120,FALSE,85,#DIV/0!,,
2020-04-07,SLG , ITO ,,,, Perovskite , PCBM-60 , C60 , BCP ,, Ag,0.1,pin,FALSE,MA,Pb,I,3,Undoped,nan,1,Spin-coating,DMF; DMSO,7.7; 1,Chlorobenzene,FALSE,Unknown,Unknown,20.07,,TRUE,ISOS-D-1,Dark,FALSE,Open circuit,nan; nan,N2,0,500,FALSE,85,666.6666667,,
2018-08-29,SLG , ITO , PEDOT:PSS ,,, Perovskite , PCBM-60 , Ca ,,, Al,0.1,pin,FALSE,MA,Pb,I,3,PCBM-60,1.6,2,Spin-coating >> Spin-coating,DMF >> IPA,1 >> 1,Unknown,FALSE,Unknown,Unknown,8.98,,TRUE,ISOS-D-1,Dark,FALSE,Open circuit,25.0; 25.0,N2,3.2,504,FALSE,85,672,,
2019-10-22 00:00:00,SLG , FTO , TiO2-c , TiO2-mp , Al2O3-c , Perovskite ,,,,, Carbon,0.08,nip-mp-carbon,FALSE,MA,Pb,I,3,g-C3N4,1.6,1,Spin-coating,DMF; DMSO,1; 9,Chlorobenzene,FALSE,Unknown,Unknown,14.34,,TRUE,ISOS-D-1,Dark,FALSE,Open circuit,25.0; 25.0,Ambient,,360,FALSE,85,480,,
2019-03-12 00:00:00,SLG , FTO , TiO2-c ,,, Perovskite ,,,,, Carbon,0.1,nip,FALSE,Cs,Pb,Br,3,,,6,Evaporation >> Evaporation >> Evaporation >> Evaporation >> Evaporation >> Evaporation,none >> none >> none >> none >> none >> none,1 >> 1 >> 1 >> 1 >> 1 >> 1,Unknown,FALSE,Unknown,Unknown,10.17,,TRUE,ISOS-D-1,Dark,FALSE,Open circuit,25.0; 25.0,Air,45,3000,FALSE,85,4000,,
2019-11-03,SLG , FTO , TiO2-c ,,, Perovskite ,,,,, Carbon,0.09,nip,FALSE,Cs,Pb,Br,3,nan,2.31,2,Spin-coating >> Spin-coating,DMF; DMSO >> H2O; Methanol,9; 1 >> 1; 5,Unknown,FALSE,Unknown,Unknown,8.11,7.28,TRUE,ISOS-D-2,Dark,FALSE,Open circuit,70; 70,Air,40,600,FALSE,85,800,,
2019-03-29 00:00:00,SLG , FTO , ZnO-np ,,, Perovskite ,,,,, Carbon,0.1,nip,FALSE,MA,Pb,I,3,,1.6,2,Spin-coating >> CBD,DMF; DMSO >> IPA,9; 1 >> 1,Unknown,FALSE,Unknown,Unknown,12.81,,TRUE,ISOS-D-1,Dark,FALSE,Open circuit,25.0; 25.0,Air,55,1200,FALSE,85,1600,,
2019-03-29 00:00:00,SLG , FTO , ZnO-np ,,, Perovskite ,,,,, Carbon,0.1,nip,FALSE,MA,Pb,I,3,NH4Cl,1.6,2,Spin-coating >> CBD,DMF; DMSO >> IPA,9; 1 >> 1,Unknown,FALSE,Unknown,Unknown,13.62,,TRUE,ISOS-D-1,Dark,FALSE,Open circuit,25.0; 25.0,Air,55,1200,FALSE,85,1600,,
2019-05-15 00:00:00,SLG , FTO , TiO2-c , TiO2-mp ,, Perovskite ,,,,, Carbon,0.07,nip-mp-carbon,FALSE,Cs; FA; MA,Pb,Br; I,0.51; 2.49,,,1,Spin-coating,DMF; DMSO,4; 1,Chlorobenzene,FALSE,Unknown,Unknown,10.97,,TRUE,ISOS-D-1,Dark,FALSE,Open circuit,25.0; 25.0,Air,60,1000,FALSE,85,1333.333333,,85
2019-05-15 00:00:00,SLG , FTO , TiO2-c , TiO2-mp ,, Perovskite ,,,,, Carbon,0.07,nip-mp-carbon,FALSE,Cs; FA; MA,Pb,Br; I,0.51; 2.49,TBA,,1,Spin-coating,DMF; DMSO,4; 1,Chlorobenzene,FALSE,Unknown,Unknown,12,,TRUE,ISOS-D-1,Dark,FALSE,Open circuit,25.0; 25.0,Air,60,1000,FALSE,85,1333.333333,,85
2019-05-15 00:00:00,SLG , FTO , TiO2-c , TiO2-mp ,, Perovskite ,,,,, Carbon,0.07,nip-mp-carbon,FALSE,Cs; FA; MA,Pb,Br; I,0.51; 2.49,TBA,,1,Spin-coating,DMF; DMSO,4; 1,Chlorobenzene,FALSE,Unknown,Unknown,10.17,,TRUE,ISOS-D-1,Dark,FALSE,Open circuit,25.0; 25.0,Air,60,1000,FALSE,85,1333.333333,,85
2019-05-15 00:00:00,SLG , FTO , TiO2-c , TiO2-mp ,, Perovskite ,,,,, Carbon,0.07,nip-mp-carbon,FALSE,Cs; FA; MA,Pb,Br; I,0.51; 2.49,TBA,,1,Spin-coating,DMF; DMSO,4; 1,Chlorobenzene,FALSE,Unknown,Unknown,9.4,,TRUE,ISOS-D-1,Dark,FALSE,Open circuit,25.0; 25.0,Air,60,1000,FALSE,85,1333.333333,,85
2019-12-02 00:00:00,SLG , FTO , TiO2-c , TiO2-mp ,, Perovskite ,,,,, Carbon,0.132,nip-mp-carbon,FALSE,Cs; FA; MA,Pb,Br; I,0.48; 2.52,,,1,Spin-coating,DMF; DMSO,4; 1,Chlorobenzene,FALSE,Unknown,Unknown,12.5,8.77,TRUE,ISOS-D-1,Dark,FALSE,Open circuit,25.0; 25.0,Air,45,1000,FALSE,85,1333.333333,,85
2018-11-29,SLG , FTO , TiO2-c , TiO2-mp ,, Perovskite ,,,,, Carbon,0.1,nip-mp-carbon,FALSE,MA,Pb,I,3,nan,1.6,1,Spin-coating,DMF; DMSO,2.3; 1,Chlorobenzene,FALSE,Unknown,Unknown,11.37,7.69,TRUE,ISOS-D-1,Dark,FALSE,Open circuit,nan; nan,Air,25,2000,FALSE,85,2666.666667,,
2017-03-31 00:00:00,SLG , FTO , TiO2-c , ZrO2-mp , NiO-mp , Perovskite ,,,,, Carbon,0.1,nip-mp-carbon,FALSE,MA,Pb,I,3,,1.6,1,Drop-infiltration,DMF; DMSO,9; 1,N2,FALSE,Unknown,Unknown,,,TRUE,ISOS-D-1,Dark,FALSE,Open circuit,25.0; 25.0,Air,,1000,FALSE,85,#DIV/0!,,85
2018-01-29 00:00:00,SLG , FTO , TiO2-c , ZrO2-mp , TiO2-mp , Perovskite ,,,,, Carbon,0.8,nip-mp-carbon,FALSE,MA,Pb,I,3,Benzoic acid hydroiodide,1.6,1,Drop-infiltration,Ethanol; GBL,1; 4,Unknown,FALSE,Unknown,Unknown,15.6,,TRUE,ISOS-L-1,Xenon,FALSE,MPPT,25.0; 25.0,Air,,100,FALSE,85,133.3333333,,
2019-01-09 00:00:00,SLG , FTO , SnO2-QDs ,,, Perovskite , CsBiBr3-QDs ,,,, Carbon,0.1,nip-mp-carbon,FALSE,Cs,Pb,Br,3,,2.3,2,Spin-coating >> Spin-coating,DMF >> Methanol,1 >> 1,Unknown,FALSE,Unknown,Unknown,10,,TRUE,ISOS-D-1,Dark,FALSE,Open circuit,25.0; 25.0,Air,80,240,FALSE,85,320,,
2019-01-09 00:00:00,SLG , FTO , SnO2-QDs ,,, Perovskite , CsCuBr3-QDs ,,,, Carbon,0.1,nip-mp-carbon,FALSE,Cs,Pb,Br,3,,2.3,2,Spin-coating >> Spin-coating,DMF >> Methanol,1 >> 1,Unknown,FALSE,Unknown,Unknown,9.34,,TRUE,ISOS-D-2I,Dark,FALSE,Open circuit,80.0; 80.0,N2,0,240,FALSE,85,320,,
2019-10-18 00:00:00,SLG , FTO , TiO2-c , TiO2-mp ,, Perovskite , CsPbI3-np ,,,, Carbon,0.09,nip-mp-carbon,FALSE,Cs | Cs,Pb | Pb,Br | I,3 | 3,,2.3,2,Spin-coating >> Spin-coating,DMF >> Methanol,1 >> 1,Unknown,FALSE,Unknown,Unknown,9.45,,TRUE,ISOS-D-1,Dark,FALSE,Open circuit,25.0; 25.0,Air,80,912,FALSE,85,1216,,
2019-10-28 00:00:00,SLG , ITO , PTAA ,,, Perovskite , Ti ,,,, Cu,0.1,pin,FALSE,MA,Pb,I,3,CQD,1.6,2,Spin-coating >> Spin-coating,DMF; DMSO >> IPA,4; 1 >> 1,Unknown,FALSE,Unknown,Unknown,19.17,,TRUE,ISOS-D-1,Dark,FALSE,Open circuit,20.0; 20.0,Air,30,480,FALSE,85,640,,
2016-10-21 00:00:00,SLG , FTO , PEDOT:PSS ,,, Perovskite , DMEC-60 , LiF ,,, Al,0.07,pin,FALSE,MA,Pb,I,3,Undoped,1.6,2,Spin-coating >> Gas reaction,DMF >> none,1 >> 1,Unknown,TRUE,SLG,Unknown,15.2,,TRUE,ISOS-L-1,Solar simulator,FALSE,Open circuit,25.0; 25.0,Air,,192,FALSE,85,256,,
2016-10-21 00:00:00,SLG , FTO , PEDOT:PSS ,,, Perovskite , DMEC-70 , LiF ,,, Al,0.07,pin,FALSE,MA,Pb,I,3,Undoped,1.6,2,Spin-coating >> Gas reaction,DMF >> none,1 >> 1,Unknown,TRUE,SLG,Unknown,16.4,,TRUE,ISOS-L-1,Solar simulator,FALSE,Open circuit,25.0; 25.0,Air,,192,FALSE,85,256,,
2018-12-13 00:00:00,SLG , ITO , PEDOT:PSS ,,, Perovskite , PCBM-60 , LiF ,,, Al,0.05,pin,FALSE,BA; MA,Pb,I,13,,,1,Spin-coating,Dimethylacetamide,1,Unknown,FALSE,Unknown,Unknown,12.15,,TRUE,ISOS-L-1I,Light,FALSE,Open circuit,25.0; 25.0,Unknown,,330,FALSE,85,440,,
2018-01-04 00:00:00,SLG , FTO , SnO2-np ,,, Perovskite , EH44 , MoO3 ,,, Al,0.1,nip,FALSE,Cs; FA; MA,Pb,Br; I,0.54; 2.46,,,1,Spin-coating,DMF; DMSO,4; 23,Chlorobenzene,FALSE,Unknown,Unknown,12.19,,TRUE,ISOS_L_1,Solar simulator,FALSE,Passive resistance,30.0; 30.0,Air,20,160,FALSE,85,213.3333333,,
2019-06-28 00:00:00,SLG , ITO , ZnO-np , SnO2-np ,, Perovskite , H-Z2 , MoO3 ,,, Ag,0.04,nip,FALSE,Cs,Pb,Br; I,1; 2,,1.92,1,Spin-coating,DMF; DMSO,1; 9,Unknown,FALSE,Unknown,Unknown,14.4,,TRUE,ISOS-L-1I,Light,FALSE,Open circuit,25.0; 25.0,N2,0,350,FALSE,85,466.6666667,,
2019-03-30 00:00:00,SLG , ITO , SnO2-np ,,, Perovskite , Spiro-MeOTAD , MoO3 ,,, Ag,0.075,nip,FALSE,Cs,Pb,Br; I,1; 2,,,1,Spin-coating,DMSO,1,Unknown,FALSE,Unknown,Unknown,13.5,,TRUE,ISOS-D-1I,Dark,FALSE,Open circuit,25.0; 25.0,N2,0,1440,FALSE,85,1920,,
2019-03-28 00:00:00,SLG , ITO , CPTA ,,, Perovskite , Spiro-MeOTAD , MoO3 ,,, Au,0.05,nip,FALSE,MA,Pb,I,3,,1.6,1,Spin-coating,Methylammonium acetate,1,Unknown,FALSE,Unknown,Unknown,19.88,20.05,TRUE,ISOS-L-1,Light,FALSE,Open circuit,25.0; 25.0,Air,35,800,FALSE,85,1066.666667,,
2019-06-07 00:00:00,SLG , FTO , SnO2-np ,,, Perovskite , Spiro-MeOTAD , MoO3 ,,, Ag,0.06,nip,FALSE,Cs,Pb,Br; I,1; 2,Zn,1.88,1,Spin-coating,DMSO,1,Unknown,TRUE,Cover glass-QDs,Epoxy,12.16,,TRUE,ISOS-D-1,Dark,FALSE,Open circuit,25.0; 25.0,Air,60,500,FALSE,85,666.6666667,,
2020-05-16,SLG , ITO , SnO2-np ,,, Perovskite , Spiro-MeOTAD , MoO3 ,,, Ag,,nip,FALSE,Cs; FA; MA,Pb,Br; I,0.45; 2.55,nan,nan,1,Spin-coating,DMF; DMSO,4; 1,Chlorobenzene,FALSE,Unknown,Unknown,20.13,,TRUE,ISOS-D-1,Dark,FALSE,Open circuit,nan; nan,Unknown,,1100,FALSE,85,1466.666667,,
2018-03-22 00:00:00,SLG , FTO , TiO2-c ,,, Perovskite , Spiro-MeOTAD , MoO3 ,,, Au,0.02,nip,FALSE,MA,Pb,I,3,KCl,1.6,2,Spin-coating >> Spin-coating,DMF >> IPA,1 >> 1,Unknown,FALSE,Unknown,Unknown,17.43,17.03,TRUE,ISOS-D-1,Dark,FALSE,Open circuit,25.0; 25.0,Air,,1920,FALSE,85,2560,,
2019-01-17 00:00:00,SLG , FTO , TiO2-c ,,, Perovskite , Spiro-MeOTAD , MoO3 ,,, Ag,0.09,nip,FALSE,MA,Pb,I,3,,1.6,1,Spin-coating,DMSO; GBL,3; 7,Chlorobenzene,FALSE,Unknown,Unknown,20.18,,TRUE,ISOS-D-1,Dark,FALSE,Open circuit,25.0; 25.0,Air,20,300,FALSE,85,400,,
2016-05-04 00:00:00,SLG , FTO , TiO2-c ,,, Perovskite , Spiro-MeOTAD , MoO3 ,,, Al,0.1,nip,FALSE,MA,Pb,I,3,,1.6,2,Spin-coating >> Spin-coating,DMF >> IPA,1 >> 1,Unknown,TRUE,SLG,UV-curable epoxy,10.5,,TRUE,ISOS-L-1,Xenon,FALSE,Open circuit,25.0; 25.0,Air,,54,FALSE,85,72,,
2019-04-12 00:00:00,SLG , ITO , SnO2-np , PN4N ,, Perovskite , Spiro-MeOTAD , MoO3 ,,, Ag,0.04,nip,FALSE,Cs,Pb,Br; I,1; 2,,,1,Spin-coating,DMF; DMSO,1; 9,Unknown,FALSE,Unknown,Unknown,15.1,,TRUE,ISOS-L-1I,Light,FALSE,Open circuit,25.0; 25.0,N2,0,400,FALSE,85,533.3333333,,
2019-10-10 00:00:00,SLG , ITO , SnO2-np ,,, Perovskite , Aminothiazolium iodide , P3HT ,,, Au,0.1,nip,FALSE,Cs,Pb,Br; I,1; 2,,,1,Spin-coating,DMF; DMSO,1; 9,Unknown,FALSE,Unknown,Unknown,13.91,13.74,TRUE,ISOS-D-2,Dark,FALSE,Open circuit,80.0; 80.0,Air,65,200,FALSE,85,266.6666667,,
2019/01/23 00:00:00,SLG , ITO , VB-MeO-FDPA ,,, Perovskite , PCBM-60 , PEI ,,, Ag,0.045,pin,FALSE,MA,Pb,I,3,Cl,1.6,1,Spin-coating,DMSO; GBL,3; 7,Chlorobenzene,FALSE,Unknown,Unknown,18.7,,TRUE,ISOS-L-1I,,FALSE,Open circuit,25.0; 25.0,N2,,200,FALSE,85,266.6666667,,
2016-11-10 00:00:00,SLG , ITO , PEDOT:PSS ,,, Perovskite , PNDI-2T , PEIE ,,, Au,0.4,pin,FALSE,MA,Pb,I,3,Cl,1.6,1,Spin-coating,DMF,1,Unknown,FALSE,Unknown,Unknown,13.93,,TRUE,ISOS-D-1I,Dark,FALSE,Open circuit,25.0; 25.0,Unknown,,150,FALSE,85,200,,
2016-03-02 00:00:00,SLG , FTO , NiO-c ,,, Perovskite , PCBM-60 , PN4N ,,, Al,0.1,pin,FALSE,MA,Pb,I,3,Cl,1.6,1,Spin-coating,DMF,1,Unknown,FALSE,Unknown,Unknown,15.7,15.9,TRUE,ISOS-D-1,Dark,FALSE,Open circuit,25.0; 25.0,Air,70,1440,FALSE,85,1920,,
2017-02-16 00:00:00,SLG , FTO , NiO-c ,,, Perovskite , PCBM-60 , PN4N ,,, Ag,0.1,pin,FALSE,MA,Pb,I,3,,1.6,1,Spin-coating,DMF; DMSO,1; 2.2,Toluene,FALSE,Unknown,Unknown,18.47,,TRUE,ISOS-D-1I,Dark,FALSE,Open circuit,25.0; 25.0,N2,0,3600,FALSE,85,4800,,
2018-11-19 00:00:00,SLG , ITO , SnO2-np ,,, Perovskite , PTQ10 , PTAA ,,, Ag,0.1,nip,FALSE,FA; MA,Pb,Br; I,0.1; 2.9,Cl,1.52,2,Spin-coating >> Spin-coating,DMF; DMSO >> IPA,97; 7 >> 1,Unknown,FALSE,Unknown,Unknown,21.21,20.58,TRUE,ISOS-D-2I,Dark,FALSE,Open circuit,85.0; 85.0,N2,0,430,FALSE,85,573.3333333,,
2020-04-24,SLG , FTO , ZnO, TiO2-mp ,, Perovskite , 18-crown-6 ether , Spiro-MeOTAD ,,, Au,0.1,nip-mp,FALSE,Cs,Pb,I,3,Undoped,nan,1,Spin-coating,DMF,1,Chlorobenzene,FALSE,Unknown,Unknown,16.91,16.76,TRUE,ISOS-D-1,Dark,FALSE,Open circuit,25; 25,Air,20,2000,FALSE,85,2666.666667,,
2019-03-06 00:00:00,SLG , FTO , SnO2-c ,,, Perovskite , 1_adamantylamine hydrochloride , Spiro-MeOTAD ,,, Au,0.16,nip,FALSE,Cs; FA; MA,Pb,Br; I,0.369; 2.631,Cl,,1,Spin-coating,DMF; DMSO,4; 1,Chlorobenzene,FALSE,Unknown,Unknown,21.2,,TRUE,ISOS-L-1,Xenon,FALSE,MPPT,25.0; 25.0,Ambient,,700,FALSE,85,933.3333333,,
2018-04-17 00:00:00,SLG , FTO , TiO2-c , TiO2-mp ,, Perovskite , AQ310 , Spiro-MeOTAD ,,, Ag,0.09,nip-mp,FALSE,FA; MA,Pb,Br; I,0.45; 2.55,,1.6,1,Spin-coating,DMF; DMSO,4; 1,Chlorobenzene,FALSE,Unknown,Unknown,19.66,19.19,TRUE,ISOS-D-1,Dark,FALSE,Open circuit,25.0; 25.0,Air,30,504,FALSE,85,672,,
2018-05-11 00:00:00,SLG , FTO , TiO2-c , TiO2-mp ,, Perovskite , Polystyrene , Spiro-MeOTAD ,,, Ag,0.12,nip-mp,FALSE,Cs; FA; MA,Pb,Br; I,0.49; 2.51,,,1,Spin-coating,DMF; DMSO,4; 1,Chlorobenzene,FALSE,Unknown,Unknown,20.46,20.22,TRUE,ISOS-D-1I,Dark,FALSE,Open circuit,25.0; 25.0,Unknown,,1440,TRUE,85,1920,,90
2019-03-28 00:00:00,SLG , FTO , TiO2-c , TiO2-mp ,, Perovskite , POSS-NH2 , Spiro-MeOTAD ,,, Au,0.2,nip-mp,FALSE,MA,Pb,I,3,,1.6,1,Spin-coating,DMF; DMSO,4; 1,Chlorobenzene,FALSE,Unknown,Unknown,16.01,12.92,TRUE,ISOS-D-1,Dark,FALSE,Open circuit,25.0; 25.0,Ambient,,2160,FALSE,85,2880,,
2019-06-20 00:00:00,SLG , FTO , SnO2-np ,,, Perovskite , PTAA , Spiro-MeOTAD ,,, Au,0.1,nip,FALSE,FA; MA,Pb,Br; I,0.45; 2.55,,1.57,1,Spin-coating,DMF; DMSO,4; 1,Chlorobenzene,FALSE,Unknown,Unknown,16.58,16.84,TRUE,ISOS-D-1,Dark,FALSE,Open circuit,25.0; 25.0,Air,35,720,FALSE,85,960,,
2019-06-20 00:00:00,SLG , FTO , SnO2-np ,,, Perovskite , PTAA , Spiro-MeOTAD ,,, Au,0.1,nip,FALSE,FA; MA,Pb,Br; I,0.45; 2.55,,1.57,1,Spin-coating,DMF; DMSO,4; 1,Chlorobenzene,FALSE,Unknown,Unknown,17.61,17.36,TRUE,ISOS-D-1,Dark,FALSE,Open circuit,25.0; 25.0,Air,35,720,FALSE,85,960,,
2019-06-20 00:00:00,SLG , FTO , SnO2-np ,,, Perovskite , PTAA , Spiro-MeOTAD ,,, Au,0.1,nip,FALSE,FA; MA,Pb,Br; I,0.45; 2.55,,1.57,1,Spin-coating,DMF; DMSO,4; 1,Chlorobenzene,FALSE,Unknown,Unknown,17.66,17.27,TRUE,ISOS-D-1,Dark,FALSE,Open circuit,25.0; 25.0,Air,35,720,FALSE,85,960,,
2019-06-20 00:00:00,SLG , FTO , SnO2-np ,,, Perovskite , PTAA , Spiro-MeOTAD ,,, Au,0.1,nip,FALSE,FA; MA,Pb,Br; I,0.45; 2.55,,1.57,1,Spin-coating,DMF; DMSO,4; 1,Chlorobenzene,FALSE,Unknown,Unknown,17.12,16.48,TRUE,ISOS-D-1,Dark,FALSE,Open circuit,25.0; 25.0,Air,35,720,FALSE,85,960,,
2017-07-25 00:00:00,SLG , FTO , NiMgLiO ,,, Perovskite , PCBM-60 , TiO2-c ,,, Ag,0.25,pin,FALSE,FA; MA,Pb,I,3,Cl,,2,Spin-coating >> Spin-coating,DMF; DMSO >> IPA,5; 1 >> 1,Chlorobenzene,FALSE,Unknown,Unknown,20.65,,TRUE,ISOS-L-1,Xenon,FALSE,Open circuit,25.0; 25.0,Air,40,500,FALSE,85,666.6666667,,
2018-10-23 00:00:00,SLG , ITO , P3CT-K ,,, Perovskite , PCBM-60 , ZnO ,,, Al,0.06,pin,FALSE,MA,Pb,I,3,Graphdyine,1.6,1,Spin-coating,DMF; DMSO,4; 1,Chlorobenzene,FALSE,Unknown,Unknown,21.01,,TRUE,ISOS-D-1I,Dark,FALSE,Open circuit,25.0; 25.0,N2,0,792,FALSE,85,1056,,
2017-09-15 00:00:00,SLG , FTO , TiO2-c , TiO2-mp ,, Perovskite , (OctPhO)8ZnPc ,,,, Au,0.16,nip-mp,FALSE,FA; MA,Pb,Br; I,0.51; 2.49,Undoped,,1,Spin-coating,DMF; DMSO,4; 1,Chlorobenzene,FALSE,Unknown,Unknown,7.25,,TRUE,ISOS-D-1,Dark,FALSE,Open circuit,25.0; 25.0,Air,60,168,FALSE,85,224,,
2018-02-06 00:00:00,SLG , FTO , TiO2-c , TiO2-mp ,, Perovskite ,NiO,,,, Carbon,0.16,nip-mp-carbon,FALSE,MA,Pb,I,3,,1.6,1,Spin-coating,DMF; DMSO,7; 3,Toluene,FALSE,Unknown,Unknown,13.26,,TRUE,ISOS-L-1,Light,FALSE,Open circuit,25.0; 25.0,Ambient,,800,FALSE,85,1066.666667,,
2017/03/13 00:00:00,SLG , FTO , TiO2-c , TiO2-mp , Al2O3-np , Perovskite ,,,,, MWCNTs,0.08,nip-mp,FALSE,MA,Pb,I,3,MWCNTs,1.6,3,Spin-coating >> Spin-coating >> CBD,DMF >> DMF >> Cyclohexene; IPA,1 >> 1 >> 9;1,Unknown,FALSE,Unknown,Unknown,,,TRUE,ISOS-D-2,Dark,FALSE,Open circuit,80.0; 80.0,Air,,336,FALSE,85,#DIV/0!,,
2019-05-08 00:00:00,SLG , FTO , TiO2-c ,,, Perovskite , Spiro-MeOTAD ,,,, Au,0.06,nip,FALSE,Cs; FA; MA,Pb,Br; I,0.45; 2.55,,,1,Spin-coating,DMF; DMSO,4; 1,Chlorobenzene,FALSE,Unknown,Unknown,18.72,,TRUE,ISOS-L-1,Xenon,FALSE,Open circuit,25.0; 25.0,Air,30,1,FALSE,85,1.333333333,,
2019-05-09 00:00:00,SLG , FTO , TiO2-c , TiO2-mp ,, Perovskite , PF8-TAA ,,,, Au,0.096,nip-mp,FALSE,Cs,Pb,Br; I,1; 2,,,1,Spin-coating,DMSO,1,Chlorobenzene,FALSE,Unknown,Unknown,14.73,14.2,TRUE,ISOS-L-2,Xenon,FALSE,MPPT,85.0; 85.0,Air,,1000,FALSE,85.1,1342.281879,,85.1
2020-01-29 00:00:00,SLG , FTO , SnO2-c ,,, Perovskite , Spiro-MeOTAD ,,,, Au,1.84,nip,FALSE,MA,Pb,I,3,,1.6,1,Spin-coating,DMF; DMSO,8; 1,Diethyl ether,FALSE,Unknown,Unknown,15.1,,TRUE,ISOS-D-1,Dark,FALSE,Open circuit,25.0; 25.0,Air,40,1033,FALSE,85.1,1386.577181,,85.1
2019-12-05 00:00:00,SLG , ITO , SnO2-np ,,, Perovskite , Spiro-MeOTAD ,,,, Au,0.1,nip,FALSE,FA; MA,Pb,Br; I,0.15; 2.85,,1.53,2,Spin-coating >> Spin-coating,DMF; DMSO >> IPA,9; 1 >> 1,Unknown,FALSE,Unknown,Unknown,22.2,21.2,TRUE,ISOS-L-1I,Light,FALSE,Open circuit,25.0; 25.0,Unknown,,120,FALSE,85.1,161.0738255,,
2018-03-12 00:00:00,SLG , FTO , TiO2-c ,,, Perovskite , ITIC ,,,, Au,0.09,nip,FALSE,MA,Pb,I,3,,1.6,1,Spin-coating,DMSO; GBL,7; 3,Chlorobenzene,FALSE,Unknown,Unknown,19,,TRUE,ISOS-D-1,Dark,FALSE,Open circuit,25.0; 25.0,Air,50,960,FALSE,85.2,1297.297297,,
2019-07-02 00:00:00,SLG , ITO , PEDOT:PSS ,,, Perovskite , S-acetylthiocholine chlorde , C60 , BCP ,, Ag,0.08,pin,FALSE,MA,Pb,I,3,Acetate,1.6,1,Spin-coating,DMF,1,Unknown,FALSE,Unknown,Unknown,,,TRUE,ISOS-D-1,Dark,FALSE,Open circuit,25.0; 25.0,Air,60,840,FALSE,85.2,#DIV/0!,,
2018-06-21 00:00:00,SLG , ITO , TiO2-c ,,, Perovskite , PCA-1 ,,,, Au,0.14,nip,FALSE,MA,Pb,I,3,,1.6,1,Spin-coating,DMF; DMSO,9; 1,Diethyl ether,FALSE,Unknown,Unknown,15.59,,TRUE,ISOS-D-1,Light,FALSE,Open circuit,25.0; 25.0,Air,,400,FALSE,85.25,542.3728814,,
2018-06-21 00:00:00,SLG , FTO , TiO2-c , ZnPtriazine(gly)2 ,, Perovskite , Spiro-MeOTAD ,,,, Ag,0.12,nip,FALSE,MA,Pb,I,3,H3PO2,1.6,1,Spin-coating,DMF,1,Unknown,FALSE,Unknown,Unknown,16.87,,TRUE,ISOS-D-1I,Dark,FALSE,Open circuit,25.0; 25.0,Dry air,,200,FALSE,85.3,272.1088435,,
2020-01-31 00:00:00,SLG , FTO , SnO2-np,,, Perovskite , Spiro-MeOTAD ,,,, Au,0.1,pin,FALSE,FA; MA,Pb,Br; I,0.09; 2.91,Cl,,2,Spin-coating >> Spin-coating,DMF; DMSO >> IPA,9.5; 0.5 >> 1,Unknown,FALSE,Unknown,Unknown,18.9,18.33,TRUE,ISOS-D-1,Dark,FALSE,Open circuit,25.0; 25.0,Air,,1080,FALSE,85.3,1469.387755,,86.6
2018-07-09 00:00:00,SLG , FTO , TiO2-c , TiO2-np , TiO2-mp , Perovskite , Spiro-MeOTAD ,,,, Au,0.1,nip-mp,FALSE,MA,Pb,I,3,Cl,1.598,1,Spin-coating,DMF,1,Unknown,FALSE,Unknown,Unknown,10.17,,TRUE,ISOS-D-1I,Dark,FALSE,Open circuit,25.0; 25.0,Unknown,,1008,FALSE,85.3,1371.428571,,85.3
2016-10-24 00:00:00,PAA-PEG  , Ti , PANI ,,, Perovskite , PCBM-60 , Ti-grid,,,,0.25,pin,FALSE,MA,Pb,I,3,,1.6,1,CBD,GBL,1,Unknown,FALSE,Unknown,Unknown,,,TRUE,ISOS-D-1,Dark,FALSE,Open circuit,25.0; 25.0,Air,78,165,FALSE,85.3,#DIV/0!,,
2019-10-30 00:00:00,SLG , FTO , TiO2-c , TiO2-mp ,, Perovskite , Spiro-MeOTAD ,,,, Ag,0.1,nip-mp,FALSE,Cs; FA; MA,Pb,Br; I,0.45; 2.55,,,1,Spin-coating,DMF; DMSO,4; 1,Chlorobenzene,FALSE,Unknown,Unknown,16,,TRUE,ISOS-D-1,Dark,FALSE,Open circuit,25.0; 25.0,Air,60,1440,FALSE,85.4,1972.60274,,
2018-07-26 00:00:00,SLG , FTO , TiO2-c , TiO2-mp ,, Perovskite , Spiro-MeOTAD ,,,, Ag,0.1,nip-mp,FALSE,MA,Pb,I,3,,1.6,2,Spin-coating >> CBD,DMF; DMSO >> IPA,7; 3 >> 1,Unknown,FALSE,Unknown,Unknown,14.38,,TRUE,ISOS-D-1I,Dark,FALSE,Open circuit,25.0; 25.0,Unknown,,144,FALSE,85.4,197.260274,,
2019-10-23 00:00:00,SLG , FTO , TiO2-c , TiO2-mp ,, Perovskite , Spiro-MeOTAD ,,,, Au,0.1,nip-mp,FALSE,FA,Pb,I,3,,1.48,2,Spin-coating >> Spin-coating,DMF; DMSO >> IPA,9; 1 >> 1,Diethyl ether,FALSE,Unknown,Unknown,18.2,,TRUE,ISOS-D-1,Dark,FALSE,Open circuit,25.0; 25.0,Air,40,480,FALSE,85.4,657.5342466,,
2018-08-01 00:00:00,SLG , ITO , PTAA ,,, Perovskite , ITIC-Th , BCP ,,, Ag,0.1,pin,FALSE,BA; MA,Pb,I,13,,1.56,1,Spin-coating,DMF,1,Unknown,FALSE,Unknown,Unknown,8.9,,TRUE,ISOS-D-1,Dark,FALSE,Open circuit,25.0; 25.0,Air,,360,FALSE,85.4,493.1506849,,
2017-06-01 00:00:00,SLG , ITO , PEDOT:PSS ,,, Perovskite , PCBM-60 , BCP ,,, Ag,0.07,pin,FALSE,MA,Pb,I,3,Cl,1.6,1,Spin-coating,DMSO; GBL,3; 7,Unknown,FALSE,Unknown,Unknown,16.65,,TRUE,ISOS-D-1I,Dark,FALSE,Open circuit,25.0; 25.0,N2,0,672,FALSE,85.4,920.5479452,,
2019-01-24 00:00:00,SLG , FTO , TiO2-c ,,, Perovskite , PHPT-py ,,,, Au,0.1,nip,FALSE,FA; MA,Pb,I,3,,,1,Spin-coating,DMF; DMSO,9; 1,Diethyl ether,FALSE,Unknown,Unknown,,,TRUE,ISOS-D-1,Dark,FALSE,Open circuit,25.0; 25.0,Air,55,500,FALSE,85.45,#DIV/0!,,
2017-07-25 00:00:00,SLG , FTO , TiO2-c , TiO2-mp ,, Perovskite , Spiro-MeOTAD ,,,, Au,0.16,nip-mp,FALSE,Cs; FA; MA,Pb,Br; I,0.45; 2.55,Undoped,1.6,1,Spin-coating,DMF; DMSO,4; 1,Chlorobenzene,FALSE,Unknown,Unknown,16.07,,TRUE,ISOS-D-1,Dark,FALSE,Open circuit,25.0; 25.0,Air,55,3600,FALSE,85.5,4965.517241,,
2016-02-03 00:00:00,SLG , FTO , TiO2-c ,,, Perovskite , Spiro-MeOTAD ,,,, Au,0.049,nip,FALSE,(PEA); MA,Pb,I,31,,,1,Spin-coating,DMF,1,Unknown,FALSE,Unknown,Unknown,13.89,,TRUE,ISOS-D-1I,Dark,FALSE,Open circuit,25.0; 25.0,N2,0,1440,FALSE,85.51,1987.57764,,92.40407204
2019-10-28 00:00:00,SLG , FTO , TiO2-c , TiO2-mp ,, Perovskite , P3HT ,,,, Au,0.096,nip-mp,FALSE,Cs,Pb,Br; I,1; 2,,1.92,1,Spin-coating,DMSO,1,Unknown,FALSE,Unknown,Unknown,11.76,,TRUE,ISOS-L-2I,Xenon,FALSE,MPPT,100.0; 100.0,Air,25,1000,FALSE,85.54,1383.125864,,85.54
2019-05-09 00:00:00,SLG , FTO , TiO2-c , TiO2-mp ,, Perovskite , PTAA ,,,, Au,0.096,nip-mp,FALSE,Cs,Pb,Br; I,1; 2,,,1,Spin-coating,DMSO,1,Chlorobenzene,FALSE,Unknown,Unknown,14.5,14.13,TRUE,ISOS-L-2,Xenon,FALSE,MPPT,85.0; 85.0,Air,,1000,FALSE,85.6,1388.888889,,85.6
2018-08-10,SLG , FTO , NiO-c ,,, Perovskite , PCBM-60 , BCP ,,, Ag,1.02,pin,FALSE,MA,Pb,I,3,nan,1.55,1,Spin-coating,DMF; DMSO,nan,Chlorobenzene,FALSE,Unknown,Unknown,,,TRUE,ISOS-L-1I,,FALSE,Open circuit,nan; nan,N2,0,720,FALSE,85.6,#DIV/0!,,
