Repository: Bashayer199/data

File: data.csv (part 32 of 48)
2020-03-09,SLG , ITO , SnO2-np ,,, Perovskite , Spiro-MeOTAD ,,,, Au,,nip,FALSE,FA; MA,Pb,I,3,dimethyl itaconate,1.55,2,Spin-coating >> Spin-coating,DMF; DMSO >> IPA,4; 1 >> 1,Unknown,TRUE,Unknown,Unknown,23,22.6,TRUE,ISOS-L-1,solar simulator,FALSE,Open circuit,40; 40,Unknown,30,504,FALSE,85.7,704.8951049,,
2015-04-29,SLG , ITO , CuI ,,, Perovskite , PCBM-60 , BCP ,,, Ag,0.06,pin,FALSE,Cs,Sn,I,3,nan,1.3,1,Spin-coating,DMF,1,Unknown,FALSE,Unknown,Unknown,,1.72,TRUE,ISOS-L-1,Solar simulator,FALSE,Open circuit,nan; nan,N2,,2.5,TRUE,85.7,#DIV/0!,,
2019-05-18 00:00:00,SLG , FTO , TiO2-c , TiO2-mp ,, Perovskite , Ph-TPA-2A , MoO3 ,,, Ag,0.1,nip-mp,FALSE,MA,Pb,I,3,,1.6,1,Spin-coating,DMF; DMSO,3; 1,Chlorobenzene,FALSE,Unknown,Unknown,12.74,,TRUE,ISOS-D-1I,Dark,FALSE,Open circuit,25.0; 25.0,N2,0,648,FALSE,85.7,906.2937063,,
2017-12-22 00:00:00,SLG , ITO , PEDOT:PSS ,,, Perovskite , PCBM-60 , Bphen ,,, Ag,0.0625,pin,FALSE,MA,Pb,I,3,Cl; H2O,1.6,1,Spin-coating,DMF,1,Unknown,FALSE,Unknown,Unknown,7,,TRUE,ISOS-L-1,Solar simulator,FALSE,Open circuit,25.0; 25.0,Air,,122,FALSE,85.78,171.5893108,,
2019-05-09 00:00:00,SLG , FTO , TiO2-c , TiO2-mp ,, Perovskite , PIF8-TAA ,,,, Au,0.096,nip-mp,FALSE,Cs,Pb,Br; I,1; 2,,,1,Spin-coating,DMSO,1,Chlorobenzene,FALSE,Unknown,Unknown,14.86,14.28,TRUE,ISOS-L-2,Xenon,FALSE,MPPT,85.0; 85.0,Air,,1000,FALSE,85.8,1408.450704,,85.8
2019-06-17 00:00:00,SLG , ITO , NiO-np ,,, Perovskite , BCP ,,,, Ag,0.1,pin,FALSE,Cs; FA; MA,Pb,Br; I,0.2; 2.8,,,1,Spin-coating,DMF; DMSO,4; 1,Chlorobenzene,FALSE,Unknown,Unknown,14.48,14.31,TRUE,ISOS-D-1,Dark,FALSE,Open circuit,25.0; 25.0,Air,60,960,FALSE,86,1371.428571,,
2018-02-26 00:00:00,SLG , FTO , NiMgLiO ,,, Perovskite , CeOx-np ,,,, Ag,0.09,pin,FALSE,MA,Pb,I,3,,1.6,1,Spin-coating,DMF; DMSO,4; 1,Diethyl ether,FALSE,Unknown,Unknown,16.65,16.54,TRUE,ISOS-L-1I,White LED,TRUE,MPPT,25.0; 25.0,N2,0,200,FALSE,86,285.7142857,,
2015-11-04 00:00:00,SLG , FTO , TiO2-c , TiO2-mp ,, Perovskite , POZ6-2 ,,,, Ag,0.09,nip-mp,FALSE,MA,Pb,I,3,,1.6,2,Spin-coating >> CBD,DMF >> IPA,1 >> 1,Unknown,FALSE,Unknown,Unknown,10.3,,TRUE,ISOS-D-1,Dark,FALSE,Open circuit,25.0; 25.0,Air,30,144,FALSE,86,205.7142857,,
2019-04-25 00:00:00,SLG , ITO , SnO2-np ,,, Perovskite , PTAA ,,,, Ag,0.1,nip,FALSE,MA,Pb,I,3,Caffeine,1.6,1,Spin-coating,DMF; DMSO,9; 1,Diethyl ether,FALSE,Unknown,Unknown,,,TRUE,ISOS-D-2I,Dark,FALSE,Open circuit,85.0; 85.0,N2,0,1300,FALSE,86,#DIV/0!,,
2017-12-06 00:00:00,SLG , FTO , TiO2-c ,,, Perovskite , Spiro-MeOTAD ,,,, Ag,0.1,nip,FALSE,MA,Pb,I,3,Cl,1.6,1,Spin-coating,DMF,1,Unknown,FALSE,Unknown,Unknown,18.7,,TRUE,ISOS-D-1I,Dark,FALSE,Open circuit,25.0; 25.0,N2,0,500,FALSE,86,714.2857143,,
2017-01-26 00:00:00,SLG , FTO , TiO2-c ,,, Perovskite , Spiro-MeOTAD ,,,, Ag,0.1,nip,FALSE,MA,Pb,I,3,,1.6,1,Spin-coating,DMF; DMSO,9; 1,Diethyl ether,FALSE,Unknown,Unknown,18.64,15.96,TRUE,ISOS-D-1,Dark,FALSE,Open circuit,25.0; 25.0,Air,15,480,FALSE,86,685.7142857,,
2016-11-04 00:00:00,SLG , ITO , TiO2-c ,,, Perovskite , Spiro-MeOTAD ,,,, Ag,0.065,nip,FALSE,MA,Pb,I,3,,1.6,2,Spin-coating >> Spin-coating,DMF >> IPA,1 >> 1,Unknown,FALSE,Unknown,Unknown,,,TRUE,ISOS-D-1,Dark,FALSE,Open circuit,25.0; 25.0,Air,30,2880,FALSE,86,#DIV/0!,,
2016-06-16 00:00:00,SLG , FTO , ZnO, ZnO-nw , TiO2-c , Perovskite , Spiro-MeOTAD ,,,, Ag,0.1,nip,FALSE,MA,Pb,I,3,,1.5,1,Spin-coating,DMF; DMSO,7; 3,Chlorobenzene,FALSE,Unknown,Unknown,13.49,,TRUE,ISOS-D-1,Dark,FALSE,Open circuit,25.0; 25.0,Air,10,170,FALSE,86,242.8571429,,
2018-11-20 00:00:00,SLG , FTO , TiO2-c , TiO2-mp ,, Perovskite , ZnPc , Spiro-MeOTAD ,,, Ag,0.1,nip-mp,FALSE,MA,Pb,I,3,,1.6,1,Spin-coating,DMF; DMSO,3; 1,Chlorobenzene,FALSE,Unknown,Unknown,16.52,16.23,TRUE,ISOS-D-1,Dark,FALSE,Open circuit,25.0; 25.0,Air,30,2160,FALSE,86,3085.714286,,92
2019-04-03 00:00:00,SLG , ITO ," N,N_di_p_methylthiophenylamine ",,, Perovskite , PCBM-60 ,,,, Al,0.1,pin,FALSE,MA,Pb,I,3,,1.5,2,Spin-coating >> Spin-coating,DMF >> DMF,nan >> nan,Unknown,FALSE,Unknown,Unknown,19.06,,TRUE,ISOS-D-1I,Dark,FALSE,Open circuit,25.0; 25.0,N2,0,270,FALSE,86,385.7142857,,
2019-01-22 00:00:00,SLG , FTO , TiO2-c ,,, Perovskite ," 9,9'-([1,2,5]thiadiazolo[3,4-c]pyridine-4,7-diylbis(4,1- phenylene))bis(N3,N3,N6,N6-tetrakis(4-methoxyphenyl)-9H-carbazole-3,6-diamine) ",,,, Au,0.1,nip,FALSE,MA,Pb,I,3,,1.6,1,Spin-coating,DMF,1,Unknown,FALSE,Unknown,Unknown,18.08,19.14,TRUE,ISOS-D-1I,Dark,FALSE,Open circuit,25.0; 25.0,N2,0,720,FALSE,86,1028.571429,,
2019-04-06 00:00:00,SLG , FTO , TiO2-c ,,, Perovskite , CuSCN ,,,, Au,0.16,nip,FALSE,MA,Pb,I,3,CuSCN,1.56,1,Spin-coating,DMF,1,Chlorobenzene,FALSE,Unknown,Unknown,12.64,10.36,TRUE,ISOS-D-1,Dark,FALSE,Open circuit,25.0; 25.0,Air,20,500,FALSE,86,714.2857143,,
2019-02-14,SLG , FTO , TiO2-c , TiO2-mp ,, Perovskite , CuSCN ,,,, Au,0.122,nip-mp,FALSE,MA,Pb,I,3,nan,1.6,1,Spin-coating,DMF; DMSO,7.69; 1,Diethyl ether,FALSE,Unknown,Unknown,18.57,,TRUE,ISOS-D-1,Dark,FALSE,Open circuit,25.0; 25.0,Air,30,4800,FALSE,86,6857.142857,,
2016-09-08 00:00:00,SLG , FTO , TiO2-c , TiO2-mp ,, Perovskite , OMeTPA-DPP ,,,, Au,0.09,nip-mp,FALSE,MA,Pb,I,3,,1.6,2,Spin-coating >> CBD,DMF >> IPA,1 >> 1,Unknown,FALSE,Unknown,Unknown,8.63,,TRUE,ISOS-L-1,Light,FALSE,Open circuit,25.0; 25.0,Ambient,,240,FALSE,86,342.8571429,,
2020-06-29,SLG , FTO , TiO2-c , TiO2-mp ,, Perovskite , PTAA ,,,, Au,,nip-mp,FALSE,Cs; FA; MA,Pb,Br; I,2.55; 0.45,nan,1.59,1,Spin-coating,DMF; DMSO >> IPA,nan,Chlorobenzene,FALSE,Unknown,Unknown,20.13,,TRUE,ISOS-D-1,Dark,FALSE,Open circuit,nan; nan,Unknown,45,1440,FALSE,86,2057.142857,,
2019-03-20 00:00:00,SLG , FTO , TiO2-c , TiO2-mp ,, Perovskite , SM ,,,, Au,0.1,nip-mp,FALSE,Cs; FA; MA,Pb,Br; I,0.48; 2.52,,1.58,1,Spin-coating,DMF; DMSO,4; 1,Chlorobenzene,FALSE,Unknown,Unknown,15.66,,TRUE,ISOS-L-1,Light,FALSE,Open circuit,25.0; 25.0,Air,,800,FALSE,86,1142.857143,,
2019-03-06 00:00:00,SLG , FTO , TiO2-c , TiO2-mp , ETPM , Perovskite , Spiro-MeOTAD ,,,, Au,0.1,nip-mp,FALSE,Cs; FA; MA,Pb,Br; I,0.51; 2.49,,1.59,1,Spin-coating,DMF; DMSO,4; 1,Ether,FALSE,Unknown,Unknown,19.07,,TRUE,ISOS-L-1,Xenon,FALSE,Open circuit,25.0; 25.0,Ambient,,100,FALSE,86,142.8571429,,
2016-04-27 00:00:00,SLG , FTO , SnO2-np ,,, Perovskite , Spiro-MeOTAD ,,,, Au,0.09,nip,FALSE,MA,Pb,I,3,,1.5,2,Spin-coating >> CBD,DMF >> IPA,1 >> 1,Unknown,FALSE,Unknown,Unknown,8.21,7.03,TRUE,ISOS-D-1,Dark,FALSE,Open circuit,25.0; 25.0,Air,20,720,FALSE,86,1028.571429,,
2018-10-16,PET , ITO , SnO2-np ,,, Perovskite , Spiro-MeOTAD ,,,, Au,,nip,FALSE,FA; MA,Pb,Br; I,0.15; 0.85,Undoped,1.63,1,Spin-coating,DMF; DMSO,4; 1,Toluene,FALSE,Unknown,Unknown,16.89,16.32,TRUE,ISOS-D-1,Dark,FALSE,Open circuit,nan; nan,Air,,480,FALSE,86,685.7142857,,
2019-07-09 00:00:00,SLG , ITO , SnO2-np ,,, Perovskite , Spiro-MeOTAD ,,,, Au,0.08019,nip,FALSE,Cs,Pb,Br; I,1; 2,Pb(Ac)2,,2,Spin-coating >> Evaporation,DMF; DMSO >> none,9; 1 >> 1,Unknown,FALSE,Unknown,Unknown,16.37,,TRUE,ISOS-D-1I,Dark,FALSE,Open circuit,25.0; 25.0,N2,0,1368,FALSE,86,1954.285714,,86
2018-08-07 00:00:00,SLG , ITO , SnO2-np ,,, Perovskite , Spiro-MeOTAD ,,,, Au,0.1017,nip,FALSE,Cs; FA,Pb,I,3,,1.61,1,Spin-coating,DMF; DMSO,4; 1,Chlorobenzene,FALSE,Unknown,Unknown,21.6,21.34,TRUE,ISOS-L-1,Xenon,FALSE,Open circuit,25.0; 25.0,Air,35,120,FALSE,86,171.4285714,,
2019-07-24 00:00:00,SLG , ITO , SnO2-np ,,, Perovskite , Spiro-MeOTAD ,,,, Au,0.1225,nip,FALSE,FA; MA,Pb,Br; I,0.09; 2.91,,,2,Spin-coating >> Spin-coating,DMF >> IPA,1 >> 1,Unknown,FALSE,Unknown,Unknown,20.79,,TRUE,ISOS-D-1,Dark,FALSE,Open circuit,25.0; 25.0,Air,40,1000,FALSE,86,1428.571429,,86
2019-09-18 00:00:00,SLG , FTO , TiO2-c ,,, Perovskite , Spiro-MeOTAD ,,,, Au,0.09,nip,FALSE,Cs,Pb,Br; I,1; 2,,1.94,1,Spin-coating,DMF; DMSO,17; 3,Unknown,FALSE,Unknown,Unknown,13.47,,TRUE,ISOS-D-1,Dark,FALSE,Open circuit,25.0; 25.0,Air,30,336,FALSE,86,480,,
2015-12-03 00:00:00,SLG , ITO , ZnO-np ,,, Perovskite , Spiro-MeOTAD ,,,, Au,0.07,pin,FALSE,MA,Pb,I,3,,1.6,2,Spin-coating >> CBD,DMF >> IPA,1 >> 1,Unknown,FALSE,Unknown,Unknown,17.6,13.1,TRUE,ISOS-D-1I,Dark,FALSE,Open circuit,25.0; 25.0,N2,0,216,FALSE,86,308.5714286,,
2019-03-03 00:00:00,SLG , FTO , TiO2-c , SnO2 ,, Perovskite , Spiro-MeOTAD ,,,, Au,0.1,nip,FALSE,FA,Pb,I,3,C6H5C2H4NH3,1.48,2,Spin-coating >> Spin-coating,DMF; DMSO >> IPA,7; 3 >> 1,Unknown,FALSE,Unknown,Unknown,11.46,,TRUE,ISOS-D-1,Dark,FALSE,Open circuit,25.0; 25.0,Air,60,900,FALSE,86,1285.714286,,
2017-12-06 00:00:00,SLG , FTO , TiO2-c , SnO2-np ,, Perovskite , Spiro-MeOTAD ,,,, Au,0.16,nip,FALSE,FA; MA,Pb,Br; I,0.45; 2.55,,,1,Spin-coating,DMF; DMSO,4; 1,Ethyl acetate,FALSE,Unknown,Unknown,17.78,18.03,TRUE,ISOS-D-1,Dark,FALSE,Open circuit,30.0; 30.0,Air,60,35,FALSE,86,50,,
2019-01-24 00:00:00,SLG , FTO , TiO2-c , TiO2-mp ,, Perovskite , Spiro-MeOTAD ,,,, Au,0.1,nip-mp,FALSE,MA,Pb,I,3,,1.6,2,Spin-coating >> CBD,DMF >> IPA,1 >> 1,Unknown,TRUE,Unknown,Unknown,10.2,,TRUE,ISOS-D-1I,Dark,FALSE,Open circuit,25.0; 25.0,Dry air,,168,FALSE,86,240,,
2019-03-02 00:00:00,SLG , FTO , TiO2-c , TiO2-mp ,, Perovskite , Spiro-MeOTAD ,,,, Au,0.09,nip-mp,FALSE,FA; MA,Pb,Br; I,0.45; 2.55,PANI,,1,Spin-coating,DMF; DMSO,4; 1,Chlorobenzene,FALSE,Unknown,Unknown,19.09,18.48,TRUE,ISOS-D-1,Dark,FALSE,Open circuit,25.0; 25.0,Air,50,1600,FALSE,86,2285.714286,,
2019-03-02 00:00:00,SLG , FTO , TiO2-c , TiO2-mp ,, Perovskite , Spiro-MeOTAD ,,,, Au,0.09,nip-mp,FALSE,FA; MA,Pb,Br; I,0.45; 2.55,PANI,,1,Spin-coating,DMF; DMSO,4; 1,Chlorobenzene,FALSE,Unknown,Unknown,18.17,,TRUE,ISOS-D-1,Dark,FALSE,Open circuit,25.0; 25.0,Air,50,1600,FALSE,86,2285.714286,,
2019-03-02 00:00:00,SLG , FTO , TiO2-c , TiO2-mp ,, Perovskite , Spiro-MeOTAD ,,,, Au,0.09,nip-mp,FALSE,FA; MA,Pb,Br; I,0.45; 2.55,PANI,,1,Spin-coating,DMF; DMSO,4; 1,Chlorobenzene,FALSE,Unknown,Unknown,18.24,,TRUE,ISOS-D-1,Dark,FALSE,Open circuit,25.0; 25.0,Air,50,1600,FALSE,86,2285.714286,,
2019-03-02 00:00:00,SLG , FTO , TiO2-c , TiO2-mp ,, Perovskite , Spiro-MeOTAD ,,,, Au,0.09,nip-mp,FALSE,FA; MA,Pb,Br; I,0.45; 2.55,PANI,,1,Spin-coating,DMF; DMSO,4; 1,Chlorobenzene,FALSE,Unknown,Unknown,17.73,,TRUE,ISOS-D-1,Dark,FALSE,Open circuit,25.0; 25.0,Air,50,1600,FALSE,86,2285.714286,,
2019-03-02 00:00:00,SLG , FTO , TiO2-c , TiO2-mp ,, Perovskite , Spiro-MeOTAD ,,,, Au,0.09,nip-mp,FALSE,FA; MA,Pb,Br; I,0.45; 2.55,PANI,,1,Spin-coating,DMF; DMSO,4; 1,Chlorobenzene,FALSE,Unknown,Unknown,17.33,,TRUE,ISOS-D-1,Dark,FALSE,Open circuit,25.0; 25.0,Air,50,1600,FALSE,86,2285.714286,,
2017-12-19 00:00:00,SLG , FTO , TiO2-c , TiO2-mp ,, Perovskite , Spiro-MeOTAD ,,,, Au,0.09,nip-mp,FALSE,Cs; FA; MA,Pb,Br; I,0.51; 2.49,Butylammonium iodide,,2,Spin-coating >> Spin-coating,DMF; DMSO >> IPA,4; 1 >> 1,Chlorobenzene,FALSE,Unknown,Unknown,15.74,,TRUE,ISOS-D-1,Dark,FALSE,Open circuit,25.0; 25.0,Air,50,100,FALSE,86,142.8571429,,
2017-06-06 00:00:00,SLG , FTO , TiO2-c , TiO2-mp ,, Perovskite , Spiro-MeOTAD ,,,, Au,0.09,nip-mp,FALSE,MA,Pb,Br; I,0.2; 2.8,,1.614,2,Spin-coating >> Spin-coating,DMF >> IPA,1 >> 1,Unknown,FALSE,Unknown,Unknown,15.53,,TRUE,ISOS-D-1,Dark,FALSE,Open circuit,25.0; 25.0,Air,,336,FALSE,86,480,,
2016-10-12 00:00:00,SLG , FTO , TiO2-c , TiO2-mp ,, Perovskite , Spiro-MeOTAD ,,,, Au,0.102,nip-mp,FALSE,MA,Pb,I,3,,1.6,1,Spin-coating,DMSO,1,Toluene,TRUE,Epoxy,SLG,13.14,,TRUE,ISOS-L-1I,Light,TRUE,Open circuit,40.0; 40.0,Unknown,,150,FALSE,86,214.2857143,,
2018-04-17 00:00:00,SLG , FTO , TiO2-c , TiO2-mp ,, Perovskite , Spiro-MeOTAD ,,,, Au,0.1,nip-mp,FALSE,MA,Pb,I,3,,1.6,1,Spin-coating,DMF,1,Chlorobenzene,FALSE,Unknown,Unknown,16.83,,TRUE,ISOS-D-1,Dark,FALSE,Open circuit,25.0; 25.0,Air,30,144,FALSE,86,205.7142857,,
2016-09-27 00:00:00,SLG , FTO , TiO2-c , TiO2-mp ,, Perovskite ," ST1 (4-(4-(bis(4-(4-(dibutylamino)styryl)phenyl)amino)styryl)-N,N-dibutylaniline) ",,,, Au,0.16,nip-mp,FALSE,MA,Pb,I,3,,1.6,1,Spin-coating,DMSO,1,Chlorobenzene,FALSE,Unknown,Unknown,15.4,14.5,TRUE,ISOS-D-1,Dark,FALSE,Open circuit,25.0; 25.0,Air,30,672,FALSE,86,960,,
2018-06-13 00:00:00,SLG , FTO , TiO2-c , TiO2-mp ,, Perovskite , TQ2 ,,,, Au,0.09,nip-mp,FALSE,MA,Pb,I,3,,1.6,1,Spin-coating,DMF; DMSO,4; 1,Chlorobenzene,FALSE,Unknown,Unknown,19.62,19.2,TRUE,ISOS-L-1,Light,FALSE,MPPT,25.0; 25.0,Air,30,100,FALSE,86,142.8571429,,
2019-06-22 00:00:00,SLG , ITO , SnO2-np ,,, Perovskite , YD2-o-C8 , Spiro-MeOTAD ,,, Au,0.08,nip,FALSE,Cs,Pb,Br; I,2; 1,,2.05,1,Spin-coating,DMSO,1,Unknown,FALSE,Unknown,Unknown,10.13,,TRUE,ISOS-D-1,Dark,FALSE,Open circuit,25.0; 25.0,Air,35,300,FALSE,86,428.5714286,,
2019-04-25 00:00:00,PEN , ITO , NiO-c ,,, Perovskite , PCBM-60 ,,,, Au ,0.15,pin,FALSE,MA,Pb,I,3,,1.6,1,Spin-coating,DMF; DMSO,9; 1,Vacuum,TRUE,ITO | PEN,Unknown,12.81,,TRUE,ISOS-D-1,Dark,FALSE,Open circuit,25.0; 25.0,Air,45,500,FALSE,86,714.2857143,,
2018-06-30,SLG , ITO , PEDOT:PSS ,,, Perovskite , (DTYM-NDI-DTYA)2 , BCP ,,, Ag,0.07,pin,FALSE,MA,Pb,I,3,Undoped,1.6,1,Spin-coating,DMSO; GBL,3; 7,Unknown,FALSE,Unknown,Unknown,12.9,12.9,TRUE,ISOS-D-1I,Dark,FALSE,Open circuit,25; 25,N2,,192,FALSE,86,274.2857143,,
2019-07-16 00:00:00,SLG , ITO , NiO-c , PFN-P2 ,, Perovskite , C60 , BCP ,,, Ag,0.1,pin,FALSE,Cs; FA; MA,Pb,Br; I,0.42; 2.58,,,1,Spin-coating,DMF; DMSO,4; 1,Chlorobenzene,FALSE,Unknown,Unknown,20.5,,TRUE,ISOS-L-1I,Xenon,FALSE,MPPT,25.0; 25.0,N2,0,300,TRUE,86,428.5714286,,
2020-07-07,SLG , ITO , PTAA ,,, Perovskite , C60 , BCP ,,, Ag,0.0782,pin,FALSE,MA,Pb,I,3,DMBI-2-Th-I,nan,2,Spin-coating >> Spin-coating,DMF; DMSO >> IPA,nan,Unknown,FALSE,Unknown,Unknown,20.2,20.1,TRUE,ISOS-D-1,Dark,FALSE,Open circuit,nan; nan,Air,65,850,FALSE,86,1214.285714,,
2019-07-30 00:00:00,SLG , ITO , XY1 ,,, Perovskite , C60 , BCP ,,, Cu,0.0729,pin,FALSE,Cs; FA; MA,Pb,Br; I,0.51; 2.49,,,1,Spin-coating,DMF; DMSO,4; 1,Ethyl acetate,FALSE,Unknown,Unknown,18.3,18.72,TRUE,ISOS-L-1I,Solar simulator,FALSE,MPPT,25.0; 25.0,N2,0,480,FALSE,86,685.7142857,,
2019-02-05 00:00:00,SLG , FTO , NiO-c ,,, Perovskite , C60; PCBM-60 , BCP ,,, Ag,0.1,pin,FALSE,MA,Pb,Br; I,0.3; 2.7,,,1,Spin-coating,DMF; DMSO,4; 1,Toluene,FALSE,Unknown,Unknown,15.77,,TRUE,ISOS-D-1,Dark,FALSE,Open circuit,25.0; 25.0,Air,15,240,FALSE,86,342.8571429,,
2018-02-26 00:00:00,SLG , FTO , NiMgLiO ,,, Perovskite , PCBM-60 , BCP ,,, Ag,0.09,pin,FALSE,MA,Pb,I,3,,1.6,1,Spin-coating,DMF; DMSO,4; 1,Diethyl ether,FALSE,Unknown,Unknown,18.26,18.13,TRUE,ISOS-L-1I,White LED,TRUE,MPPT,25.0; 25.0,N2,0,200,FALSE,86,285.7142857,,
2019-10-09 00:00:00,SLG , ITO , NiO-c , SY4 ,, Perovskite , PCBM-60 , BCP ,,, Ag,0.1,pin,FALSE,MA,Pb,I,3,,1.6,1,Spin-coating,DMF; DMSO,4; 1,Toluene,FALSE,Unknown,Unknown,17.42,,TRUE,ISOS-D-1,Dark,FALSE,Open circuit,25.0; 25.0,Air,40,216,FALSE,86,308.5714286,,
2020-03-02,SLG , ITO , NiO-c ,,, Perovskite , PCBM-60 , BCP ,,, Ag,,pin,FALSE,Cs,Pb,Br; I,2; 1,nan,nan,1,Spin-coating,DMF; DMSO,2; 1,Chlorobenzene,TRUE,UV-glue | SLG,Unknown,9.49,,TRUE,ISOS-D-1,Dark,FALSE,Open circuit,25; 25,Unknown,48.3,1000,FALSE,86,1428.571429,,86
2017-11-14 00:00:00,PEN , ITO , NiO-np ,,, Perovskite , PCBM-60 , BCP ,,, Ag,0.1,pin,FALSE,MA,Pb,I,3,,1.6,1,Spin-coating,DMF; DMSO,8; 1,Chlorobenzene,FALSE,Unknown,Unknown,17.16,16.76,TRUE,ISOS-D-1,Dark,FALSE,Open circuit,25.0; 25.0,Air,40,720,FALSE,86,1028.571429,,
2019-06-17 00:00:00,SLG , ITO , NiO-np ,,, Perovskite , PCBM-60 , BCP ,,, Ag,0.1,pin,FALSE,Cs; FA; MA,Pb,Br; I,0.2; 2.8,,,1,Spin-coating,DMF; DMSO,4; 1,Chlorobenzene,FALSE,Unknown,Unknown,17.4,17.26,TRUE,ISOS-D-1,Dark,FALSE,Open circuit,25.0; 25.0,Air,60,960,FALSE,86,1371.428571,,
2020-01-31 00:00:00,SLG , ITO , NiO-np ,,, Perovskite , PCBM-60 , BCP ,,, Ag,3.6,pin,TRUE,FA; MA,Pb,Br; I,0.51; 2.49,,,1,Spin-coating,DMF; DMSO,4; 1,Ethyl acetate,TRUE,Unknown,Unknown,,12.85,TRUE,ISOS-L-1,Light,FALSE,Open circuit,25.0; 25.0,Air,40,1000,FALSE,86,#DIV/0!,,86.00636075
2017-07-14 00:00:00,SLG , ITO , PEDOT:PSS ,,, Perovskite , PCBM-60 , BCP ,,, Ag,0.1,pin,FALSE,MA,Pb,I,3,HPA,1.59,1,Spin-coating,DMF,1,Unknown,FALSE,Unknown,Unknown,13.68,13.41,TRUE,ISOS-L-1,White LED,FALSE,Open circuit,25.0; 25.0,N2; O2,0,10,FALSE,86,14.28571429,,
2017-07-14 00:00:00,SLG , ITO , PEDOT:PSS ,,, Perovskite , PCBM-60 , BCP ,,, Ag,0.1,pin,FALSE,MA,Pb,I,3,,1.59,1,Spin-coating,DMSO; GBL,3; 7,Toluene,FALSE,Unknown,Unknown,8.24,8.05,TRUE,ISOS-L-1,White LED,FALSE,Open circuit,25.0; 25.0,N2; O2,0,10,FALSE,86,14.28571429,,
2016-10-05 00:00:00,SLG , ITO , PTAA ,,, Perovskite , C60-SAM , C60 , BCP ,, Cu,0.0644,pin,FALSE,MA,Pb,I,3,,1.6,2,Spin-coating >> Spin-coating,DMF >> IPA,1 >> 1,Unknown,FALSE,Unknown,Unknown,19.3,,TRUE,ISOS-D-1,Dark,FALSE,Open circuit,25.0; 25.0,Air,,720,FALSE,86,1028.571429,,
2016-05-25 00:00:00,SLG , ITO , PEDOT:PSS ,,, Perovskite , PCBM-60 , Ca ,,, Al,0.035,pin,FALSE,MA,Pb,I,3,H2O,1.6,2,Spin-coating >> Spin-coating,DMF >> IPA,1 >> 1,Unknown,FALSE,Unknown,Unknown,7.1,,TRUE,ISOS-D-1I,Dark,FALSE,Open circuit,25.0; 25.0,Ar,0,480,FALSE,86,685.7142857,,
2019-03-27 00:00:00,SLG , FTO , TiO2-c ,,, Perovskite ,,,,, Carbon,0.1,nip,FALSE,Cs,Pb,Br,3,,,2,Evaporation >> Evaporation,none >> none,1 >> 1,Unknown,FALSE,Unknown,Unknown,8.86,,TRUE,ISOS-D-2,Dark,FALSE,Open circuit,85.0; 85.0,Air,30,720,FALSE,86,1028.571429,,
2019-12-24 00:00:00,SLG , FTO , TiO2-c , TiO2-mp ,, Perovskite ,,,,, Carbon,0.09,nip-mp-carbon,FALSE,FA; MA,Pb,Br; I,0.51; 2.49,,,1,Spin-coating,DMF; DMSO,4; 1,Chlorobenzene,FALSE,Unknown,Unknown,11.12,,TRUE,ISOS-D-1,Dark,FALSE,Open circuit,25.0; 25.0,Air,30,720,FALSE,86,1028.571429,,
2019-07-04 00:00:00,SLG , FTO , CdSe ,,, Perovskite , CuPc ,,,, Carbon,0.071,nip,FALSE,Cs; FA; MA,Pb,Br; I,0.51; 2.49,,1.63,1,Spin-coating,DMF; DMSO,4; 1,Chlorobenzene,FALSE,Unknown,Unknown,12.24,,TRUE,ISOS-D-1,Dark,FALSE,Open circuit,25.0; 25.0,Air,30,500,FALSE,86,714.2857143,,
2020-01-13,SLG , ITO , PEDOT:PSS ,,, Perovskite , PCBM-60 , Cr ,,, Au,0.05,pin,FALSE,(MTEA);  MA,Pb,I,16,nan,1.58,1,Spin-coating,Methylammonium acetate,1,Unknown,FALSE,Unknown,Unknown,14.8,14.8,TRUE,ISOS-L-1I,Solar simulator,FALSE,MPPT,25; 25,N2,,1000,FALSE,86,1428.571429,,86
2017/09/08 00:00:00,PEN , ITO , NiO-c ,,, Perovskite , CSCNT@Al2O3-c ,,,, CSCNT@SnO2,0.1,pin,FALSE,MA,Pb,I,3,Unknown,1.6,1,Spin-coating,DMF; DMSO,7; 3,Unknown,FALSE,Unknown,Unknown,10.5,,TRUE,ISOS-D-1,Dark,FALSE,Open circuit,25.0; 25.0,Air,80,590,FALSE,86,842.8571429,,
2019-02-14 00:00:00,SLG , ITO , SnO2-np ,,, Perovskite , Spiro-MeOTAD , MnO3 ,,, Ag,0.16,nip,FALSE,FA; MA,Pb,Br; I,0.51; 2.49,NH4BF4,1.62,1,Spin-coating,DMF; DMSO,5; 1,Chlorobenzene,FALSE,Unknown,Unknown,20.16,18.08,TRUE,ISOS-L-1I,Light,FALSE,Open circuit,25.0; 25.0,Unknown,,300,FALSE,86,428.5714286,,
2019-01-25 00:00:00,SLG , ITO , ZnO-np , SnO2-np , C60-SAM , Perovskite , P3HT , MoO3 ,,, Ag,0.1,nip,FALSE,FA; MA,Pb; Sn,I,3,SnF2,1.2,1,Spin-coating,DMF; DMSO,4; 1,Unknown,FALSE,Unknown,Unknown,13.8,,TRUE,ISOS-D-1I,Dark,FALSE,Open circuit,25.0; 25.0,N2,0,750,FALSE,86,1071.428571,,
2018-08-13 00:00:00,SLG , FTO , TiO2-c ,,, Perovskite , Spiro-MeOTAD , MoO3 ,,, Ag,0.1,nip,FALSE,MA,Pb,I,3,,1.6,1,Spin-coating,DMSO; GBL,3; 7,Chlorobenzene,FALSE,Unknown,Unknown,20.05,,TRUE,ISOS-D-1I,Dark,FALSE,Open circuit,25.0; 25.0,Dry air,,120,FALSE,86,171.4285714,,
2017-04-22 00:00:00,SLG , FTO , TiO2-c , TiO2-mp , Al2O3-mp , Perovskite , Carbon black; Graphite ,,,, MWCNTs,0.16,nip-mp,FALSE,(5-AVA); MA,Pb,I,3,5-AVAI,,1,Spin-coating,GBL,1,Unknown,FALSE,Unknown,Unknown,8.04,,TRUE,ISOS-D-1,Dark,FALSE,Open circuit,25.0; 25.0,Air,,500,FALSE,86,714.2857143,,
2019-07-02 00:00:00,SLG , ITO , PTAA , PMMA ,, Perovskite , PEAI , PCBM-60 , Bphen ,, Al,0.1,pin,FALSE,MA,Pb,I,3,,1.6,1,Spin-coating,DMF; DMSO,9; 1,2-Butanol,FALSE,Unknown,Unknown,20.73,20.77,TRUE,ISOS-D-1,Dark,FALSE,Open circuit,25.0; 25.0,Air,5,720,FALSE,86,1028.571429,,
2019-04-02 00:00:00,SLG , FTO , TiO2-c , TiO2-mp ,, Perovskite , CuSCN , rGO ,,, Au,1.04,nip-mp,FALSE,Cs; FA; MA,Pb,Br; I,0.45; 2.55,,,1,Spin-coating,DMF; DMSO,4; 1,Chlorobenzene,TRUE,Unknown,Unknown,18.34,16.83,TRUE,ISOS-D-2,Dark,FALSE,Open circuit,65.0; 65.0,Air,45,1000,FALSE,86,1428.571429,,86
2018-09-21 00:00:00,SLG , FTO , TiO2-c , TiO2-mp ,, Perovskite , MoS2-QDs , Spiro-MeOTAD ,,, Au,0.1,nip-mp,FALSE,MA,Pb,I,3,,1.6,1,Spin-coating,DMF; DMSO,8; 1,Diethyl ether,TRUE,Unknown,Unknown,18.98,,TRUE,ISOS-D-1,Dark,FALSE,Open circuit,25.0; 25.0,Air,50,1000,FALSE,86,1428.571429,,86
2018-02-09 00:00:00,SLG , ITO , P3CT ,,, Perovskite , PCBM-60 , ZnO-np ,,, Al,0.06,pin,FALSE,MA,Pb,I,3,,1.6,1,Spin-coating,DMF; DMSO,4; 1,Chlorobenzene,FALSE,Unknown,Unknown,20,,TRUE,ISOS-D-1I,Dark,FALSE,Open circuit,25.0; 25.0,N2,0,720,FALSE,86,1028.571429,,
2019-05-17 00:00:00,SLG , ITO , PEDOT:PSS ,,, Perovskite , PCBM-60 , Zr(acac)4 ,,, Al,0.2,pin,FALSE,MA,Pb,I,3,Acetate; H2O,1.6,1,Spin-coating,DMF,1,Unknown,FALSE,Unknown,Unknown,11.17,,TRUE,ISOS-D-1I,Dark,FALSE,Open circuit,25.0; 25.0,N2,0,720,FALSE,86,1028.571429,,
2017-02-08 00:00:00,SLG , FTO , TiO2-c ,,, Perovskite , Spiro-MeOTAD ,,,, Ag,0.09,nip,FALSE,MA,Pb,I,3,,1.6,2,Spin-coating >> CBD,DMF >> IPA,1 >> 1,Unknown,FALSE,Unknown,Unknown,7.16,5.77,TRUE,ISOS-D-1,Dark,FALSE,Open circuit,25.0; 25.0,Air,,12,FALSE,86.1,17.26618705,,
2019-12-31 00:00:00,SLG , ITO , SnO2-np ,,, Perovskite , TCPBr , Spiro-MeOTAD ,,, Au,0.15,nip,FALSE,MA,Pb,I,3,,1.6,1,Spin-coating,DMF; DMSO,4; 1,Chlorobenzene,FALSE,Unknown,Unknown,20.13,19.04,TRUE,ISOS_L_1,Solar simulator,FALSE,Open circuit,40.0; 40.0,Air,70,70,FALSE,86.1,100.7194245,,
2019-10-30 00:00:00,SLG , FTO , TiO2-c , TiO2-mp ,, Perovskite , Spiro-MeOTAD ,,,, Ag,0.1,nip-mp,FALSE,Cs; FA; MA,Pb,Br; I,0.45; 2.55,,,1,Spin-coating,DMF; DMSO,4; 1,Chlorobenzene,FALSE,Unknown,Unknown,17.8,,TRUE,ISOS-D-1,Dark,FALSE,Open circuit,25.0; 25.0,Air,60,1440,FALSE,86.2,2086.956522,,
2018-12-04,SLG , FTO , TiO2-c , TiO2-mp ,, Perovskite , Spiro-MeOTAD ,,,, Au,0.04,nip-mp,FALSE,MA,Pb,I,3,CdS; Cd(SCN2H4)2Cl2,1.6,1,Spin-coating,DMF,1,Ethyl ether,FALSE,Unknown,Unknown,20.1,19.64,TRUE,ISOS-D-1,Dark,FALSE,Open circuit,nan; nan,Unknown,,240,FALSE,86.2,347.826087,,
2017-12-06 00:00:00,SLG , FTO , ZnO, TiO2-mp ,, Perovskite , Spiro-MeOTAD ,,,, Au,0.15,nip-mp,FALSE,MA,Pb,I,3,,1.6,2,Spin-coating >> Spin-coating,DMF >> IPA,1 >> 1,Unknown,FALSE,Unknown,Unknown,12.48,,TRUE,ISOS-D-1,Dark,FALSE,Open circuit,25.0; 25.0,Air,50,1080,FALSE,86.25,1570.909091,,86.24
2018-09-24 00:00:00,SLG , FTO , TiO2-c , TiO2-mp ,, Perovskite ,,,,, Carbon,0.09,nip-mp-carbon,FALSE,Cs,Pb,Br,3,,,2,Spin-coating >> Spin-coating,DMF >> Methanol,1 >> 1,Unknown,FALSE,Unknown,Unknown,6.99,,TRUE,ISOS-D-2I,Dark,FALSE,Open circuit,80.0; 80.0,N2,0,1440,FALSE,86.27,2097.596504,,
2017-06-09 00:00:00,SLG , ITO , PEDOT:PSS ,," 5,6,11,12-Tetraphenylnaphthacene ", Perovskite , PCBM-60 , BCP ,,, Ag,0.1,pin,FALSE,MA,Pb,I,3,,1.6,1,Spin-coating,DMSO; GBL,3; 7,Chlorobenzene,FALSE,Unknown,Unknown,14.4,13.7,TRUE,ISOS-D-1,Dark,FALSE,Open circuit,25.0; 25.0,Air,35,24,FALSE,86.3,35.03649635,,
2017-05-18 00:00:00,SLG , FTO , SnO2-c , PCBM-60 ,, Perovskite , Spiro-MeOTAD ,,,, Au,0.09,nip,FALSE,MA,Pb,I,3,Pb(SCN)2,1.6,1,Spin-coating,DMF; DMSO,9; 1,Chlorobenzene,FALSE,Unknown,Unknown,18.78,,TRUE,ISOS-D-1,Dark,FALSE,Open circuit,25.0; 25.0,Air,40,1500,FALSE,86.4,2205.882353,,
2018-12-04 00:00:00,SLG , FTO , TiO2-c ,,, Perovskite , PCPD2FBT:BCF , PEDOT:PSS ,,, ITO ,1,nip,FALSE,FA; MA,Pb,Br; I,0.45; 2.55,,1.47,2,Spin-coating >> Spin-coating,DMF; DMSO >> IPA,9; 1 >> 1,Unknown,FALSE,Unknown,Unknown,17.3,17.1,TRUE,ISOS-L-3,Light,FALSE,MPPT,85.0; 85.0,Air,85,1000,FALSE,86.44,1474.926254,,86.44
2018-10-15 00:00:00,SLG , FTO , TiO2-c , TiO2-mp ,, Perovskite , Spiro-MeOTAD ,,,, Au,0.1,nip-mp,FALSE,(NH4); FA; MA,Pb,Br; I,0.45; 23.8,NH4I,,1,Spin-coating,DMF; DMSO,,Chlorobenzene,FALSE,Unknown,Unknown,18.3,,TRUE,ISOS-D-1,Dark,FALSE,Open circuit,25.0; 25.0,Air,50,1200,FALSE,86.45,1771.217712,,90
2017-06-28 00:00:00,SLG , ITO , NiO-c ,,, Perovskite , PCBM-60 ,,,, Ag,0.075,pin,FALSE,MA,Pb,I,3,Cl,1.61,2,Spin-coating >> Spin-coating,DMF >> IPA,1 >> 1,Unknown,FALSE,Unknown,Unknown,15.85,15.51,TRUE,ISOS-D-1I,Dark,FALSE,Open circuit,25.0; 25.0,N2,0,480,FALSE,86.5,711.1111111,,
2019-08-07 00:00:00,SLG , FTO , PEDOT:PSS ,,, Perovskite , 4-HI-PVK , PCBM-60 , BCP ,, Ag,0.08,pin,FALSE,MA,Pb,I,3,,1.6,1,Spin-coating,DMSO; GBL,3; 7,Chlorobenzene,FALSE,Unknown,Unknown,13.76,13.61,TRUE,ISOS-D-1,Dark,FALSE,Open circuit,25.0; 25.0,Air,50,240,FALSE,86.5,355.5555556,,
2017-09-14 00:00:00,SLG , ITO , ZnO,,, Perovskite , Spiro-MeOTAD ,,,, Ag,0.045,nip,FALSE,FA; MA,Pb,I,3,Rb,,1,Spin-coating,DMF,1,N2,FALSE,Unknown,Unknown,,13.81,TRUE,ISOS-D-1,Dark,FALSE,Open circuit,25.0; 25.0,Air,40,504,FALSE,86.51,#DIV/0!,,
2019-08-19 00:00:00,PES , Ti , Graphene ,, NiO-c , Perovskite , PCBM-60 , AZO ,,, Ag ,1,pin,FALSE,MA,Pb,I,3,,1.6,1,CVD,none,1,Unknown,FALSE,Unknown,Unknown,14.18,,TRUE,ISOS-L-1I,Light,FALSE,Open circuit,25.0; 25.0,Unknown,,500,FALSE,86.6,746.2686567,,
2019-08-19 00:00:00,PES , Ti , Graphene ,, NiO-c , Perovskite , PCBM-60 , AZO ,,, Ag ,1,pin,FALSE,MA,Pb,I,3,,1.6,1,CVD,none,1,Unknown,FALSE,Unknown,Unknown,13.39,,TRUE,ISOS-L-1I,Light,FALSE,Open circuit,25.0; 25.0,Unknown,,500,FALSE,86.6,746.2686567,,
2019-11-29 00:00:00,SLG , FTO , SrTiO3 , TiO2-mp , Al2O3-mp , Perovskite , Spiro-MeOTAD ,,,, Au,0.16,nip-mp,FALSE,MA,Pb,I,3,Ag; Cl; rGO,1.6,1,Spin-coating,DMF,1,Unknown,FALSE,Unknown,Unknown,,,TRUE,ISOS-L-1,Light,FALSE,Open circuit,30.0; 30.0,Air,,1,FALSE,86.7,#DIV/0!,,
2017-03-03,SLG , FTO , TiO2-c ,,, Perovskite , Spiro-MeOTAD ,,,, Au,0.09,nip,FALSE,MA,Pb,I,3,"1,3:2,4-di-O-methylbenzylidene-d-sorbitol",1.6,1,Spin-coating,DMSO; GBL,1; 2,Dichloromethane,FALSE,Unknown,Unknown,15,14.5,TRUE,ISOS-D-1I,Dark,FALSE,Open circuit,25.0; 25.0,N2,,1512,FALSE,86.7,2273.684211,,
2016-04-01 00:00:00,SLG , FTO , TiO2-c , TiO2-mp ,, Perovskite , Spiro-MeOTAD ,,,, Au,0.1,nip-mp,FALSE,MA,Pb,I,3,SCN,1.6,2,Spin-coating >> Spin-coating,DMSO >> IPA,1 >> 1,Unknown,FALSE,Unknown,Unknown,15.12,14.52,TRUE,ISOS-D-1,Dark,FALSE,Open circuit,25.0; 25.0,Air,70,500,FALSE,86.7,751.8796992,,
2018-05-22 00:00:00,SLG , ITO , NiO-c ,,, Perovskite , PCBM-60 , BCP ,,, AZO-c ,0.06,pin,FALSE,Cs; MA,Pb,I,3,,,1,Spin-coating,DMF; DMSO,4; 1,Chlorobenzene,FALSE,Unknown,Unknown,18.45,18.78,TRUE,ISOS-L-2,Light,FALSE,MPPT,85.0; 85.0,Air,50,500,FALSE,86.7,751.8796992,,
2016-08-05 00:00:00,SLG , FTO , TiO2-c , TiO2-mp ,, Perovskite , Spiro-MeOTAD ,,,, Au,0.13,nip-mp,FALSE,MA,Pb,I,3,,1.6,2,Spin-coating >> Recrystallization,DMF; DMSO >> none,11; 1 >> 1,Chlorobenzene,FALSE,Unknown,Unknown,,,TRUE,ISOS-L-1,Light,FALSE,MPPT,25.0; 25.0,Air,,2.2,FALSE,86.8,#DIV/0!,,
2019-04-28 00:00:00,SLG , FTO , TiO2-c , TiO2-mp ,, Perovskite , P(BDTT-SePPD) ,,,, Au,0.1,nip-mp,FALSE,MA,Pb,I,3,,1.5,1,Spin-coating,DMF; DMSO,,Diethyl ether,FALSE,Unknown,Unknown,13.99,13.57,TRUE,ISOS-D-1,Dark,FALSE,Open circuit,25.0; 25.0,Air,50,340,FALSE,86.88,518.2926829,,
2016-02-03 00:00:00,SLG , FTO , TiO2-c ,,, Perovskite , Spiro-MeOTAD ,,,, Au,0.049,nip,FALSE,(PEA); MA,Pb,I,31,,,1,Spin-coating,DMF,1,Unknown,FALSE,Unknown,Unknown,13.89,,TRUE,ISOS-D-1,Dark,FALSE,Open circuit,25.0; 25.0,Air,55,336,FALSE,86.89,512.5858124,,
2018-08-11 00:00:00,SLG , FTO , TiO2-c , ZrO2-mp , TiO2-mp , Perovskite ,,,,, Carbon,0.1,nip-mp-carbon,FALSE,MA,Pb,I,3,5-AVAI,1.6,1,Drop-infiltration,GBL,1,Unknown,FALSE,Unknown,Unknown,9.68,,TRUE,ISOS-D-1,Dark,FALSE,Open circuit,25.0; 25.0,Air,,2688,FALSE,86.9,4103.816794,,
2018-04-04 00:00:00,SLG , FTO , TiO2-c , SnO2 , SiO2-mp , Perovskite ,,,,, Carbon,0.18,nip-mp,FALSE,MA,Pb,I,3,NH4Cl,1.6,1,Drop-infiltration,DMF,1,Unknown,FALSE,Unknown,Unknown,12.21,12.31,TRUE,ISOS-D-1,Dark,FALSE,Open circuit,25.0; 25.0,Air,40,10,FALSE,86.94,15.31393568,,
2019-02-28 00:00:00,SLG , FTO ,,,, Perovskite ,,,,, Ag,0.1,nip,FALSE,MA,Pb,I,3,NH4Cl,1.6,1,Spin-coating,DMF; DMSO,4; 1,Chlorobenzene,FALSE,Unknown,Unknown,14.65,13.94,TRUE,ISOS-D-1,Dark,FALSE,Open circuit,25.0; 25.0,Air,30,500,FALSE,87,769.2307692,,
2016-03-16 00:00:00,SLG , FTO , TiO2-c , TiO2-mp ,, Perovskite , BF003 ,,,, Ag,0.12,nip-mp,FALSE,MA,Pb,I,3,,1.6,2,Spin-coating >> CBD,DMF >> IPA,1 >> 1,Unknown,FALSE,Unknown,Unknown,12.98,11.15,TRUE,ISOS-D-1,Dark,FALSE,Open circuit,25.0; 25.0,Air,,100,FALSE,87,153.8461538,,
2016-03-19 00:00:00,SLG , ITO , DFTAB ,,, Perovskite , PCBM-60 ,,,, Ag,0.1,pin,FALSE,MA,Pb,I,3,,1.6,1,Spin-coating,DMSO; GBL,1; 1,Chlorobenzene,FALSE,Unknown,Unknown,12.4,,TRUE,ISOS-D-1I,Dark,FALSE,Open circuit,25.0; 25.0,N2,0,336,FALSE,87,516.9230769,,
2019-11-11 00:00:00,SLG , ITO , NiO-c ,,, Perovskite , PCBM-60 ,,,, Ag,0.05,nip,FALSE,BA; MA,Pb,I,13,CsI,1.633,1,Spin-coating,DMF; DMSO,7; 3,Unknown,FALSE,Unknown,Unknown,13.92,,TRUE,ISOS-D-2I,Dark,FALSE,Open circuit,85.0; 85.0,N2,0,240,FALSE,87,369.2307692,,
2019-03-20 00:00:00,SLG , ITO , NiO-c ,,, Perovskite , PCBM-60 ,,,, Ag,0.19,pin,FALSE,MA,Pb,I,3,Cl,1.6,2,Spin-coating >> Spin-coating,DMF >> Ethanol,1 >> 1,Unknown,FALSE,Unknown,Unknown,15.15,,TRUE,ISOS-L-1,Light,FALSE,MPPT,30.0; 30.0,Air,,500,FALSE,87,769.2307692,,
2017-09-26 00:00:00,SLG , FTO , TiO2-c , TiO2-mp ,, Perovskite ," Poly[4,8-bis(2-(4-(2-ethylhexyloxy)3-fluorophenyl)-5-thienyl)benzo[1,2-b:4,5-b'] dithiophenealt-1,3-bis(4-octylthien-2-yl)-5-(2-ethylhexyl)thieno[3,4-c]pyrrole-4,6-dione ",,,, Ag,0.11,nip-mp,FALSE,MA,Pb,I,3,,1.6,1,Spin-coating,DMF; DMSO,8; 1,Diethyl ether,FALSE,Unknown,Unknown,14.94,14.06,TRUE,ISOS-D-1,Dark,FALSE,Open circuit,25.0; 25.0,Ambient,,744,FALSE,87,1144.615385,,
2017-09-08 00:00:00,SLG , ITO , ZnO, CsCO3 ,, Perovskite , Spiro-MeOTAD ,,,, Ag,0.45,nip,FALSE,FA; MA,Pb,I,3,,,1,Spin-coating,DMF,1,N2,FALSE,Unknown,Unknown,10.01,5.99,TRUE,ISOS-D-1,Dark,FALSE,Open circuit,25.0; 25.0,Air,37.5,720,FALSE,87,1107.692308,,
2019-12-16 00:00:00,SLG , FTO , SnO2-np ,,, Perovskite , Spiro-MeOTAD ,,,, Ag,0.045,nip,FALSE,FA; MA,Pb,I,3,TEOS,1.57,1,Spin-coating,DMF; DMSO,7; 3,Ethyl acetate,FALSE,Unknown,Unknown,19.64,,TRUE,ISOS-D-2,Dark,FALSE,Open circuit,120.0; 120.0,Air,40,2,FALSE,87,3.076923077,,90
2020-05-18,SLG , ITO , SnO2-np ,,, Perovskite , Spiro-MeOTAD ,,,, Ag,,nip,FALSE,Cs,Pb,I,3,Glycine,1.8,2,Spin-coating >> Dipp-coating,Octane,nan,Unknown,FALSE,Unknown,Unknown,13.66,,TRUE,ISOS-D-1,Dark,FALSE,Open circuit,nan; nan,Unknown,20,240,FALSE,87,369.2307692,,
2016-05-04 00:00:00,SLG , FTO , TiO2-c ,,, Perovskite , Spiro-MeOTAD ,,,, Ag,0.1,nip,FALSE,MA,Pb,I,3,,1.6,2,Spin-coating >> Gas reaction,DMF >> none,1 >> 1,Unknown,FALSE,Unknown,Unknown,14.45,,TRUE,ISOS-D-1I,Dark,FALSE,Open circuit,25.0; 25.0,Dry air,,336,FALSE,87,516.9230769,,
2015-02-06 00:00:00,SLG , ITO , ZnO-np ,,, Perovskite , Spiro-MeOTAD ,,,, Ag,0.1,nip,FALSE,MA,Pb,I,3,,1.6,1,Spin-coating >> CBD,DMF >> IPA,1 >> 1,Unknown,FALSE,Unknown,Unknown,10.4,,TRUE,ISOS-D-1,Dark,FALSE,Open circuit,25.0; 25.0,Ambient,,480,FALSE,87,738.4615385,,
2017-11-03 00:00:00,SLG , FTO , TiO2-c , TiO2-mp ,, Perovskite , Spiro-MeOTAD ,,,, Ag,0.09,nip-mp,FALSE,MA,Pb,I,3,Cl,1.6,2,Spin-coating >> Recrystallization,DMF >> none,1 >> 1,Unknown,FALSE,Unknown,Unknown,18.1,19.4,TRUE,ISOS-D-1,Dark,FALSE,Open circuit,20.0; 20.0,Air,,336,FALSE,87,516.9230769,,
2016-01-15 00:00:00,SLG , ITO , PEDOT:PSS ,,, Perovskite , P(NDI2OD-T2) ,,,, Al,0.1,pin,FALSE,MA,Pb,I,3,Cl,1.55,1,Spin-coating,Unknown,,Unknown,FALSE,Unknown,Unknown,10.82,,TRUE,ISOS-D-1I,Dark,FALSE,Open circuit,25.0; 25.0,Unknown,,270,FALSE,87,415.3846154,,
2018-04-12 00:00:00,SLG , Graphene , PEDOT:PSS ,,, Perovskite , PCBM-60 ,,,, Al,0.16,pin,FALSE,FA,Pb,Br; I,0.15; 2.85,,,2,Spin-coating >> Spin-coating,DMF; DMSO >> IPA,nan; nan >> 1,Unknown,FALSE,Unknown,Unknown,17.6,,TRUE,ISOS-L-2,Xenon,FALSE,Open circuit,60.0; 60.0,Air,30,1000,FALSE,87,1538.461538,,87
2018-06-18 00:00:00,SLG , ITO , PEDOT:PSS ,,, Perovskite , PCBM-60 ,,,, Al,0.04,pin,FALSE,,Cu; Sb,I,6,,2.43,1,Spin-coating,DMSO,1,Unknown,FALSE,Unknown,Unknown,0.5,,TRUE,ISOS-D-1I,Dark,FALSE,Open circuit,25.0; 25.0,N2,0,960,FALSE,87,1476.923077,,
2018-02-07 00:00:00,SLG , FTO , TiO2-c , TiO2-mp ,, Perovskite , asy-PBTBDT ,,,, Au,0.09,nip-mp,FALSE,Cs; FA; MA,Pb,Br; I,0.45; 2.55,,,1,Spin-coating,DMF; DMSO,4; 1,Chlorobenzene,FALSE,Unknown,Unknown,14.5,,TRUE,ISOS-D-2,Dark,FALSE,Open circuit,75.0; 75.0,Air,60,12,FALSE,87,18.46153846,,
2019-11-01 00:00:00,SLG , FTO , TiO2-c ,,, Perovskite , CuSCN ,,,, Au,0.15,nip,FALSE,Cs; FA; MA,Pb,Br; I,0.05; 2.95,,,1,Spin-coating,DMF; DMSO,4; 1,Chlorobenzene,FALSE,Unknown,Unknown,15.8,,TRUE,ISOS-D-1,Dark,FALSE,Open circuit,nan; nan,Air,30,168,FALSE,87,258.4615385,,
2018-03-12 00:00:00,SLG , FTO , TiO2-c ,,, Perovskite , DR3T ,,,, Au,0.09,nip,FALSE,MA,Pb,I,3,,1.6,1,Spin-coating,DMSO; GBL,7; 3,Chlorobenzene,FALSE,Unknown,Unknown,16.7,,TRUE,ISOS-D-1,Dark,FALSE,Open circuit,25.0; 25.0,Air,50,960,FALSE,87,1476.923077,,
2019-07-02 00:00:00,SLG , FTO , TiO2-c , TiO2-mp ,, Perovskite , NiO-np ,,,, Au,0.09,nip-mp,FALSE,Cs; FA; MA,Pb,Br; I,0.51; 2.49,,,1,Spin-coating,DMF; DMSO,4; 1,Chlorobenzene,FALSE,Unknown,Unknown,13.1,10,TRUE,ISOS-D-1,Dark,FALSE,Open circuit,25.0; 25.0,Ambient,,168,FALSE,87,258.4615385,,
2016-09-08 00:00:00,SLG , FTO , TiO2-c , TiO2-mp ,, Perovskite , OMeTPA-BDT ,,,, Au,0.09,nip-mp,FALSE,MA,Pb,I,3,,1.6,2,Spin-coating >> CBD,DMF >> IPA,1 >> 1,Unknown,FALSE,Unknown,Unknown,10.89,,TRUE,ISOS-L-1,Light,FALSE,Open circuit,25.0; 25.0,Ambient,,240,FALSE,87,369.2307692,,
2016-06-23 00:00:00,PEN , ITO , PEIE , PCBM-60 ,, Perovskite , P3HT ,,,, Au,1,nip,FALSE,MA,Pb,I,3,,1.6,1,Spin-coating,DMF; DMSO,600; 78,Diethyl ether,FALSE,Unknown,Unknown,13.12,12.97,TRUE,ISOS-D-1,Dark,FALSE,Open circuit,40.0; 40.0,Air,30,720,FALSE,87,1107.692308,,
2018-10-15 00:00:00,SLG , FTO , TiO2-c ,,, Perovskite , PTAA ,,,, Au,0.09,nip,FALSE,Cs,Pb,Br; I,1; 2,PEABr,1.94,2,Spin-coating >> Spin-coating,DMF; DMSO >> IPA,19; 1 >> 1,Unknown,FALSE,Unknown,Unknown,,,TRUE,ISOS-D-1,Dark,FALSE,Open circuit,25.0; 25.0,Air,45,360,FALSE,87,#DIV/0!,,
2018-11-03 00:00:00,SLG , FTO , TiO2-c , TiO2-mp ,, Perovskite , PTAA ,,,, Au,0.16,nip-mp,FALSE,MA,Pb,I,3,,1.6,1,Spin-coating,DMSO,1,Chlorobenzene,FALSE,Unknown,Unknown,,,TRUE,ISOS-L-1I,White LED,FALSE,MPPT,-10.0; -10.0,N2,0,500,FALSE,87,#DIV/0!,,
2015-12-23 00:00:00,SLG , FTO , TiO2-c , TiO2-mp ,, Perovskite , PTAA ,,,, Au,0.24,nip-mp,FALSE,Cs,Pb,Br,3,,2.25,2,Spin-coating >> CBD,DMF >> Methanol,1 >> 1,Unknown,FALSE,Unknown,Unknown,6.1,6.2,TRUE,ISOS-L-1,Light,FALSE,MPPT,25.0; 25.0,Air,,5,FALSE,87,7.692307692,,
2018-03-15 00:00:00,SLG , FTO , TiO2-c , TiO2-mp ,, Perovskite , PTAA ,,,, Au,0.09,nip-mp,FALSE,Cs; FA; MA,Pb,Br; I,0.45; 2.55,2-(1H-pyrazol-1-yl)pyridine,,1,Spin-coating,DMF; DMSO,4; 1,Chlorobenzene,FALSE,Unknown,Unknown,18.1,,TRUE,ISOS-D-2,Dark,FALSE,Open circuit,85.0; 85.0,Air,55,36,FALSE,87,55.38461538,,
2017-11-29 00:00:00,SLG , FTO , TiO2-c , TiO2-mp ,, Perovskite ," S,N-Heteroacene 2 ",,,, Au,0.16,nip-mp,FALSE,Cs; FA; MA,Pb,Br; I,0.51; 2.49,,,1,Spin-coating,DMF; DMSO,4; 1,Chlorobenzene,FALSE,Unknown,Unknown,16.1,15.2,TRUE,ISOS-D-1,Dark,FALSE,Open circuit,25.0; 25.0,Air,65,145,FALSE,87,223.0769231,,
2019-03-08 00:00:00,PEN , ITO , SnO2-np , CPTA ,, Perovskite , Spiro-MeOTAD ,,,, Au,0.1,nip,FALSE,MA,Pb,I,3,,1.6,1,Spin-coating,DMF; DMSO,7; 3,Chlorobenzene,FALSE,Unknown,Unknown,,,TRUE,ISOS-D-1,Dark,FALSE,Open circuit,25.0; 25.0,Air,30,1104,TRUE,87,#DIV/0!,,
2018-05-04,SLG , ITO , nTi-MOF , PCBM-60 ,, Perovskite , Spiro-MeOTAD ,,,, Au,0.12,nip,FALSE,FA; MA,Pb,I,3,Undoped,1.5,1,Spin-coating,DMF; DMSO,8; 1,Diethyl ether,FALSE,Unknown,Unknown,18.94,18.58,TRUE,ISOS-L-1,Solar simulator,FALSE,Open circuit,nan; nan,Unknown,60,24,FALSE,87,36.92307692,,
2018-05-04,SLG , ITO , nTi-MOF , PCBM-60 ,, Perovskite , Spiro-MeOTAD ,,,, Au,0.12,nip,FALSE,FA; MA,Pb,I,3,Undoped,1.5,1,Spin-coating,DMF; DMSO,8; 1,Diethyl ether,FALSE,Unknown,Unknown,16.41,15.52,TRUE,ISOS-L-1,Solar simulator,FALSE,Open circuit,nan; nan,Unknown,60,24,FALSE,87,36.92307692,,
2018-05-29 00:00:00,SLG , FTO , SnO2-c ,,, Perovskite , Spiro-MeOTAD ,,,, Au,0.16,nip,FALSE,Cs; FA; MA,Pb,Br; I,0.45; 2.55,,1.63,1,Spin-coating,DMF; DMSO,4; 1,Chlorobenzene,FALSE,Unknown,Unknown,20.34,20.01,TRUE,ISOS-D-1,Dark,FALSE,Open circuit,25.0; 25.0,Air,50,2160,FALSE,87,3323.076923,,
2017-10-03,SLG , FTO , SnO2-c ,,, Perovskite , Spiro-MeOTAD ,,,, Au,0.1,nip,FALSE,MA,Pb,I,3,nan,1.61,1,Spin-coating,DMF; DMSO,9; 1,Ethyl ether,FALSE,Unknown,Unknown,14.69,11.5,TRUE,ISOS-D-1,Dark,FALSE,Open circuit,nan; nan,Air,33,3600,FALSE,87,5538.461538,,
2019-04-02 00:00:00,SLG , ITO , SnO2-c ,,, Perovskite , Spiro-MeOTAD ,,,, Au,0.044,nip,FALSE,Cs,Pb,Br; I,1; 2,MnCl2; ZnCl2,,1,Spin-coating,DMF; DMSO,5; 7,Chlorobenzene,FALSE,Unknown,Unknown,14.15,13.74,TRUE,ISOS-D-1I,Dark,FALSE,Open circuit,25.0; 25.0,N2,0,720,FALSE,87,1107.692308,,
2019-07-04 00:00:00,SLG , ITO , SnO2-c ,,, Perovskite , Spiro-MeOTAD ,,,, Au,0.07,nip,FALSE,MA,Pb,I,3,P(VDF-TrFE),1.6,1,Spin-coating,DMF; DMSO,9; 1,Unknown,FALSE,Unknown,Unknown,15.3,,TRUE,ISOS-D-1,Dark,FALSE,Open circuit,25.0; 25.0,Air,45,770,FALSE,87,1184.615385,,
2018-12-13 00:00:00,SLG , FTO , SnO2-np ,,, Perovskite , Spiro-MeOTAD ,,,, Au,0.1,nip,FALSE,MA,Pb,I,3,MAAc,1.6,1,Roller-coating,DMF; DMSO,4; 1,Unknown,FALSE,Unknown,Unknown,15.26,14.8,TRUE,ISOS-D-1I,Dark,FALSE,Open circuit,25.0; 25.0,N2,0,500,FALSE,87,769.2307692,,
2019-11-22 00:00:00,SLG , ITO , SnO2-np ,,, Perovskite , Spiro-MeOTAD ,,,, Au,0.0896,nip,FALSE,FA; MA,Pb,Br; I,0.03; 2.97,Cl,,2,Spin-coating >> Spin-coating,DMF; DMSO >> IPA,9; 1 >> 1,Unknown,FALSE,Unknown,Unknown,18.4,,TRUE,ISOS-L-1I,Light,FALSE,Open circuit,25.0; 25.0,Unknown,,30,FALSE,87,46.15384615,,
2018-01-19 00:00:00,SLG , FTO , TiO2-c ,,, Perovskite , Spiro-MeOTAD ,,,, Au,0.16,nip,FALSE,Cs; FA; MA,Pb,Br; I,0.45; 2.55,,,1,Spin-coating,DMF; DMSO,4; 1,Trifluorotoluene,FALSE,Unknown,Unknown,18.79,,TRUE,ISOS-D-2,Dark,FALSE,Open circuit,80.0; 80.0,Air,5,350,FALSE,87,538.4615385,,
2016-08-01 00:00:00,SLG , FTO , TiO2-c ,,, Perovskite , Spiro-MeOTAD ,,,, Au,0.16,nip,FALSE,MA,Pb,I,3,,1.6,1,Spin-coating,DMF; DMSO,1; 1,Chlorobenzene,FALSE,Unknown,Unknown,17.39,,TRUE,ISOS-D-1,Dark,FALSE,Open circuit,25.0; 25.0,Ambient,,336,FALSE,87,516.9230769,,
2018-01-22 00:00:00,SLG , FTO , TiO2-c ,,, Perovskite , Spiro-MeOTAD ,,,, Au,0.1,nip,FALSE,MA,Pb,I,3,,1.6,1,Spin-coating,DMSO; GBL,,Toluene,FALSE,Unknown,Unknown,18.61,,TRUE,ISOS-D-1,Dark,FALSE,Open circuit,25.0; 25.0,Air,,720,FALSE,87,1107.692308,,
2019-04-20 00:00:00,SLG , FTO , TiO2-c ,,, Perovskite , Spiro-MeOTAD ,,,, Au,0.09,nip,FALSE,Cs,Pb,Br; I,2; 1,CaI2,,1,Spin-coating,DMSO,1,Unknown,FALSE,Unknown,Unknown,10.42,,TRUE,ISOS-D-1,Dark,FALSE,Open circuit,28.0; 28.0,Air,35,1200,FALSE,87,1846.153846,,
2019-04-20 00:00:00,SLG , FTO , TiO2-c ,,, Perovskite , Spiro-MeOTAD ,,,, Au,0.09,nip,FALSE,Cs,Pb,Br; I,2; 1,CaI2,,1,Spin-coating,DMSO,1,Unknown,FALSE,Unknown,Unknown,9.45,,TRUE,ISOS-D-1,Dark,FALSE,Open circuit,28.0; 28.0,Air,35,1200,FALSE,87,1846.153846,,
2019-04-20 00:00:00,SLG , FTO , TiO2-c ,,, Perovskite , Spiro-MeOTAD ,,,, Au,0.09,nip,FALSE,Cs,Pb,Br; I,2; 1,BaI2,,1,Spin-coating,DMSO,1,Unknown,FALSE,Unknown,Unknown,10.51,,TRUE,ISOS-D-1,Dark,FALSE,Open circuit,28.0; 28.0,Air,35,1200,FALSE,87,1846.153846,,
2019-04-20 00:00:00,SLG , FTO , TiO2-c ,,, Perovskite , Spiro-MeOTAD ,,,, Au,0.09,nip,FALSE,Cs,Pb,Br; I,2; 1,BaI2,,1,Spin-coating,DMSO,1,Unknown,FALSE,Unknown,Unknown,9.7,,TRUE,ISOS-D-1,Dark,FALSE,Open circuit,28.0; 28.0,Air,35,1200,FALSE,87,1846.153846,,
2019-02-18 00:00:00,SLG , FTO , TiO2-c ,,, Perovskite , Spiro-MeOTAD ,,,, Au,0.1,nip,FALSE,MA,Pb,I,3,C4F8I2,1.6,1,Spin-coating,DMF; DMSO,3; 7,Toluene,FALSE,Unknown,Unknown,20.12,18.49,TRUE,ISOS-D-1,Dark,FALSE,Open circuit,25.0; 25.0,Air,,1560,FALSE,87,2400,,
2019-01-17 00:00:00,SLG , FTO , TiO2-c , TiO2-mp ,, Perovskite , Spiro-MeOTAD ,,,, Au,0.09,nip-mp,FALSE,Cs; FA,Pb,Br; I,0.3; 2.7,BEA,,1,Spin-coating,DMF; DMSO,4; 1,Chlorobenzene,FALSE,Unknown,Unknown,19.83,19.31,TRUE,ISOS-D-1,Dark,FALSE,Open circuit,25.0; 25.0,Air,50,2400,FALSE,87,3692.307692,,
2017-07-04 00:00:00,SLG , FTO , TiO2-c , TiO2-mp ,, Perovskite , Spiro-MeOTAD ,,,, Au,0.1,nip-mp,FALSE,MA,Pb,I,3,,1.6,1,Spin-coating,DMF; DMSO,9; 1,Diethyl ether,FALSE,Unknown,Unknown,16.81,,TRUE,ISOS-D-1,Dark,FALSE,Open circuit,25.0; 25.0,Air,45,240,FALSE,87,369.2307692,,
