Repository: Bashayer199/data

File: data.csv (part 33 of 48)
2017-06-05 00:00:00,SLG , FTO , TiO2-c , TiO2-mp ,, Perovskite , Spiro-MeOTAD ,,,, Au,0.14,nip-mp,FALSE,MA,Pb,I,3,,1.6,1,Spin-coating,DMF,1,Diethyl ether,FALSE,Unknown,Unknown,16.3,,TRUE,ISOS-D-1,Dark,FALSE,Open circuit,25.0; 25.0,Air,80,500,FALSE,87,769.2307692,,
2015-07-08 00:00:00,SLG , FTO , TiO2-c , TiO2-mp ,, Perovskite , Spiro-MeOTAD ,,,, Au,0.1,nip-mp,FALSE,MA,Pb,I,3,,1.6,2,Spin-coating >> CBD,DMF >> IPA,1 >> 1,Unknown,FALSE,Unknown,Unknown,10.1,9.4,TRUE,ISOS-D-1,Dark,FALSE,Open circuit,25.0; 25.0,Air,,2400,FALSE,87,3692.307692,,
2016-05-09 00:00:00,SLG , FTO , TiO2-c , TiO2-mp ,, Perovskite , Spiro-MeOTAD ,,,, Au,0.09,nip-mp,FALSE,MA,Pb,I,3,Cl,1.6,2,Spin-coating >> CBD,DMSO >> Ethanol,1 >> 1,Unknown,FALSE,Unknown,Unknown,9.51,,TRUE,ISOS-D-1,Dark,FALSE,Open circuit,25.0; 25.0,Air,55,720,FALSE,87,1107.692308,,
2017-01-13 00:00:00,SLG , FTO , TiO2-c , TiO2-mp ,, Perovskite , Spiro-MeOTAD ,,,, Au,0.1,nip-mp,FALSE,MA,Pb,I,3,,1.6,2,Spin-coating >> CBD,DMF >> IPA,1 >> 1,Unknown,FALSE,Unknown,Unknown,15.57,,TRUE,ISOS-D-1,Dark,FALSE,Open circuit,25.0; 25.0,Air,35,672,FALSE,87,1033.846154,,
2020-02-21,SLG , FTO , TiO2-c , TiO2-mp ,, Perovskite , Spiro-MeOTAD ,,,, Au,0.09,nip-mp,FALSE,MA,Pb,I,3,nan,nan,2,Spin-coating >> Spin-coating,DMSO; Acetonitrile >> IPA,7; 3 >> 1,Unknown,FALSE,Unknown,Unknown,,,TRUE,ISOS-D-1,Dark,FALSE,Open circuit,15; 25,Air,35,504,FALSE,87,#DIV/0!,,
2020-02-12,SLG , FTO , TiO2-c , TiO2-mp ,, Perovskite , Spiro-MeOTAD ,,,, Au,0.065,nip-mp,FALSE,Cs,Pb,Br; I,1; 2,BAI; PEG,1.91,1,Spin-coating,DMF; DMSO,1; 1,Unknown,FALSE,Unknown,Unknown,11.03,,TRUE,ISOS-D-1,Dark,FALSE,Open circuit,nan; nan,Air,25,2880,FALSE,87,4430.769231,,89
2017-07-04 00:00:00,SLG , FTO , TiO2-c , TiO2-mp ,, Perovskite , TPA-BPV-TPA ,,,, Au,0.1,nip-mp,FALSE,MA,Pb,I,3,,1.6,1,Spin-coating,DMF; DMSO,9; 1,Diethyl ether,FALSE,Unknown,Unknown,16.42,,TRUE,ISOS-D-1,Dark,FALSE,Open circuit,25.0; 25.0,Air,45,240,FALSE,87,369.2307692,,
2019-08-22 00:00:00,SLG , ITO , PTAA ,,, Perovskite , C60 , BCP ,,, Ag,0.0757,pin,FALSE,MA,Pb,I,3,Cl; DTA,1.6,2,Spin-coating >> Spin-coating,DMF >> IPA,1 >> 1,Unknown,FALSE,Unknown,Unknown,21.45,21.03,TRUE,ISOS-D-1,Dark,FALSE,Open circuit,25.0; 25.0,Air,20,40,FALSE,87,61.53846154,,
2019-12-07 00:00:00,SLG , ITO , PTAA ,,, Perovskite , C60 , BCP ,,, Ag,0.1,pin,TRUE,MA,Pb,I,3,,1.6,1,Doctor blading,2-methoxyethanol; Acetonitrile,,Unknown,FALSE,Unknown,Unknown,16.37,,TRUE,ISOS-L-1,Light,FALSE,Open circuit,25.0; 25.0,Air,40,1100,FALSE,87,1692.307692,,87
2018-03-28 00:00:00,SLG , FTO , NiMgLiO-c ,,, Perovskite , PCBM-60 , BCP ,,, Ag,0.09,pin,FALSE,MA,Pb,I,3,,1.6,1,Spin-coating,DMF; DMSO,4; 1,Diethyl ether,FALSE,Unknown,Unknown,15,,TRUE,ISOS-L-1I,White LED,FALSE,MPPT,25.0; 25.0,N2,0,300,FALSE,87,461.5384615,,
2019-09-16 00:00:00,SLG , ITO , NiO-c ,,, Perovskite , PCBM-60 , BCP ,,, Au,0.01,pin,FALSE,MA,Pb,I,3,Poly(amicacid),1.6,1,Spin-coating,DMF; DMSO,4; 1,Toluene,FALSE,Unknown,Unknown,16.8,,TRUE,ISOS-D-2I,Dark,FALSE,Open circuit,85.0; 85.0,Ar,0,70,FALSE,87,107.6923077,,
2019-04-13 00:00:00,SLG , ITO , NiO-c , CuGaO2 ,, Perovskite , PCBM-60 , BCP ,,, Ag,0.09,pin,FALSE,Cs; FA,Pb,Br; I,0.12; 2.88,,1.6,1,Spin-coating,DMF; DMSO,4; 1,Anisole,FALSE,Unknown,Unknown,20.67,18.17,TRUE,ISOS-D-2I,Dark,FALSE,Open circuit,85.0; 85.0,N2,0,1000,FALSE,87,1538.461538,,87
2019-05-20,SLG , ITO , PEDOT:PSS ,,, Perovskite , PCBM-60 , BCP ,,, Ag,0.1,pin,FALSE,MA,Pb,I,3,nan,1.5,1,Spin-coating,DMF,1,Unknown,FALSE,Unknown,Unknown,12.47,,TRUE,ISOS-D-1,Dark,FALSE,Open circuit,nan; nan,Air,20,360,FALSE,87,553.8461538,,
2018-06-30,SLG , ITO , PEDOT:PSS ,,, Perovskite , PCBM-60 , BCP ,,, Ag,0.07,pin,FALSE,MA,Pb,I,3,Undoped,1.6,1,Spin-coating,DMSO; GBL,3; 7,Unknown,FALSE,Unknown,Unknown,14.3,14.3,TRUE,ISOS-D-1I,Dark,FALSE,Open circuit,25; 25,N2,,192,FALSE,87,295.3846154,,
2020-02-20,SLG , ITO , PTAA ,,, Perovskite , PCBM-60 , BCP ,,, Ag,,pin,FALSE,MA,Pb,I,3,Undoped,1.609,2,Spin-coating >> Spin-coating,DMF; DMSO >> IPA,10; 1 >> 1,Unknown,FALSE,Unknown,Unknown,18.07,16.56,TRUE,ISOS-D-1,Dark,FALSE,Open circuit,nan; nan,N2,,168,FALSE,87,258.4615385,,
2019-08-29 00:00:00,SLG , ITO , PEDOT:PSS , SrGO ,, Perovskite , PCBM-60 , BCP ,,, Ag,0.1,pin,FALSE,MA,Pb,I,3,,1.6,1,Spin-coating,DMF; DMSO,2; 1,Chlorobenzene,FALSE,Unknown,Unknown,16.01,,TRUE,ISOS-D-1,Dark,FALSE,Open circuit,25.0; 25.0,Ambient,,720,FALSE,87,1107.692308,,
2019-11-30 00:00:00,SLG , ITO , PEDOT:PSS ,, MoS2 , Perovskite , PCBM-60 , Bphen ,,, Ag,0.0625,pin,FALSE,MA,Pb,I,3,MoS2,1.6,1,Spin-coating,DMF; DMSO,4; 1,2-Butanol,FALSE,Unknown,Unknown,17.63,,TRUE,ISOS-D-1,Dark,FALSE,Open circuit,20.0; 20.0,Air,20,480,FALSE,87,738.4615385,,
2019-07-27,SLG , FTO , NiO-c ,,, Perovskite , PCBM-60 , Bphen ,,, Ag,0.09,pin,FALSE,MA,Pb,I,3,bis-PCBM,nan,1,Spin-coating,DMSO; GBL,7; 3,Unknown,FALSE,Unknown,Unknown,18.48,18.48,TRUE,ISOS-D-1,Dark,FALSE,Open circuit,nan; nan,Air,40,200,FALSE,87,307.6923077,,40
2017-03-15 00:00:00,SLG , ITO , PTAA ,,, Perovskite , PCBM-60 , C60 , BCP ,, Ag,0.07,pin,FALSE,FA; MA,Pb,I,3,Acetate,,1,Spin-coating,DMF,1,Unknown,FALSE,Unknown,Unknown,20.15,,TRUE,ISOS-D-1I,Dark,FALSE,Open circuit,25.0; 25.0,N2,0,190,FALSE,87,292.3076923,,
2019-04-01 00:00:00,SLG , FTO , TiO2-c , TiO2-mp , NaYF2@SiO2-np , Perovskite , Graphene-QDs ,,,, Carbon,0.1,nip-mp-carbon,FALSE,MA,Pb,I,3,Cl,1.6,2,Spin-coating >> CBD,DMF >> IPA,1 >> 1,Unknown,FALSE,Unknown,Unknown,14.47,,TRUE,ISOS-D-2,Dark,FALSE,Open circuit,80.0; 80.0,Air,50,120,FALSE,87,184.6153846,,
2019-11-13 00:00:00,SLG , FTO , SnO2-QDs ,,, Perovskite ,,,,, Carbon,0.1,nip,FALSE,Cs,Pb,Br,3,,,2,Spin-coating >> Spin-coating,DMF >> Methanol,1 >> 1,Unknown,FALSE,Unknown,Unknown,10.71,,TRUE,ISOS-L-1,Light,FALSE,Open circuit,25.0; 25.0,Air,85,480,FALSE,87,738.4615385,,
2020-07-07,SLG , FTO , TiO2-c , TiO2-mp ,, Perovskite ,,,,, Carbon,0.12,nip-mp-carbon,FALSE,Cs; FA; MA,Pb,Br; I,0.42; 2.58,Undoped,1.61,1,Spin-coating,DMF; DMSO,4; 1,Chlorobenzene,TRUE,Unknown,Unknown,15.02,,TRUE,ISOS-L-1,Solar simulator,FALSE,MPPT,30; 30,Air,30,2,FALSE,87,3.076923077,,
2018-10-25 00:00:00,SLG , FTO , TiO2-c , ZrO2-mp , TiO2-mp , Perovskite ,,,,, Carbon,0.07,nip-mp-carbon,FALSE,FA; MA,Pb,I,3,,,1,Spin-coating,Unknown,,Unknown,FALSE,Unknown,Unknown,14.32,,TRUE,ISOS-D-1,Dark,FALSE,Open circuit,25.0; 25.0,Air,35,500,FALSE,87,769.2307692,,
2019-10-09 00:00:00,SLG , FTO , TiO2-c ,,, Perovskite , COTT-1 , PCBM-60 , COTT-2 ,, Au,0.1,nip,FALSE,Cs; FA; MA,Pb,Br; I,0.51; 2.49,,,1,Spin-coating,DMF; DMSO,4; 1,Chlorobenzene,FALSE,Unknown,Unknown,19.2,,TRUE,ISOS-D-1,Dark,FALSE,Open circuit,25.0; 25.0,Air,70,168,FALSE,87,258.4615385,,
2017/09/08 00:00:00,SLG , FTO , NiO-c ,,, Perovskite , CSCNT@Al2O3-c ,,,, CSCNT@SnO2,0.1,pin,FALSE,MA,Pb,I,3,Unknown,1.6,1,Spin-coating,DMF; DMSO,7; 3,Unknown,FALSE,Unknown,Unknown,,,TRUE,ISOS-L-1I,Xenon,FALSE,Open circuit,25.0; 25.0,N2,0,560,FALSE,87,#DIV/0!,,
2019-07-15,SLG , FTO , SnO2-c ,,, Perovskite , PMMA , DTP-C6Th , C60-SAM ,, Au,0.08,nip,FALSE,FA; MA,Pb,Br; I,0.225; 2.775,PMMA,nan,2,Spin-coating >> Spin-coating,DMF; DMSO >> Chlorobenzene,7.7; 1 >> 1,Diethyl ether,FALSE,Unknown,Unknown,21.04,19.46,TRUE,ISOS-D-1,Dark,FALSE,Open circuit,25; 25,Ambient,35,1440,FALSE,87,2215.384615,,93
2019-09-27 00:00:00,SLG , FTO , TiO2-c , TiO2-mp ,, Perovskite , PBT1-C , MoO3 ,,, Ag,0.1,nip-mp,FALSE,Cs; FA; MA,Pb,Br; I,0.51; 2.49,Guanidinium,,1,Spin-coating,DMF; DMSO,5; 1,Chlorobenzene,FALSE,Unknown,Unknown,18.6,,TRUE,ISOS-L-1I,White LED,FALSE,Open circuit,25.0; 25.0,N2,0,300,FALSE,87,461.5384615,,
2016-01-14 00:00:00,SLG , FTO , TiO2-c ,,, Perovskite , Spiro-MeOTAD , MoO3 ,,, Al,0.1,nip,FALSE,MA,Pb,I,3,,1.6,2,Spin-coating >> Spin-coating,DMF >> IPA,1 >> 1,Unknown,TRUE,SLG,UV-curable epoxy,15.1,,TRUE,ISOS-LC-1,Solar simulator,TRUE,Open circuit,25.0; 25.0,Air,60,240,TRUE,87,369.2307692,,
2016-05-17 00:00:00,SLG , FTO , TiO2-c ,,, Perovskite , Spiro-MeOTAD , MoO3 ,,, Ag,0.1,nip,FALSE,FA,Pb,I,3,NH4SCN,1.57,1,Spin-coating,DMF,1,Unknown,FALSE,Unknown,Unknown,11.44,,TRUE,ISOS-L-1,Light,FALSE,Open circuit,20.0; 20.0,Air,40,1,FALSE,87,1.538461538,,
2017-11-30 00:00:00,SLG , ITO , ZnO,,, Perovskite , Spiro-MeOTAD , MoO3 ,,, Ag,0.1,nip,FALSE,MA,Pb,I,3,,1.6,2,Spin-coating >> Spin-coating,DMF >> IPA,1 >> 1,Unknown,FALSE,Unknown,Unknown,13.66,,TRUE,ISOS-D-1,Dark,FALSE,Open circuit,25.0; 25.0,Air,5,1300,FALSE,87,2000,,
2019-03-25 00:00:00,SLG , FTO , ZnO-np ,,, Perovskite , Spiro-MeOTAD , MoO3 ,,, Ag,0.09,nip,FALSE,Cs,Pb,Br; I,1; 2,,,1,Spin-coating,DMF; DMSO,1; 9,Unknown,FALSE,Unknown,Unknown,12.3,11.74,TRUE,ISOS-D-1,Dark,FALSE,Open circuit,25.0; 25.0,Air,35,600,FALSE,87,923.0769231,,
2019-06-24 00:00:00,SLG , FTO , TiO2-c ,,, Perovskite , PTAA , MoOx ,,, Ag,0.0725,nip,FALSE,Cs,Pb,I,3,,,2,Spin-coating >> Spin-coating,Octane >> Methyl acetate,1 >> 1,Unknown,FALSE,Unknown,Unknown,13.67,,TRUE,ISOS-D-1I,Dark,FALSE,Open circuit,25.0; 25.0,N2,0,168,FALSE,87,258.4615385,,
2020-01-09 00:00:00,SLG , ITO , SnO2-np ,,, Perovskite , PTAA , NiO-c ,,, Au ,0.105,nip,FALSE,Cs; FA; MA,Pb,Br; I,0.45; 2.55,,,1,Spin-coating,DMF; DMSO,4; 1,Chlorobenzene,TRUE,PEN,Unknown,14.6,,TRUE,ISOS-L-2,Light,FALSE,MPPT,80.0; 80.0,Ambient,,13,FALSE,87,20,,
2019-11-18 00:00:00,SLG , FTO , NiO-c ,,, Perovskite , PS , PCBM-60 ,,, Ag,0.25,pin,FALSE,MA,Pb,I,3,,1.55,1,Spin-coating,DMSO; GBL,3; 7,Chlorobenzene,FALSE,Unknown,Unknown,19.55,19.52,TRUE,ISOS-L-1,Light,FALSE,Open circuit,22.0; 22.0,Unknown,2,960,FALSE,87,1476.923077,,
2016-12-19 00:00:00,SLG , FTO , TiO2-c ,,, Perovskite , Poly-N-vinylcarbazole , Spiro-MeOTAD ,,, Au,0.16,nip,FALSE,MA,Pb,I,3,Cl,1.6,1,Spin-coating,DMF,1,Unknown,FALSE,Unknown,Unknown,16.9,15,TRUE,ISOS-D-1,Dark,FALSE,Open circuit,25.0; 25.0,Air,35,700,FALSE,87,1076.923077,,
2019-03-28 00:00:00,SLG , FTO , TiO2-c , TiO2-mp ,, Perovskite , POSS-NH2 , Spiro-MeOTAD ,,, Au,0.2,nip-mp,FALSE,FA; MA,Pb,Br; I,0.45; 2.55,,,1,Spin-coating,DMF; DMSO,4; 1,Chlorobenzene,FALSE,Unknown,Unknown,19.17,,TRUE,ISOS-D-1,Dark,FALSE,Open circuit,25.0; 25.0,Ambient,,2160,FALSE,87,3323.076923,,
2019-03-28 00:00:00,SLG , FTO , TiO2-c , TiO2-mp ,, Perovskite , POSS-SH , Spiro-MeOTAD ,,, Au,0.2,nip-mp,FALSE,FA; MA,Pb,Br; I,0.45; 2.55,,,1,Spin-coating,DMF; DMSO,4; 1,Chlorobenzene,FALSE,Unknown,Unknown,18.38,,TRUE,ISOS-D-1,Dark,FALSE,Open circuit,25.0; 25.0,Ambient,,2160,FALSE,87,3323.076923,,
2019-09-09 00:00:00,SLG , ITO , PEDOT:PSS ,,, Perovskite , PCBM-60 , TiO2-c ,,, Al,0.16,pin,FALSE,MA,Pb,I,3,AA; Cl,1.6,1,Spin-coating,DMF,1,Chlorobenzene; Chloroform,FALSE,Unknown,Unknown,14,13.4,TRUE,ISOS-L-1,White LED,FALSE,Open circuit,25.0; 25.0,Ambient,,20,FALSE,87,30.76923077,,
2018-08-04 00:00:00,SLG , ITO , VOx ,,, Perovskite , PCBM-60 , ZnO ,,, Ag,0.06,pin,FALSE,MA,Pb,I,3,,1.59,1,Spin-coating,DMF; DMSO,4; 1,Chlorobenzene,FALSE,Unknown,Unknown,19.7,,TRUE,ISOS-D-1I,Dark,FALSE,Open circuit,20.0; 20.0,N2,0,720,TRUE,87,1107.692308,,
2020-01-17,SLG , ITO , NiO-c ,,, Perovskite , PCBM-60 , ZnO ,,, Ag,0.07,pin,FALSE,FA; MA,Pb,Br; I,0.45; 2.55,Undoped,nan,1,Spin-coating,DMF; DMSO,4; 1,Ethyl acetate,FALSE,Unknown,Unknown,17.02,,TRUE,ISOS-D-1,Dark,FALSE,Open circuit,25; 25,N2,,4500,FALSE,87,6923.076923,,
2017-09-06 00:00:00,PET , ITO , CzPAF-TPA ,,, Perovskite , PCBM-60 , ZnO-np ,,, Ag,0.11,pin,FALSE,MA,Pb,I,3,,1.5,1,Spin-coating,DMF; DMSO,1; 1,Unknown,FALSE,Unknown,Unknown,12.46,12.37,TRUE,ISOS-D-1,Dark,FALSE,Open circuit,25.0; 25.0,Air,,500,FALSE,87,769.2307692,,
2017-09-06 00:00:00,SLG , ITO , CzPAF-TPA ,,, Perovskite , PCBM-60 , ZnO-np ,,, Ag,0.11,pin,FALSE,MA,Pb,I,3,,1.5,1,Spin-coating,DMF; DMSO,1; 1,Unknown,FALSE,Unknown,Unknown,15.71,15.28,TRUE,ISOS-D-1,Dark,FALSE,Open circuit,25.0; 25.0,Air,,500,FALSE,87,769.2307692,,
2017-02-14 00:00:00,SLG , ITO , NiO-c ,,, Perovskite , PCBM-60 , Zr(acac)4 ,,, Ag,1.01,pin,FALSE,MA,Pb,I,3,,1.6,1,Spin-coating,DMF; DMSO,2; 1,Chlorobenzene,FALSE,Unknown,Unknown,16.24,16.05,TRUE,ISOS-L-1I,White LED,FALSE,Open circuit,25.0; 25.0,N2,0,1000,FALSE,87,1538.461538,,87
2019-05-17 00:00:00,SLG , ITO , PEDOT:PSS ,,, Perovskite , PCBM-60 , Zr(acac)4 ,,, Al,0.2,pin,FALSE,MA,Pb,I,3,Acetate; H2O,1.6,1,Spin-coating,DMF,1,Unknown,FALSE,Unknown,Unknown,15.21,,TRUE,ISOS-D-1I,Dark,FALSE,Open circuit,25.0; 25.0,N2,0,720,FALSE,87,1107.692308,,
2016-07-03 00:00:00,SLG , FTO , SnO2-c , TiO2-mp ,, Perovskite , Spiro-MeOTAD ,,,, Au,0.1,nip-mp,FALSE,MA,Pb,I,3,,1.6,2,Spin-coating >> CBD,DMF >> IPA,1 >> 1,Unknown,FALSE,Unknown,Unknown,13.67,,TRUE,ISOS-D-1,Dark,FALSE,Open circuit,25.0; 25.0,Air,,336,FALSE,87.07,519.7215777,,
2018-05-22 00:00:00,SLG , ITO , P3CT-K ,,, Perovskite , PCBM-60 , SnO2-c ,,, Al,0.06,pin,FALSE,MA,Pb,I,3,,1.6,1,Spin-coating,Unknown,,Unknown,FALSE,Unknown,Unknown,19.7,18.7,TRUE,ISOS-D-1I,Dark,FALSE,Open circuit,25.0; 25.0,Unknown,,720,FALSE,87.1,1116.27907,,
2017-09-14 00:00:00,SLG , ITO , ZnO,,, Perovskite , Spiro-MeOTAD ,,,, Ag,0.045,nip,FALSE,FA; MA,Pb,I,3,Rb,,1,Spin-coating,DMF,1,N2,FALSE,Unknown,Unknown,,15.85,TRUE,ISOS-D-1,Dark,FALSE,Open circuit,25.0; 25.0,Air,40,504,FALSE,87.25,#DIV/0!,,
2016-12-07 00:00:00,SLG , FTO , TiO2-c , TiO2-mp ,, Perovskite , P3HT ,,,, Au,0.03,nip-mp,FALSE,MA,Pb,I,3,,1.6,1,Spin-coating,DMF,1,Unknown,FALSE,Unknown,Unknown,9.81,,TRUE,ISOS-D-1,Dark,FALSE,Open circuit,25.0; 25.0,Air,0,168,FALSE,87.3,264.5669291,,
2020-01-18 00:00:00,SLG , FTO , TiO2-c ,,, Perovskite , Spiro-MeOTAD ,,,, Au,0.1,pin,FALSE,Cs; FA; MA,Pb,Br; I,0.51; 2.49,,,1,Spin-coating,DMF; DMSO,4; 1,Chlorobenzene,FALSE,Unknown,Unknown,19.14,,TRUE,ISOS-D-1,Dark,FALSE,Open circuit,25.0; 25.0,Air,35,551.76,FALSE,87.3,868.9133858,,
2018-01-10 00:00:00,SLG , FTO , SnO2-c , SnO2-mp ,, Perovskite , Spiro-MeOTAD ,,,, Au,0.1,nip,FALSE,MA,Pb,I,3,,1.6,1,Spin-coating,DMF,1,Unknown,FALSE,Unknown,Unknown,19.21,19.2,TRUE,ISOS-D-1,Dark,FALSE,Open circuit,25.0; 25.0,Air,10,720,FALSE,87.3,1133.858268,,
2019-07-02 00:00:00,SLG , ITO , PEDOT:PSS ,,, Perovskite , S-acetylthiocholine chlorde , C60 , BCP ,, Ag,0.08,pin,FALSE,MA,Pb,I,3,Acetate,1.6,1,Spin-coating,DMF,1,Unknown,FALSE,Unknown,Unknown,,,TRUE,ISOS-D-2I,Dark,FALSE,Open circuit,80.0; 80.0,N2,0,24,FALSE,87.3,#DIV/0!,,
2016-09-08 00:00:00,SLG , FTO , TiO2-c , TiO2-mp ,, Perovskite , Spiro-MeOTAD ,,,, Au,0.16,nip-mp,FALSE,MA,Pb,I,3,,1.6,1,Spin-coating,DMF,1,Chlorobenzene,FALSE,Unknown,Unknown,11.05,,TRUE,ISOS-D-1,Dark,FALSE,Open circuit,20; 25,Air,45,120,FALSE,87.311,189.1402002,,
2016-11-22 00:00:00,SLG , FTO , TiO2-c ,,, Perovskite , WO3 ,,,, Ag,0.2,nip,FALSE,FA; MA,Pb,I,3,,,3,Spin-coating >> Gas reaction >> Gas reaction,DMF >> none >> none,1 >> 1 >> 1,Unknown,FALSE,Unknown,Unknown,,,TRUE,ISOS-D-1,Dark,FALSE,Open circuit,25.0; 25.0,Air,,720,FALSE,87.5,#DIV/0!,,
2015-10-01 00:00:00,SLG , ITO , PEDOT:PSS ,,, Perovskite , PCBM-60 , Bphen ,,, Ag,0.072,pin,FALSE,MA,Pb,I,3,Cl,1.6,1,Spin-coating,DMF,1,Unknown,FALSE,Unknown,Unknown,12.13,,TRUE,ISOS-D-1,Dark,FALSE,Open circuit,25.0; 25.0,Ambient,,150,FALSE,87.5,240,,
2019-08-10 00:00:00,SLG , FTO , TiO2-c , TiO2-mp ,, Perovskite , Spiro-MeOTAD ,,,, Ag,0.1,nip-mp,FALSE,MA,Pb,I,3,MgAc,1.58,2,Spin-coating >> Spin-coating,DMF; DMSO >> IPA,nan; nan >> 1,Unknown,FALSE,Unknown,Unknown,17.76,,TRUE,ISOS-D-1,Dark,FALSE,Open circuit,25.0; 25.0,Air,30,168,FALSE,87.53,269.446672,,
2017-11-17 00:00:00,SLG , FTO , SnO2-np ,,, Perovskite , CsPbBr3-np , Spiro-MeOTAD ,,, Au,0.102,nip,FALSE,FA; MA,Pb,Br; I,0.45; 2.55,,,1,Spin-coating,DMF; DMSO,4; 1,Chlorobenzene,FALSE,Unknown,Unknown,20.56,,TRUE,ISOS-D-1I,Dark,FALSE,Open circuit,25.0; 25.0,N2,0,1440,FALSE,87.6,2322.580645,,
2016-10-24 00:00:00,PAA-PEG  , Ti , PANI ,,, Perovskite , PCBM-60 , Ti-grid,,,,0.25,pin,FALSE,MA,Pb,I,3,5-AVAI; Cl,1.6,1,CBD,GBL,1,Unknown,FALSE,Unknown,Unknown,,,TRUE,ISOS-D-1,Dark,FALSE,Open circuit,25.0; 25.0,Air,78,165,FALSE,87.6,#DIV/0!,,
2019-12-05 00:00:00,SLG , ITO , SnO2-np ,,, Perovskite , Spiro-MeOTAD ,,,, Au,0.1,nip,FALSE,FA; MA,Pb,Br; I,0.15; 2.85,,1.53,2,Spin-coating >> Spin-coating,DMF; DMSO >> IPA,9; 1 >> 1,Unknown,FALSE,Unknown,Unknown,20.2,18.4,TRUE,ISOS-L-1I,Light,FALSE,Open circuit,25.0; 25.0,Unknown,,120,FALSE,87.7,195.1219512,,
2018-10-19 00:00:00,SLG , FTO , TiO2-c ,,, Perovskite , Spiro-MeOTAD ,,,, Au,0.1,nip,FALSE,MA,Pb,I,3,HPbI3 | Cl,1.6,1,Spin-coating,DMF,1,Unknown,FALSE,Unknown,Unknown,17.42,,TRUE,ISOS-D-1,Dark,FALSE,Open circuit,25.0; 25.0,Ambient,,1008,FALSE,87.8,1652.459016,100,87.8
2019-08-01 00:00:00,SLG , FTO , TiO2-c , TiO2-mp ,, Perovskite , DTB ,,,, Au,0.1,nip-mp,FALSE,Cs; FA; MA,Pb,Br; I,0.45; 2.55,,,1,Spin-coating,DMF; DMSO,9; 1,Chlorobenzene,FALSE,Unknown,Unknown,19.65,,TRUE,ISOS-D-1,Dark,FALSE,Open circuit,25.0; 25.0,Air,,720,FALSE,87.86,1186.16145,,
2018-01-09 00:00:00,SLG , FTO , TiO2-c , TiO2-mp ,, Perovskite , HTM ,,,, Au,0.09,nip-mp,FALSE,MA,Pb,I,3,,1.6,1,Spin-coating,DMF; DMSO,17; 1,Chlorobenzene,FALSE,Unknown,Unknown,14.49,,TRUE,ISOS-D-1,Dark,FALSE,Open circuit,25.0; 25.0,Ambient,,720,FALSE,87.9,1190.082645,,
2019-08-20 00:00:00,SLG , FTO , TiO2-c ,,, Perovskite , Spiro-MeOTAD ,,,, Au,0.12,nip,FALSE,MA,Pb,I,3,Ba,1.579,1,Spin-coating,DMF; DMSO,4; 1,Chlorobenzene,FALSE,Unknown,Unknown,7.39,,TRUE,ISOS-D-1,Dark,FALSE,Open circuit,23.0; 23.0,Air,50,480,FALSE,87.95,796.6804979,,
2018-11-06 00:00:00,SLG , ITO , NiO-np ,,, Perovskite , C60; PCBM-60 ,,,, Ag,0.16,pin,FALSE,Cs; FA; MA,Pb,Br; I,0.45; 2.45,,1.59,1,Spin-coating,DMF; DMSO,4; 1,Chlorobenzene,TRUE,Unknown,Unknown,17.8,,TRUE,ISOS-L-1,White LED,FALSE,MPPT,30.0; 30.0,Air,50,300,FALSE,88,500,,
2016-11-29 00:00:00,SLG , FTO , NiO-c ,,, Perovskite , Fulleropyrrolidinium Iodide ,,,, Ag,0.12,pin,FALSE,MA,Pb,I,3,,1.6,1,Spin-coating,DMF; DMSO,9; 1,Diethyl ether,FALSE,Unknown,Unknown,15.15,,TRUE,ISOS-D-1,Dark,FALSE,Open circuit,25.0; 25.0,Air,,240,FALSE,88,400,,
2018-08-07 00:00:00,SLG , ITO , TiO2-c ,,, Perovskite , J2 ,,,, Ag,0.1,nip,FALSE,MA,Pb,I,3,Cl,1.6,1,Spin-coating,DMF,1,Unknown,FALSE,Unknown,Unknown,15.07,,TRUE,ISOS-L-1I,Xenon,FALSE,Open circuit,27.0; 27.0,N2,0,200,FALSE,88,333.3333333,,
2015-10-13 00:00:00,SLG , FTO , TiO2-c , TiO2-mp ,, Perovskite , JK-216D ,,,, Ag,0.16,nip-mp,FALSE,MA,Pb,I,3,,1.51,1,Spin-coating,DMSO; GBL,3; 7,Unknown,FALSE,Unknown,Unknown,14.74,,TRUE,ISOS-D-1,Dark,FALSE,Open circuit,25.0; 25.0,Ambient,,300,FALSE,88,500,,
2019-11-08 00:00:00,SLG , FTO , TiO2-c , TiO2-mp ,, Perovskite, P3TAA-co-P3HT ,,,, Ag,0.1,nip-mp,FALSE,MA,Pb,I,3,PVDF,1.6,1,Spin-coating,DMF; DMSO,4; 1,Unknown,FALSE,Unknown,Unknown,11.95,,TRUE,ISOS-D-1,Dark,FALSE,Open circuit,25.0; 25.0,Air,80,240,FALSE,88,400,,
2016-10-12 00:00:00,SLG , ITO , Aniline; rGO ,,, Perovskite , PffBT4T-2OD , CsCO3 ,,, Ag,0.04,nip,FALSE,MA,Pb,I,3,,1.51,2,Spin-coating >> CBD,DMF >> IPA,1 >> 1,Unknown,FALSE,Unknown,Unknown,13.8,13.4,TRUE,ISOS-D-1I,Dark,FALSE,Open circuit,25.0; 25.0,Unknown,,200,FALSE,88,333.3333333,,
2016-05-04 00:00:00,SLG , FTO , TiO2-c ,,, Perovskite , Spiro-MeOTAD ,,,, Ag,0.1,nip,FALSE,MA,Pb,I,3,,1.6,2,Spin-coating >> Gas reaction,DMF >> none,1 >> 1,Unknown,FALSE,Unknown,Unknown,17.74,15.03,TRUE,ISOS-D-1I,Dark,FALSE,Open circuit,25.0; 25.0,Dry air,,336,FALSE,88,560,,
2017-11-20 00:00:00,SLG , FTO , TiO2-c ,,, Perovskite , Spiro-MeOTAD ,,,, Ag,0.12,nip,FALSE,Cs; FA,Pb,I,3,,1.54,2,Spin-coating >> Gas reaction,DMF; DMSO >> none,4; 1 >> 1,Unknown,FALSE,Unknown,Unknown,12.35,,TRUE,ISOS-D-1,Dark,FALSE,Open circuit,25.0; 25.0,Air,25,168,FALSE,88,280,,
2018-12-16 00:00:00,SLG , FTO , TiO2-c ,,, Perovskite , Spiro-MeOTAD ,,,, Ag,0.1,nip,FALSE,MA | MA,Pb | Ba; Pb,I | I,3 | 3,,1.53,2,Spin-coating >> Spin-coating,DMF; DMSO >> Chlorobenzene; DMF,7; 3 >> 50; 1,Unknown,FALSE,Unknown,Unknown,18.9,,TRUE,ISOS-D-1I,Dark,FALSE,Open circuit,25.0; 25.0,Unknown,,720,FALSE,88,1200,,
2018-02-23 00:00:00,SLG , ITO , ZnO,,, Perovskite , Spiro-MeOTAD ,,,, Ag,0.045,nip,FALSE,FA; MA,Pb,I,3,RbI,,1,Spin-coating,DMF,1,Unknown,FALSE,Unknown,Unknown,14.37,12.36,TRUE,ISOS-D-1I,Dark,FALSE,Open circuit,25.0; 25.0,N2,0,720,FALSE,88,1200,,
2019-04-17,SLG , FTO , TiO2-c , TiO2-mp ,, Perovskite , Spiro-MeOTAD ,,,, Ag,0.105,nip-mp,FALSE,Cs; FA; MA,Pb,Br; I,0.45; 2.55,EAI,1.6,1,Spin-coating,DMF; DMSO,10; 1,Ethyl acetate,FALSE,Unknown,Unknown,18.3,,TRUE,ISOS-D-1,Dark,FALSE,Open circuit,nan; nan,Air,15,600,FALSE,88,1000,,83
2016-05-11 00:00:00,SLG , ITO , DNA-CTMA ,,, Perovskite , PCBM-60 ,,,, Al,0.2,pin,FALSE,MA,Pb,I,3,,1.6,2,Spin-coating >> CBD,DMF >> IPA,1 >> 1,Unknown,FALSE,Unknown,Unknown,15.12,15.86,TRUE,ISOS-D-1,Dark,FALSE,Open circuit,20.0; 20.0,Air,40,1200,FALSE,88,2000,,
2015-12-03 00:00:00,SLG , ITO , PEDOT:PSS ,,, Perovskite , PCBM-60 ,,,, Al,0.07,pin,FALSE,MA,Pb,I,3,,1.6,2,Spin-coating >> CBD,DMF >> IPA,1 >> 1,Unknown,FALSE,Unknown,Unknown,15.7,15.3,TRUE,ISOS-D-1I,Dark,FALSE,Open circuit,25.0; 25.0,N2,0,216,FALSE,88,360,,
2020-01-24 00:00:00,SLG , FTO , SnO2-c ,,, Perovskite , Alkoxy-PTEG ,,,, Au,0.09,pin,FALSE,Cs; FA; MA,Pb,Br; I,0.51; 2.49,,,1,Spin-coating,DMF,1,Unknown,FALSE,Unknown,Unknown,21.2,20.9,TRUE,ISOS-D-1,Dark,FALSE,Open circuit,25.0; 25.0,Air,,674.4,FALSE,88,1124,,
2019-09-26 00:00:00,SLG , FTO , TiO2-c ,,, Perovskite , CuSCN ,,,, Au,0.09,nip,FALSE,Cs,Pb,I,3,PVP,1.73,1,Spin-coating,DMF; DMSO,,Unknown,FALSE,Unknown,Unknown,10.48,,TRUE,ISOS-D-2,Dark,FALSE,Open circuit,80.0; 80.0,Air,45,500,FALSE,88,833.3333333,,
2019-09-19 00:00:00,SLG , FTO , SnO2-c ,,, Perovskite , NP-SC6-TiOPc ,,,, Au,0.11,nip,FALSE,Cs; FA; MA,Pb,Br; I,0.39; 2.61,,1.6,1,Spin-coating,DMF; DMSO,4; 1,Chlorobenzene,FALSE,Unknown,Unknown,16.87,,TRUE,ISOS-D-1,Dark,FALSE,Open circuit,25.0; 25.0,Air,75,800,FALSE,88,1333.333333,,
2019-07-26 00:00:00,SLG , FTO , TiO2-c ,,, Perovskite , pPh-2MODPACz ,,,, Au,0.1,pin,FALSE,MA,Pb,I,3,,1.6,1,Spin-coating,DMF; DMSO,7; 3,Chlorobenzene,FALSE,Unknown,Unknown,19.74,,TRUE,ISOS-D-1,Dark,FALSE,Open circuit,25.0; 25.0,Air,40,1000,FALSE,88,1666.666667,,88
2019-08-12 00:00:00,SLG , FTO , SnO2-np , CPTA ,, Perovskite , PTAA ,,,, Au,0.1,nip,FALSE,FA,Sn,I,3,en; SnF2,,1,Spin-coating,DMF; DMSO,5; 3,Chloroform,FALSE,Unknown,Unknown,5.03,7.4,TRUE,ISOS-D-1I,Dark,FALSE,Open circuit,25.0; 25.0,N2,0,100,FALSE,88,166.6666667,,
2015-04-01 00:00:00,SLG , FTO , TiO2-c ,,, Perovskite , PTAA ,,,, Au,0.096,nip,FALSE,MA,Pb,I,3,HI,1.6,1,Spin-coating,DMF,1,Unknown,FALSE,Unknown,Unknown,17.2,16.5,TRUE,ISOS-D-1,Dark,FALSE,Open circuit,25.0; 25.0,Air,40,336,FALSE,88,560,,
2014-03-26 00:00:00,SLG , FTO , TiO2-c , TiO2-mp ,, Perovskite , PTAA ,,,, Au,0.127,nip-mp,FALSE,MA,Pb,I,3,,1.6,2,Spin-coating >> CBD,DMF >> IPA,1 >> 1,Unknown,FALSE,Unknown,Unknown,10.7,,TRUE,ISOS-D-1,Dark,FALSE,Open circuit,20.0; 20.0,Air,55,150,FALSE,88,250,,
2020-06-04,SLG , FTO , TiO2-c , Al2O3-mp , NiO-np , Perovskite , Spiro-MeOTAD ,,,, Au,0.17,nip,FALSE,FA; MA,Pb,I,3,Cu:NiO-np,1.516,1,Spin-coating,DMF,1,Unknown,FALSE,Unknown,Unknown,18.95,,TRUE,ISOS-L-1,Solar simulator,FALSE,Open circuit,25; 30,Air,50,0.16,FALSE,88,0.266666667,,
2018-07-16 00:00:00,SLG , FTO , SnO2-c , C60-SAM ,, Perovskite , Spiro-MeOTAD ,,,, Au,0.1,nip,FALSE,FA; MA,Pb,I,3,Pb(SCN)2,,1,Spin-coating,DMF; DMSO,3; 1,Diethyl ether,FALSE,Unknown,Unknown,18.83,,TRUE,ISOS-L-1,White LED,FALSE,MPPT,25.0; 25.0,Ambient,,6,FALSE,88,10,,
2018-02-21 00:00:00,SLG , FTO , ZnO, EMIM-PF6 ,, Perovskite , Spiro-MeOTAD ,,,, Au,0.12,nip,FALSE,MA,Pb,I,3,,1.51,2,Spin-coating >> Spin-coating,DMF >> IPA,1 >> 1,Unknown,FALSE,Unknown,Unknown,13.5,11.8,TRUE,ISOS-L-1,Xenon,FALSE,Open circuit,25.0; 25.0,Air,,2160,FALSE,88,3600,,
2018-08-23 00:00:00,SLG , FTO , SnO2-c ,,, Perovskite , Spiro-MeOTAD ,,,, Au,0.1,nip,FALSE,Cs; FA; MA | (PEA),Pb | Pb,Br; I | I,0.45; 2.55 | 4,,,2,Spin-coating >> Spin-coating,DMF; DMSO >> IPA,4; 1 >> 1,Chlorobenzene,FALSE,Unknown,Unknown,,,TRUE,ISOS-D-1,Dark,FALSE,Open circuit,20.0; 20.0,Air,38,1920,FALSE,88,#DIV/0!,,
2019-03-20 00:00:00,SLG , FTO , TiO2-c ,,, Perovskite , Spiro-MeOTAD ,,,, Au,0.06,nip,FALSE,Cs; FA; GU; MA,Pb,Br; I,0.51; 2.49,,1.605,1,Spin-coating,DMF; DMSO,5; 1,Toluene,FALSE,Unknown,Unknown,20.29,,TRUE,ISOS-L-1,Xenon,FALSE,MPPT,25.0; 25.0,Ambient,,5,FALSE,88,8.333333333,,
2017-11-10 00:00:00,SLG , FTO , TiO2-c ,,, Perovskite , Spiro-MeOTAD ,,,, Au,0.1,nip,FALSE,FA; MA,Pb,Br; I,0.25; 2.75,Polystyrene,,1,Spin-coating,DMF; DMSO,4; 1,Chlorobenzene,FALSE,Unknown,Unknown,20.2,,TRUE,ISOS-D-1,Dark,FALSE,Open circuit,25.0; 25.0,Air,30,720,FALSE,88,1200,,
2018-10-03 00:00:00,SLG , FTO , TiO2-c ,,, Perovskite , Spiro-MeOTAD ,,,, Au,0.1,nip,FALSE,MA,Pb,I,3,,1.59,1,Spin-coating,DMSO; GBL,3; 7,Unknown,FALSE,Unknown,Unknown,16.38,12.43,TRUE,ISOS-D-1,Dark,FALSE,Open circuit,25.0; 25.0,Air,,2400,TRUE,88,4000,,95
2016-08-18 00:00:00,SLG , FTO , TiO2-c ,,, Perovskite , Spiro-MeOTAD ,,,, Au,0.16,nip,FALSE,MA,Pb,Br; I,0.4; 2.6,,,2,Spin-coating >> Gas reaction,DMF >> none,1 >> 1,Unknown,FALSE,Unknown,Unknown,19,17.1,TRUE,ISOS-L-1I,Light,FALSE,Constant potential,25.0; 25.0,N2,0,100,FALSE,88,166.6666667,,
2014-09-24 00:00:00,SLG , FTO , TiO2-c ,,, Perovskite , Spiro-MeOTAD ,,,, Au,0.1,nip,FALSE,MA,Pb,I,3,,1.6,2,Evaporation >> Gas reaction,none >> none,1 >> 1,Unknown,FALSE,Unknown,Unknown,7,,TRUE,ISOS-D-1I,Dark,FALSE,Open circuit,25.0; 25.0,N2,0,450,FALSE,88,750,,
2017-09-21 00:00:00,SLG , FTO , TiO2-c ,,, Perovskite , Spiro-MeOTAD ,,,, Au,0.09,nip,FALSE,MA,Ca; Pb,I,3,Cl,,1,Spin-coating,DMF,1,Unknown,FALSE,Unknown,Unknown,12.9,,TRUE,ISOS-D-1,Dark,FALSE,Open circuit,25.0; 25.0,Air,1,744.6,FALSE,88,1241,,
2017/08/15 00:00:00,SLG , FTO , TiO2-c ,,, Perovskite , Spiro-MeOTAD ,,,, Au,0.09,nip,FALSE,BA; Cs; MA,Pb,I,13,Unknown,1.63,1,Spin-coating,DMF; DMSO,3; 7,Unknown,FALSE,Unknown,Unknown,,,TRUE,ISOS-D-1,Dark,FALSE,Open circuit,25.0; 25.0,Air,30,1416,FALSE,88,#DIV/0!,,93
2017-12-15 00:00:00,SLG , ITO , TiO2-c ,,, Perovskite , Spiro-MeOTAD ,,,, Au,0.102,pin,FALSE,BA; FA; MA,Pb,I,13,,,1,Spin-coating,DMF,1,Unknown,FALSE,Unknown,Unknown,12.46,,TRUE,ISOS-D-1,Dark,FALSE,Open circuit,25.0; 25.0,Air,50,1300,FALSE,88,2166.666667,,93.4
2017-02-14 00:00:00,SLG , FTO , TiO2-c , TiO2-mp ,, Perovskite , Spiro-MeOTAD ,,,, Au,0.1,nip-mp,FALSE,MA,Pb,I,3,Cl,1.6,2,Spin-coating >> Spin-coating,DMF >> IPA,1 >> 1,Chlorobenzene,FALSE,Unknown,Unknown,17.11,,TRUE,ISOS-D-1,Dark,FALSE,Open circuit,25.0; 25.0,Air,,720,FALSE,88,1200,,
2017-07-03 00:00:00,SLG , FTO , TiO2-c , TiO2-mp ,, Perovskite , Spiro-MeOTAD ,,,, Au,0.16,nip-mp,FALSE,Cs; FA; MA,Pb,Br; I,0.45; 2.55,Rb,,1,Spin-coating,DMF; DMSO,4; 1,Chlorobenzene,FALSE,Unknown,Unknown,19.6,18.7,TRUE,ISOS-L-1I,Light,FALSE,MPPT,25.0; 25.0,Unknown,,84,FALSE,88,140,,
2018-05-29 00:00:00,SLG , FTO , TiO2-c , TiO2-mp ,, Perovskite , Spiro-MeOTAD ,,,, Au,0.09,nip-mp,FALSE,Cs; FA,Pb,Br; I,0.3; 2.7,,,1,Spin-coating,DMF; DMSO,4; 1,Chlorobenzene,FALSE,Unknown,Unknown,19.94,18.99,TRUE,ISOS-D-1,Dark,FALSE,Open circuit,25.0; 25.0,Air,45,1440,FALSE,88,2400,,95
2017-01-31 00:00:00,SLG , FTO , TiO2-c , TiO2-mp ,, Perovskite , Spiro-MeOTAD ,,,, Au,0.09,nip-mp,FALSE,MA,Bi,I,9,,,1,Spin-coating,DMF,1,Unknown,FALSE,Unknown,Unknown,0.19,,TRUE,ISOS-D-1,Dark,FALSE,Open circuit,25.0; 25.0,Air,55,720,FALSE,88,1200,,
2018-09-27 00:00:00,SLG , FTO , TiO2-c , TiO2-mp ,, Perovskite , Spiro-MeOTAD ,,,, Au,0.1,nip-mp,FALSE,Cs; FA; MA,Pb,Br; I,0.51; 2.49,KSCN,1.59,1,Spin-coating,DMF; DMSO,4; 1,Chlorobenzene,FALSE,Unknown,Unknown,19.23,,TRUE,ISOS-L-1,Solar simulator,FALSE,Open circuit,25.0; 25.0,Air,40,240,FALSE,88,400,,
2019-11-08 00:00:00,SLG , FTO , TiO2-c , TiO2-mp ,, Perovskite , Spiro-MeOTAD ,,,, Au,0.09,nip-mp,FALSE,FA; MA | (FEA),Pb | Pb,Br; I | I,0.45; 2.55 | 4,,,2,Spin-coating >> Spin-coating,DMF; DMSO >> IPA,4; 1 >> 1,Chlorobenzene,FALSE,Unknown,Unknown,17.4,15.6,TRUE,ISOS-D-1,Dark,FALSE,Open circuit,25.0; 25.0,Air,50,1440,FALSE,88,2400,,
2020-09-02,SLG , FTO , TiO2-c , TiO2-mp ,, Perovskite , Spiro-MeOTAD ,,,, Au,0.09,nip-mp,FALSE,MA,Pb,I,3,KI,1.62,1,Spray-coating,DMF,1,Unknown,FALSE,Unknown,Unknown,11.9,,TRUE,ISOS-D-1,Dark,FALSE,Open circuit,nan; nan,Air,55,1000,FALSE,88,1666.666667,,88
2018-09-12,SLG , ITO , PEDOT:PSS ,,, Perovskite , PCBM-60 , AZO-np ,,, Ag,0.07,pin,FALSE,MA,Pb,I,3,Cl,1.58,2,Spin-coating >> Spin-coating,DMF >> IPA,1 >> 1,Unknown,FALSE,Unknown,Unknown,16.19,,TRUE,ISOS-D-1I,Dark,FALSE,Open circuit,25; 25,N2,,720,TRUE,88,1200,,
2019-10-29,SLG , ITO , PEDOT:PSS ,,, Perovskite , C60 , BCP ,,, Ag,0.1,pin,TRUE,MA,Pb,I,3,nan,1.6,1,Spin-coating,DMF,1,Diethyl ether,FALSE,Unknown,Unknown,18.48,,TRUE,ISOS-D-1,Dark,FALSE,Open circuit,25.0; 25.0,Ambient,,720,FALSE,88,1200,,
2018-09-21 00:00:00,SLG , ITO , PTAA ,,, Perovskite , C60 , BCP ,,, Cu,0.16,pin,FALSE,Cs; FA; MA,Pb,Br; I,0.51; 2.49,,,1,Spin-coating,DMF; DMSO,4; 1,Ethyl acetate,FALSE,Unknown,Unknown,,,TRUE,ISOS-D-1I,Dark,FALSE,Open circuit,23.0; 23.0,N2,0,4500,FALSE,88,#DIV/0!,,99
2019-10-02 00:00:00,SLG , ITO , V1036 ,,, Perovskite , C60 , BCP ,,, Cu,0.16,pin,FALSE,Cs; FA; MA,Pb,Br; I,0.51; 2.49,,,1,Spin-coating,DMF; DMSO,4; 1,Chlorobenzene,FALSE,Unknown,Unknown,16.1,,TRUE,ISOS_L_1,Solar simulator,FALSE,MPPT,40.0; 40.0,Air,,11,TRUE,88,18.33333333,,
2018-05-22 00:00:00,SLG , ITO , PEDOT:PSS ,,, Perovskite , PCBM-60 , BCP ,,, Ag,0.09,pin,FALSE,MA,Pb,I,3,,1.6,1,Spin-coating,DMF; DMSO,8; 2,Toluene,FALSE,Unknown,Unknown,18.05,,TRUE,ISOS-D-1,Dark,FALSE,Open circuit,25.0; 25.0,Air,50,500,FALSE,88,833.3333333,,
2018-08-06 00:00:00,SLG , FTO , CuCrO2 ,,, Perovskite , PCBM-60 , BCP ,,, Ag,0.06,pin,FALSE,MA,Pb,I,3,,1.6,1,Spin-coating,DMF; DMSO,9; 1,Chlorobenzene,FALSE,Unknown,Unknown,13.1,,TRUE,ISOS-D-1,Dark,FALSE,Open circuit,26.0; 26.0,Air,48,220,FALSE,88,366.6666667,,
2016-09-29 00:00:00,SLG , ITO , NiMgLiO ,,, Perovskite , PCBM-60 , BCP ,,, Ag,0.09,pin,FALSE,MA,Pb,I,3,,1.6,1,Spin-coating,DMSO; GBL,3; 7,Chlorobenzene,FALSE,Unknown,Unknown,,17.1,TRUE,ISOS-D-1,Dark,FALSE,Open circuit,25.0; 25.0,Air,30,720,FALSE,88,#DIV/0!,,
2016-09-29 00:00:00,SLG , ITO , NiMgLiO ,,, Perovskite , PCBM-60 , BCP ,,, Ag,0.09,pin,FALSE,MA,Pb,I,3,,1.6,1,Spin-coating,DMSO; GBL,3; 7,Chlorobenzene,FALSE,Unknown,Unknown,,17.3,TRUE,ISOS-D-1,Dark,FALSE,Open circuit,25.0; 25.0,Air,30,720,FALSE,88,#DIV/0!,,
2019-03-11 00:00:00,SLG , FTO , NiMgLiO-c ,,, Perovskite , PCBM-60 , BCP , Bi ,, Au,1,pin,FALSE,MA,Pb,I,3,,1.6,1,Spin-coating,DMF; DMSO,4; 1,Diethyl ether,FALSE,Unknown,Unknown,18.52,18.49,TRUE,ISOS-D-1,Dark,FALSE,Open circuit,25.0; 25.0,Ambient,,6000,FALSE,88,10000,,
2019-04-13 00:00:00,SLG , ITO , NiO-c , CuGaO2 ,, Perovskite , PCBM-60 , BCP ,,, Ag,0.09,pin,FALSE,Cs; FA,Pb,Br; I,0.12; 2.88,,1.6,1,Spin-coating,DMF; DMSO,4; 1,Anisole,FALSE,Unknown,Unknown,19.57,,TRUE,ISOS-D-1,Dark,FALSE,Open circuit,25.0; 25.0,Air,55,1440,FALSE,88,2400,,90
2019-07-30 00:00:00,SLG , ITO , PEDOT:PSS ,,, Perovskite , PCBM-60 , BCP ,,, Ag,0.06,pin,FALSE,BA; MA,Pb,I,16,Cl; Formamide; Guadinium,,1,Spin-coating,DMF,1,Unknown,FALSE,Unknown,Unknown,15.71,,TRUE,ISOS-D-1,Dark,FALSE,Open circuit,25.0; 25.0,Air,50,1250,FALSE,88,2083.333333,,89
2019-04-18 00:00:00,SLG , FTO , PTAA ,,, Perovskite , PCBM-60 , BCP ,,, Ag,0.09,pin,FALSE,Cs,Pb,I,3,OTG3,1.72,1,Spin-coating,DMF,1,Unknown,FALSE,Unknown,Unknown,13.32,,TRUE,ISOS-D-1,Dark,FALSE,Open circuit,25.0; 25.0,Air,10,720,FALSE,88,1200,,
2017-09-18 00:00:00,SLG , ITO , TS-CuPc ,,, Perovskite , PCBM-60 , Bphen ,,, Ag,0.0725,pin,FALSE,MA,Pb,I,3,Cl,1.56,1,Spin-coating,DMF; GBL,7; 3,Unknown,FALSE,Unknown,Unknown,14.25,16.14,TRUE,ISOS-D-1,Dark,FALSE,Open circuit,25.0; 25.0,Air,,350,FALSE,88,583.3333333,,
2018-10-29 00:00:00,SLG , ITO , PTAA ,,, Perovskite , PCBM-60 , C60 , BCP ,, Cu,0.08,pin,FALSE,FA; MA,Pb,Br; I,0.45; 2.55,DPSI,,1,Spin-coating,DMF; DMSO,4; 1,Toluene,TRUE,Unknown,Unknown,21.1,,TRUE,ISOS-L-1,Xenon,FALSE,Open circuit,25.0; 25.0,Air,,480,FALSE,88,800,,
2018-10-29 00:00:00,SLG , ITO , PTAA ,,, Perovskite , PCBM-60 , C60 , BCP ,, Cu,1,pin,FALSE,FA; MA,Pb,Br; I,0.45; 2.55,DPSI,,1,Doctor blading,DMF; DMSO,4; 1,Unknown,FALSE,Unknown,Unknown,18.3,,TRUE,ISOS-D-1,Dark,FALSE,Open circuit,25.0; 25.0,Air,,480,FALSE,88,800,,
2018-04-26,SLG , FTO , TiO2-c , TiO2-mp ,, Perovskite ,,,,, Carbon,0.1,nip-mp-carbon,FALSE,MA,Pb,I,3,"Polyethylenimines (PEIs), MW 600",1.55,1,Spin-coating,DMF,1,Unknown,FALSE,Unknown,Unknown,6.84,,TRUE,ISOS-D-1,Dark,FALSE,Open circuit,25.0; 25.0,Unknown,60,480,FALSE,88,800,,
2018-04-26,SLG , FTO , TiO2-c , TiO2-mp ,, Perovskite ,,,,, Carbon,0.1,nip-mp-carbon,FALSE,MA,Pb,I,3,"Polyethylenimines (PEIs), MW 10000",1.55,1,Spin-coating,DMF,1,Unknown,FALSE,Unknown,Unknown,6.43,,TRUE,ISOS-D-1,Dark,FALSE,Open circuit,25.0; 25.0,Unknown,60,480,FALSE,88,800,,
2019-07-15 00:00:00,SLG , FTO , TiO2-c , ZrO2-mp , TiO2-mp , Perovskite ,,,,, Carbon,0.3,nip-mp-carbon,FALSE,MA,Pb,I,3,,1.6,1,Inkjet printing,DMF,1,Unknown,TRUE,PCL,Unknown,7.83,7.93,TRUE,ISOS-D-1,Dark,FALSE,Open circuit,24.0; 24.0,Air,80,840,FALSE,88,1400,,
2019-04-16 00:00:00,SLG , FTO , TiO2-c , ZrO2-mp , TiO2-mp , Perovskite ,,,,, Carbon,0.1475,nip-mp-carbon,FALSE,Cs; FA,Pb,Br; I,0.1; 2.9,,,2,Drop-infiltration >> CBD,DMF >> IPA,1 >> 1,Unknown,FALSE,Unknown,Unknown,,,TRUE,ISOS-D-1,Dark,FALSE,Open circuit,20.0; 20.0,Air,50,2880,FALSE,88,#DIV/0!,,
2019-01-09 00:00:00,SLG , FTO , SnO2-QDs ,,, Perovskite , CsCuBr3-QDs ,,,, Carbon,0.1,nip-mp-carbon,FALSE,Cs,Pb,Br,3,,2.3,2,Spin-coating >> Spin-coating,DMF >> Methanol,1 >> 1,Unknown,FALSE,Unknown,Unknown,9.34,,TRUE,ISOS-D-1,Dark,FALSE,Open circuit,25.0; 25.0,Air,80,240,FALSE,88,400,,
2019-09-26 00:00:00,SLG , FTO , TiO2-c ,,, Perovskite , BP , CuSCN ,,, Au,0.09,nip,FALSE,Cs,Pb,I,3,PVP,1.73,1,Spin-coating,DMF; DMSO,,Unknown,FALSE,Unknown,Unknown,14.17,,TRUE,ISOS-D-2,Dark,FALSE,Open circuit,80.0; 80.0,Air,45,500,FALSE,88,833.3333333,,
2016-12-09 00:00:00,SLG , ITO , PEDOT:PSS ,,, Perovskite , PCBM-60 , LiF ,,, Al,0.0676,pin,FALSE,MA,Pb,I,3,Acetate; Cl,1.6,1,Spin-coating,DMF,1,Unknown,FALSE,Unknown,Unknown,13.9,,TRUE,ISOS-D-1I,Dark,FALSE,Open circuit,25.0; 25.0,N2,0,2400,FALSE,88,4000,,
2018-05-10 00:00:00,SLG , FTO , TiO2-c ,,, Perovskite , Spiro-MeOTAD , MoO3 ,,, Ag,0.06,nip,FALSE,Cs,Pb,Br; I,1.5; 1.5,,,2,Spin-coating >> CBD,Chlorobenzene >> Methylacetate,1 >> 1,Unknown,FALSE,Unknown,Unknown,7.94,,TRUE,ISOS-D-1,Dark,FALSE,Open circuit,25.0; 25.0,Air,,35,FALSE,88,58.33333333,,
2020-06-05,SLG , ITO , SnO2-np ,,, Perovskite , CuSCN , MoOx ,,, Au,,nip,FALSE,Cs; FA; MA,Pb,Br; I,0.51; 2.49,nan,nan,1,Spin-coating,DMF; DMSO,3.54; 1,Chlorobenzene,FALSE,Unknown,Unknown,16,16.6,TRUE,ISOS-L-1I,,FALSE,Open circuit,nan; nan,N2,5,4800,FALSE,88,8000,,
2019-07-11 00:00:00,SLG , FTO , TiO2-c , TiO2-mp ,, Perovskite , Cs-oleate , Spiro-MeOTAD ,,, Au,0.09,nip-mp,FALSE,Cs; FA; MA,Pb,Br; I,0.51; 2.49,,1.613,1,Spin-coating,DMF; DMSO,4; 1,Chlorobenzene,FALSE,Unknown,Unknown,18.31,15.7,TRUE,ISOS-D-1,Dark,FALSE,Open circuit,25.0; 25.0,Air,55,720,FALSE,88,1200,,
2018-02-15,SLG , ITO , CuI , PEDOT:PSS ,, Perovskite , PCBM-60 , ZnO-np ,,, Al,0.1,pin,FALSE,MA,Pb,I,3,MABr,1.6,1,Spin-coating,DMF,1,Unknown,FALSE,Unknown,Unknown,14.3,,TRUE,ISOS-D-1I,Dark,FALSE,Open circuit,nan; nan,Glovebox,,720,FALSE,88,1200,,
2019-03-25 00:00:00,SLG , ITO , NiO-np ,,, Perovskite , PCBM-60 , Zr(acac)4 ,,, Ag,0.1,pin,FALSE,Cs; FA; MA,Pb,Br; I,0.45; 2.55,,,1,Spin-coating,DMF; DMSO,4; 1,Chlorobenzene,FALSE,Unknown,Unknown,19.27,19.11,TRUE,ISOS-D-1I,Dark,FALSE,Open circuit,25.0; 25.0,N2,0,3600,FALSE,88,6000,,96
2019-01-15 00:00:00,SLG , FTO , TiO2-c ,,, Perovskite , Spiro-MeOTAD ,,,, Ag,0.16,nip,FALSE,MA,Pb,I,3,Butylated hydroxytoluene,1.6,1,Spin-coating,DMF,1,Unknown,FALSE,Unknown,Unknown,18.28,,TRUE,ISOS-D-1,Dark,FALSE,Open circuit,25.5; 25.5,Air,,500,FALSE,88.1,840.3361345,,
2019-08-10 00:00:00,SLG , ITO , NiO-c ,,, Perovskite , PCBM-60 , BCP ,,, Ag,0.075,pin,FALSE,FA; MA,Pb,I,3,Cl,,2,Spin-coating >> Spin-coating,DMF >> IPA,1 >> 1,Unknown,FALSE,Unknown,Unknown,19.2,,TRUE,ISOS-D-1,Dark,FALSE,Open circuit,25.0; 25.0,Air,50,1000,FALSE,88.1,1680.672269,,88.1
2017-04-20 00:00:00,SLG , ITO , PEI , PCBM-60 ,, Perovskite , PTAA , MoO3 ,,, Ag,0.05,nip,FALSE,MA,Pb,I,3,,1.6,1,Spin-coating,DMSO; GBL,3; 7,Diethyl ether,FALSE,Unknown,Unknown,,,TRUE,ISOS-L-1I,Xenon,FALSE,Open circuit,25.0; 25.0,N2,0,60,FALSE,88.1,#DIV/0!,,
2018-01-04 00:00:00,SLG , FTO , TiO2-c ,,, Perovskite , PBDTTT-CT , Spiro-MeOTAD ,,, Au,0.16,nip,FALSE,MA,Pb,I,3,Cl,1.6,1,Spin-coating,DMF,1,Unknown,FALSE,Unknown,Unknown,17.7,16.16,TRUE,ISOS-D-1,Dark,FALSE,Open circuit,25.0; 25.0,Air,35,700,FALSE,88.1,1176.470588,,
2019-01-16 00:00:00,SLG , FTO , TiO2-c ,,, Perovskite , Spiro-MeOTAD ,,,, Au,0.09,nip,FALSE,GU; MA,Pb,I,12,GA,1.75,1,Spin-coating,DMF; DMSO,10; 1,Chlorobenzene,FALSE,Unknown,Unknown,14.69,,TRUE,ISOS-D-1,Dark,FALSE,Open circuit,25.0; 25.0,Air,40,5760,FALSE,88.15,9721.518987,,92
2018-01-19 00:00:00,SLG , ITO , PTAA ,,, Perovskite , PCBM-60 , C60 , BCP ,, Cu,0.1,pin,FALSE,MA | BA,Pb | Pb,I | I,3 | 4,,,2,Spin-coating >> Spin-coating,DMF; DMSO >> IPA,9; 1 >> 1,Toluene,FALSE,Unknown,Unknown,18.17,,TRUE,ISOS-D-2I,Dark,FALSE,Open circuit,95.0; 95.0,N2,0,100,FALSE,88.2,169.4915254,,
2019-08-09 00:00:00,SLG , FTO , TiO2-c , TiO2-mp ,, Perovskite , Spiro-MeOTAD ,,,, Ag,0.1,nip-mp,TRUE,MA,Pb,I,3,CU(SCN),1.58,2,Spin-coating >> Spin-coating,DMF; DMSO >> IPA,7; 3 >> 1,Unknown,FALSE,Unknown,Unknown,16.39,,TRUE,ISOS-D-1,Dark,FALSE,Open circuit,25.0; 25.0,Air,10,168,FALSE,88.23,285.4715378,,
2017-07-25 00:00:00,SLG , FTO , TiO2-c , TiO2-mp ,, Perovskite , Spiro-MeOTAD ,,,, Au,0.16,nip-mp,FALSE,Cs; FA; MA,Pb,Br; I,0.45; 2.55,"1_methyl_3_(1H,1H,2H,2H_tridecafluorooctyl)_imidazolium iodide",1.6,1,Spin-coating,DMF; DMSO,4; 1,Chlorobenzene,FALSE,Unknown,Unknown,16.32,,TRUE,ISOS-D-1,Dark,FALSE,Open circuit,25.0; 25.0,Air,55,3600,FALSE,88.3,6153.846154,,
2019-02-05 00:00:00,SLG , ITO , P3CT-N ,,, Perovskite , PCBM-60 , C60 , BCP ,, Cu,0.09,pin,FALSE,MA,Pb,I,3,E2CA,1.6,1,Spin-coating,DMF; DMSO,4; 1,Chlorobenzene,FALSE,Unknown,Unknown,20.68,21.03,TRUE,ISOS-D-1,Dark,FALSE,Open circuit,25.0; 25.0,Air,50,1000,FALSE,88.3,1709.401709,,88.3
2016-11-22 00:00:00,SLG , FTO , TiO2-c , TiO2-mp ,, Perovskite ,,,,, Carbon,0.0625,nip-mp-carbon,FALSE,Cs,Pb,Br,3,,1.83,2,Spin-coating >> CBD,DMF; DMSO >> Methanol,9; 1 >> 1,Unknown,FALSE,Unknown,Unknown,5,,TRUE,ISOS-D-2,Dark,FALSE,Open circuit,80.0; 80.0,Air,40,250,TRUE,88.3,427.3504274,,
2018-08-01,SLG , FTO , TiO2-c ,,, Perovskite , C101 ,,,, Au,0.1,nip,FALSE,FA; MA,Pb,Br; I,0.45; 2.55,nan,1.62,1,Spin-coating,DMF; DMSO,4; 1,Chlorobenzene,FALSE,Unknown,Unknown,15.5,11.2,TRUE,ISOS-D-1I,Dark,FALSE,Open circuit,nan; nan,Vacuum,20,360,TRUE,88.39,620.1550388,,
2016-08-24 00:00:00,SLG , FTO , TiO2-c , TiO2-mp ,, Perovskite , Spiro-MeOTAD ,,,, Au,0.16,nip-mp,FALSE,MA,Pb,I,3,,1.6,2,Spin-coating >> CBD,DMF >> IPA,1 >> 1,Unknown,FALSE,Unknown,Unknown,12.48,,TRUE,ISOS-D-1,Dark,FALSE,Open circuit,25.0; 25.0,Air,57,2460,FALSE,88.4,4241.37931,,
2015-08-17 00:00:00,SLG , FTO , TiO2-c , TiO2-mp ,, Perovskite , Spiro-MeOTAD ,,,, Au,0.16,nip-mp,FALSE,MA,Pb,I,3,4-ABPACl,1.6,1,Spin-coating,DMF; GBL,6; 4,Unknown,TRUE,Surlyn,Unknown,12.16,,TRUE,ISOS-D-2I,Dark,FALSE,Open circuit,85.0; 85.0,Ar,0,350,FALSE,88.4,603.4482759,,
2018-01-04 00:00:00,SLG , FTO , TiO2-c ,,, Perovskite , PTAA , Spiro-MeOTAD ,,, Au,0.16,nip,FALSE,MA,Pb,I,3,Cl,1.6,1,Spin-coating,DMF,1,Unknown,FALSE,Unknown,Unknown,18.6,16.79,TRUE,ISOS-D-1,Dark,FALSE,Open circuit,25.0; 25.0,Air,35,700,FALSE,88.4,1206.896552,,
2017-04-28 00:00:00,SLG , FTO , TiO2-c , TiO2-mp ,, Perovskite , HL-2 ,,,, Au,0.09,nip-mp,FALSE,FA; MA,Pb,Br; I,0.45; 2.55,,,1,Spin-coating,DMF; DMSO,4; 1,Chlorobenzene,TRUE,UV-curable epoxy,Unknown,18.34,17.55,TRUE,ISOS-D-1I,Dark,FALSE,Open circuit,25.0; 25.0,Dry air,,1000,FALSE,88.45,1731.601732,,88.45
2019-01-17 00:00:00,SLG , ITO , TiO2-c ,,, Perovskite , Spiro-MeOTAD ,,,, Au,0.1,nip,FALSE,MA,Pb,Br; I,0.15; 2.85,Cl,1.53,2,Spin-coating >> CBD,DMF >> IPA,1 >> 1,Unknown,FALSE,Unknown,Unknown,20.2,,TRUE,ISOS-D-1I,Dark,FALSE,Open circuit,25.0; 25.0,N2,0,440,FALSE,88.5,765.2173913,,
2018-06-16,SLG , FTO , TiO2-c , TiO2-mp ,, Perovskite , Spiro-MeOTAD ,,,, Au,0.0625,nip-mp,FALSE,MA | MA,Pb | Pb,I | I,3 | 3,PbCl2,1.6 | 1.68,2,Spin-coating >> Spin-coating,DMF >> Toluene,1 >> 1,Unknown,FALSE,Unknown,Unknown,10.6,,TRUE,ISOS-D-1,Dark,FALSE,Open circuit,nan; nan,Air,60,1680,FALSE,88.5,2921.73913,,
