Repository: Bashayer199/data

File: data.csv (part 34 of 48)
2018-06-30 00:00:00,SLG , FTO , TiO2-c , ZrO2-mp , TiO2-mp , Perovskite ,,,,, Carbon,0.0514,nip-mp-carbon,FALSE,MA,Pb,I,3,5-AVAI,1.6,1,Drop-infiltration,GBL,1,Unknown,FALSE,Unknown,Unknown,12.74,,TRUE,ISOS-D-1,Dark,FALSE,Open circuit,25.0; 25.0,Air,40,2400,FALSE,88.5,4173.913043,,
2018-06-30 00:00:00,SLG , FTO , TiO2-c , ZrO2-mp , TiO2-mp , Perovskite ,,,,, Carbon,0.0514,nip-mp-carbon,FALSE,MA,Pb,I,3,5-AVAI,1.6,1,Drop-infiltration,GBL,1,Unknown,FALSE,Unknown,Unknown,12.07,,TRUE,ISOS-D-1,Dark,FALSE,Open circuit,25.0; 25.0,Air,40,2400,FALSE,88.5,4173.913043,,
2018-04-19 00:00:00,SLG , FTO , TiO2-c , ZrO2-mp , TiO2-mp , Perovskite ,,,,, Carbon,0.1475,nip-mp-carbon,FALSE,(5-AVA); Cs; MA,Pb,I,3,5-AVAI,,1,Drop-infiltration,GBL,1,Unknown,FALSE,Unknown,Unknown,11.61,,TRUE,ISOS-D-1I,Dark,FALSE,Open circuit,25.0; 25.0,Unknown,,500,FALSE,88.53,871.8395815,,
2020-02-11 00:00:00,SLG , FTO , TiO2-c , TiO2-mp ,, Perovskite , Spiro-MeOTAD ,,,, Au,0.16,nip-mp,FALSE,MA,Pb,I,3,,1.6,1,Spin-coating,Unknown,,Chlorobenzene,FALSE,Unknown,Unknown,16.44,,TRUE,ISOS-D-1,Dark,FALSE,Open circuit,25.0; 25.0,Air,,800,FALSE,88.57,1399.825022,,
2018-08-20 00:00:00,SLG , FTO , TiO2-c ,,, Perovskite , Spiro-MeOTAD ,,,, Ag,0.09,nip,FALSE,MA,Pb,I,3,Ba,1.6,1,Spin-coating,DMF,1,Unknown,FALSE,Unknown,Unknown,9.5,,TRUE,ISOS-D-1I,Dark,FALSE,Open circuit,25.0; 25.0,N2,0,265,FALSE,88.6,464.9122807,,
2015-05-19 00:00:00,SLG ,Carbon-nt, TiO2-c , TiO2-mp ,, Perovskite , P3HT; SWCNTs ,,,, Ag-nw,0.1,nip-mp,FALSE,MA,Pb,I,3,Cl,1.6,1,Dipp-coating,DMF,1,Unknown,TRUE,PMMA,Unknown,3.03,,TRUE,ISOS-D-1,Dark,FALSE,Open circuit,25.0; 25.0,Ambient,,96,FALSE,88.6,168.4210526,,
2018-01-04 00:00:00,SLG , FTO , TiO2-c ,,, Perovskite , MEH-PPV , Spiro-MeOTAD ,,, Au,0.16,nip,FALSE,MA,Pb,I,3,Cl,1.6,1,Spin-coating,DMF,1,Unknown,FALSE,Unknown,Unknown,18.4,16.76,TRUE,ISOS-D-1,Dark,FALSE,Open circuit,25.0; 25.0,Air,35,700,FALSE,88.6,1228.070175,,
2015-03-11 00:00:00,SLG , FTO , TiO2-c , TiO2-mp ,, Perovskite , TPD ,,,, Au,0.03,nip-mp,FALSE,MA,Pb,I,3,Cl,1.6,2,Spin-coating >> CBD,DMF >> IPA,1 >> 1,Unknown,FALSE,Unknown,Unknown,7.1,,TRUE,ISOS-D-1,Dark,FALSE,Open circuit,25.0; 25.0,Air,20,1000,FALSE,88.7,1769.911504,,88.7
2018-08-23 00:00:00,SLG , ITO , NiO-np ,,, Perovskite , PCBM-60 , ZnO-np , ZnO-c ,, ITO ,0.09,pin,FALSE,Cs; FA; MA,Pb,Br; I,0.31; 2.7,,1.59,1,Spin-coating,DMF; DMSO,9; 1,Chlorobenzene,FALSE,Unknown,Unknown,,,TRUE,ISOS-D-1I,Dark,FALSE,Open circuit,25.0; 25.0,N2,0,14640,FALSE,88.7,#DIV/0!,,
2019-04-22 00:00:00,SLG , FTO , TiO2-c , ZrO2-mp , TiO2-mp , Perovskite ,,,,, Carbon,0.1,nip-mp-carbon,FALSE,MA,Pb,I,3,5-AVAI,1.6,1,Drop-infiltration,Unknown,,Unknown,FALSE,Unknown,Unknown,10.7,,TRUE,ISOS-D-1,Dark,FALSE,Open circuit,25.0; 25.0,Air,,4320,FALSE,88.8,7714.285714,,
2020-01-10 00:00:00,SLG , FTO , TiO2-c , TiO2-mp ,, Perovskite , Spiro-MeOTAD ,,,, Ag,0.115,nip-mp,FALSE,Cs; FA; MA,Pb,Br; I,0.5; 2.5,,1.555,1,Spin-coating,DMF; DMSO,4; 1,Chlorobenzene,FALSE,Unknown,Unknown,16.86,16.86,TRUE,ISOS-D-1,Dark,FALSE,Open circuit,25.0; 25.0,Air,66.2,1000,FALSE,88.9,1801.801802,,88.9
2018-12-12 00:00:00,SLG , FTO , TiO2-c , TiO2-mp ,, Perovskite , Spiro-MeOTAD ,,,, Ag,0.09,nip-mp,FALSE,MA,Pb,I,3,,1.57,3,Spin-coating >> Spin-coating >> Spin-coating,DMF; DMSO >> IPA >> DMSO; IPA,7; 3 >> 1 >> nan,Unknown,FALSE,Unknown,Unknown,17.28,,TRUE,ISOS-D-1,Dark,FALSE,Open circuit,25.0; 25.0,Air,,168,FALSE,88.9,302.7027027,,
2017-08-15 00:00:00,SLG , FTO , TiO2-c ,,, Perovskite , Spiro-MeOTAD ,,,, Au,0.1,nip,FALSE,MA,Pb,I,3,,1.6,1,Spin-coating,DMF,1,He,FALSE,Unknown,Unknown,,,TRUE,ISOS-D-1,Dark,FALSE,Open circuit,20.0; 20.0,Air,30,1000,FALSE,88.9,#DIV/0!,,88.9
2020-08-25,SLG , FTO , TiO2-c ,,, Perovskite , P3HT ,,,, Ag,0.0625,nip,FALSE,Cs,Pb,Br; I,1; 2,Pb(DDTC)2,nan,1,Spin-coating,DMSO,1,Unknown,FALSE,Unknown,Unknown,,,TRUE,ISOS-L-1I,White LED,FALSE,Open circuit,nan; nan,N2,65,540,FALSE,89,#DIV/0!,,
2018-07-27 00:00:00,SLG , ITO , Au-np ,,, Perovskite , PCBM-60 ,,,, Ag,0.0225,pin,FALSE,MA,Pb,I,3,,1.59,1,Spin-coating,DMF,1,Unknown,FALSE,Unknown,Unknown,14.6,,TRUE,ISOS-D-1,Dark,FALSE,Open circuit,25.0; 25.0,Air,30,1500,FALSE,89,2727.272727,,
2017-05-26 00:00:00,SLG , ITO , MoS2,PEDOT:PSS,, Perovskite , PCBM-60 ,,,, Ag,0.1,pin,FALSE,MA,Pb,I,3,,1.6,1,Spin-coating,DMF,1,Unknown,FALSE,Unknown,Unknown,14.8,,TRUE,ISOS-D-1I,Dark,FALSE,Open circuit,25.0; 25.0,N2,0,240,FALSE,89,436.3636364,,
2017-05-26 00:00:00,SLG , ITO , MoS2,PEDOT:PSS,, Perovskite , PCBM-60 ,,,, Ag,0.1,pin,FALSE,MA,Pb,I,3,,1.6,1,Spin-coating,DMF,1,Unknown,FALSE,Unknown,Unknown,16.47,,TRUE,ISOS-D-1I,Dark,FALSE,Open circuit,25.0; 25.0,N2,0,240,FALSE,89,436.3636364,,
2017-05-26 00:00:00,SLG , ITO , MoS2,PEDOT:PSS,, Perovskite , PCBM-60 ,,,, Ag,0.1,pin,FALSE,MA,Pb,I,3,,1.6,1,Spin-coating,DMF,1,Unknown,FALSE,Unknown,Unknown,10.43,,TRUE,ISOS-D-1I,Dark,FALSE,Open circuit,25.0; 25.0,N2,0,240,FALSE,89,436.3636364,,
2019-01-28 00:00:00,SLG , FTO , TiO2-c , TiO2-nw , CdS , Perovskite , Spiro-MeOTAD ,,,, Ag,0.09,nip,FALSE,MA,Pb,I,3,,1.6,1,Spin-coating,DMF; DMSO,4; 1,Chlorobenzene,FALSE,Unknown,Unknown,17.71,,TRUE,ISOS-L-1,Solar simulator,FALSE,Open circuit,25.0; 25.0,Air,30,10,FALSE,89,18.18181818,,
2018-02-19 00:00:00,SLG , FTO , TiO2-c , Ag-np ,, Perovskite , Spiro-MeOTAD ,,,, Ag,0.04,nip,FALSE,MA,Pb,I,3,,1.6,1,Spin-coating,DMF; DMSO,9; 1,Diethyl ether,FALSE,Unknown,Unknown,17.25,16.77,TRUE,ISOS-D-1,Dark,FALSE,Open circuit,25.0; 25.0,Air,,672,FALSE,89,1221.818182,,
2017-11-27 00:00:00,SLG , ITO , ZnO, PCBM-60 ,, Perovskite , Spiro-MeOTAD ,,,, Ag,0.045,nip,FALSE,FA; MA,Pb,I,3,Rb,,1,Spin-coating,DMF,1,Air,FALSE,Unknown,Unknown,14.99,13.82,TRUE,ISOS-D-1I,Dark,FALSE,Open circuit,25.0; 25.0,N2,0,720,FALSE,89,1309.090909,,
2017-12-13 00:00:00,SLG , FTO , TiO2-c ,,, Perovskite , Spiro-MeOTAD ,,,, Ag,0.07,nip,FALSE,MA,Pb,I,3,,1.6,2,Spin-coating >> Spin-coating,DMF >> IPA,1 >> 1,Unknown,FALSE,Unknown,Unknown,12.87,7.05,TRUE,ISOS-D-1,Dark,FALSE,Open circuit,25.0; 25.0,Ambient,,170,FALSE,89,309.0909091,,
2018-07-26 00:00:00,SLG , FTO , TiO2-c , TiO2-mp ,, Perovskite , Spiro-MeOTAD ,,,, Ag,0.09,nip-mp,FALSE,MA,Pb,I,3,,1.6,1,Spin-coating,DMF; GBL,1; 1,Toluene,FALSE,Unknown,Unknown,13,,TRUE,ISOS-D-1I,Dark,FALSE,Open circuit,25.0; 25.0,N2,0,700,FALSE,89,1272.727273,,
2018-07-26 00:00:00,SLG , FTO , TiO2-c , TiO2-mp ,, Perovskite , Spiro-MeOTAD ,,,, Ag,0.1,nip-mp,FALSE,MA,Pb,I,3,,1.6,2,Spin-coating >> CBD,DMF; DMSO >> IPA,7; 3 >> 1,Unknown,FALSE,Unknown,Unknown,17.28,,TRUE,ISOS-D-1I,Dark,FALSE,Open circuit,25.0; 25.0,Unknown,,144,FALSE,89,261.8181818,,
2020-03-02,SLG , FTO , TiO2-c , TiO2-mp ,, Perovskite , Spiro-MeOTAD ,,,, Ag,,nip-mp,FALSE,MA,Pb,I,3,MAAc,1.59,2,Spin-coating >> Spin-coating >> Spin-coating,DMF; DMSO >> IPA >> IPA,7; 3 >> 1 >> 1,Unknown,FALSE,Unknown,Unknown,18.07,,TRUE,ISOS-D-1,Dark,FALSE,Open circuit,nan; nan,Air,30,360,FALSE,89,654.5454545,,
2018-10-17,SLG , FTO , TiO2-c , TiO2-mp ,, Perovskite , Spiro-MeOTAD ,,,, Ag,0.1,nip-mp,FALSE,MA,Pb,I,3,MAPbBr3,1.6,1,Spin-coating,DMF; DMSO,10.5; 1,Ethyl acetate,TRUE,Kapton PI tape with Silicone adhesive,Unknown,18.2,,TRUE,ISOS-L-1,,FALSE,MPPT,nan; nan,Ambient,,0.5,FALSE,89,0.909090909,,
2018-03-26 00:00:00,SLG , ITO , PEDOT:PSS ,,, Perovskite , NDI-ID ,,,, Al,0.096,pin,FALSE,FA,Pb,Br; I,0.3; 2.7,Br,,2,Spin-coating >> Spin-coating,DMSO >> IPA,1 >> 1,Unknown,FALSE,Unknown,Unknown,20.1,,TRUE,ISOS-D-1I,Dark,FALSE,Open circuit,25.0; 25.0,Unknown,0.3,500,FALSE,89,909.0909091,,
2018-01-19 00:00:00,SLG , FTO , PEDOT:PSS ,,, Perovskite , PC61BEH ,,,, Al,0.0007,pin,FALSE,MA,Pb,I,3,,1.6,2,Spin-coating >> Gas reaction,DMF >> none,1 >> 1,Unknown,FALSE,Unknown,Unknown,16.26,,TRUE,ISOS-D-1,Dark,FALSE,Open circuit,25.0; 25.0,Air,,144,FALSE,89,261.8181818,,
2015-10-12 00:00:00,SLG , ITO , NiO-c ,,, Perovskite , ZnO-np ,,,, Al,0.1,pin,FALSE,MA,Pb,I,3,,1.5,2,Spin-coating >> Spin-coating,DMF >> IPA,1 >> 1,Unknown,FALSE,Unknown,Unknown,13.2,,TRUE,ISOS-D-1,Dark,FALSE,Open circuit,25.0; 25.0,Air,40,1440,FALSE,89,2618.181818,,
2016-08-05 00:00:00,SLG , FTO , TiO2-c , TiO2-mp ,, Perovskite ,,,,, Au,0.16,nip-mp,FALSE,MA,Pb,I,3,NiO-np,1.6,1,Spin-coating,DMF,1,Unknown,FALSE,Unknown,Unknown,12.14,,TRUE,ISOS-D-1,Dark,FALSE,Open circuit,25.0; 25.0,Air,47.5,1440,FALSE,89,2618.181818,,
2019-06-12 00:00:00,SLG , FTO , TiO2-c , TiO2-mp ,, Perovskite , BDT-4MeOTPA ,,,, Au,0.1,nip-mp,FALSE,Cs; FA; MA,Pb,Br; I,0.51; 2.49,,,1,Spin-coating,DMF; DMSO,4; 1,Chlorobenzene,FALSE,Unknown,Unknown,8.78,7.79,TRUE,ISOS-D-2,Dark,FALSE,Open circuit,80.0; 80.0,Ambient,,1200,FALSE,89,2181.818182,,92
2019-05-27,SLG , FTO , SnO2-c ,,, Perovskite , Ome-TPA-CuPc ,,,, Au,0.16,nip,FALSE,MA,Pb,I,3,nan,1.6,1,Spin-coating,Unknown,nan,Unknown,FALSE,Unknown,Unknown,17.03,,TRUE,ISOS-D-1,Dark,FALSE,Open circuit,25.0; 25.0,Air,75,1000,FALSE,89,1818.181818,,
2019-05-17 00:00:00,SLG , FTO , TiO2-c , PCBA ,, Perovskite , P2 ,,,, Au,0.04,nip,FALSE,FA; MA,Pb,Br; I,0.45; 2.55,,,1,Spin-coating,DMF; DMSO,4; 1,Chlorobenzene,FALSE,Unknown,Unknown,7.55,,TRUE,ISOS-D-1,Dark,FALSE,Open circuit,20.0; 20.0,Air,,96,FALSE,89,174.5454545,,
2019-09-27 00:00:00,SLG , ITO , SnO2-np ,,, Perovskite , P3HT ,,,, Au,0.28,nip,FALSE,MA,Pb,I,3,Cl,1.6,1,Spin-coating,DMF,1,Unknown,FALSE,Unknown,Unknown,10,,TRUE,ISOS-D-1I,Dark,FALSE,Open circuit,35.0; 35.0,Unknown,,1000,FALSE,89,1818.181818,,89
2019-07-31 00:00:00,SLG , FTO , TiO2-c ,,, Perovskite , PTAA ,,,, Au,0.09,nip,FALSE,Cs,Pb,Br; I,0.15; 2.85,,1.7,1,Spin-coating,DMF; DMSO,9; 1,Unknown,FALSE,Unknown,Unknown,17.17,17,TRUE,ISOS-D-2I,Dark,FALSE,Open circuit,80.0; 80.0,N2,0,144,FALSE,89,261.8181818,,
2015-06-25 00:00:00,SLG , FTO , TiO2-c , TiO2-mp ,, Perovskite , rGO ,,,, Au,0.06,nip-mp,FALSE,MA,Pb,I,3,,1.62,2,Spin-coating >> CBD,DMF >> IPA,1 >> 1,Unknown,FALSE,Unknown,Unknown,9.31,8.92,TRUE,ISOS-D-1,Dark,FALSE,Open circuit,25.0; 25.0,Air,40,500,FALSE,89,909.0909091,,
2019-06-19 00:00:00,PEN , ITO , SnO2-np ,,, Perovskite , Spiro-MeOTAD ,,,, Au,0.09,nip,FALSE,FA,Pb,I,3,,1.523,1,Spin-coating,DMF; NNP,7; 1,Vacuum,FALSE,Unknown,Unknown,19.25,19.38,TRUE,ISOS-D-1,Dark,FALSE,Open circuit,25.0; 25.0,Ambient,,5520,FALSE,89,10036.36364,,
2019-11-11 00:00:00,SLG , ITO , SnO2-np ,,, Perovskite , Spiro-MeOTAD ,,,, Au,0.044,nip,FALSE,FA; MA,Pb,Br; I,0.03; 2.97,Cl,,2,Spin-coating >> Spin-coating,DMF; DMSO >> IPA,25; 4 >> 1,Unknown,FALSE,Unknown,Unknown,,,TRUE,ISOS-D-1,Dark,FALSE,Open circuit,25.0; 25.0,Air,30,1000,FALSE,89,#DIV/0!,,89
2018-06-01,SLG , ITO , SnO2-np ,,, Perovskite , Spiro-MeOTAD ,,,, Au,0.16,nip,FALSE,(PEA); Cs,Pb,Br; I,120.67; 60.33,Undoped,nan,1,Spin-coating,DMSO,1,Chlorobenzene,FALSE,Unknown,Unknown,9.5,,TRUE,ISOS-D-1,Dark,FALSE,Open circuit,18; 22,Air,20,960,FALSE,89,1745.454545,,
2019-08-23 00:00:00,SLG , FTO , TiO2-c ,,, Perovskite , Spiro-MeOTAD ,,,, Au,0.1,nip,FALSE,Cs,Pb,Br; I,2; 1,,2.05,1,Spin-coating,DMSO,1,Diethyl ether,FALSE,Unknown,Unknown,6.3,,TRUE,ISOS-D-1,Dark,FALSE,Open circuit,25.0; 25.0,Air,40,600,FALSE,89,1090.909091,,
2018-09-17 00:00:00,SLG , FTO , TiO2-c ,,, Perovskite , Spiro-MeOTAD ,,,, Au,0.09,nip,FALSE,MA,Pb,I,3,,1.6,1,Spin-coating,DMSO,1,Chlorobenzene,FALSE,Unknown,Unknown,16.18,,TRUE,ISOS-D-1,Dark,FALSE,Open circuit,25.0; 25.0,Air,10,120,FALSE,89,218.1818182,,
2017/08/15 00:00:00,SLG , FTO , TiO2-c ,,, Perovskite , Spiro-MeOTAD ,,,, Au,0.09,nip,FALSE,BA; Cs; MA,Pb,I,13,Unknown,1.63,1,Spin-coating,DMF; DMSO,3; 7,Unknown,FALSE,Unknown,Unknown,,,TRUE,ISOS-D-1,Dark,FALSE,Open circuit,25.0; 25.0,Air,30,1416,FALSE,89,#DIV/0!,,91
2017-12-06 00:00:00,SLG , FTO , TiO2-c , SnO2-np ,, Perovskite , Spiro-MeOTAD ,,,, Au,0.16,nip,FALSE,FA; MA,Pb,Br; I,0.45; 2.55,,,1,Spin-coating,DMF; DMSO,4; 1,Ethyl acetate,FALSE,Unknown,Unknown,17.78,18.03,TRUE,ISOS-D-2,Dark,FALSE,Open circuit,60.0; 60.0,Air,30,35,FALSE,89,63.63636364,,
2017-12-06 00:00:00,SLG , FTO , TiO2-c , SnO2-np ,, Perovskite , Spiro-MeOTAD ,,,, Au,1.666666667,nip,TRUE,FA; MA,Pb,Br; I,0.45; 2.55,,,1,Spin-coating,DMF; DMSO,4; 1,Ethyl acetate,FALSE,Unknown,Unknown,14.39,,TRUE,ISOS-D-2,Dark,FALSE,Open circuit,60.0; 60.0,Air,30,35,FALSE,89,63.63636364,,
2018-01-30 00:00:00,SLG , FTO , TiO2-c , TiO2-mp ,, Perovskite , Spiro-MeOTAD ,,,, Au,0.11,nip-mp,FALSE,MA,Pb,I,3,,1.6,1,Doctor blading,DMF; DMSO,4; 1,Unknown,FALSE,Unknown,Unknown,,,TRUE,ISOS-D-1,Dark,FALSE,Open circuit,25.0; 25.0,Air,40,1800,TRUE,89,#DIV/0!,,
2019-04-01 00:00:00,SLG , FTO , TiO2-c , TiO2-mp ,, Perovskite , Spiro-MeOTAD ,,,, Au,0.1,nip-mp,FALSE,FA; MA,Pb,Br; I,0.24; 0.76,,,1,Spin-coating,DMF; GBL,1; 2,Vacuum,FALSE,Unknown,Unknown,18.8,18.12,TRUE,ISOS-D-1I,Dark,FALSE,Open circuit,25.0; 25.0,Dry air,,700,FALSE,89,1272.727273,,
2017-07-08 00:00:00,SLG , FTO , TiO2-c , TiO2-mp ,, Perovskite , Spiro-MeOTAD ,,,, Au,0.1,nip-mp,FALSE,FA; MA,Pb,I,3,,,2,Spin-coating >> Spin-coating,DMF >> IPA,1 >> 1,Unknown,FALSE,Unknown,Unknown,15.98,,TRUE,ISOS-D-1,Dark,FALSE,Open circuit,25.0; 25.0,Air,55,600,FALSE,89,1090.909091,,
2016-05-09 00:00:00,SLG , FTO , TiO2-c , TiO2-mp ,, Perovskite , Spiro-MeOTAD ,,,, Au,0.09,nip-mp,FALSE,MA,Pb,I,3,Cl,1.6,2,Spin-coating >> CBD,DMSO >> Ethanol,1 >> 1,Unknown,FALSE,Unknown,Unknown,11.23,,TRUE,ISOS-D-1,Dark,FALSE,Open circuit,25.0; 25.0,Air,55,720,FALSE,89,1309.090909,,
2017/09/22 00:00:00,SLG , ITO , TiO2-c , TiO2-mp ,, Perovskite , Spiro-MeOTAD ,,,, Au,0.089,nip-mp,FALSE,MA,Pb,I,3,Unknown,1.6,2,Spin-coating >> Spin-coating,DMF; DMSO >> IPA,5;1 >> 1,Unknown,FALSE,Unknown,Unknown,16.8,,TRUE,ISOS-L-1I,Halogen,FALSE,Open circuit,25.0; 25.0,N2,0,18,FALSE,89,32.72727273,,
2019-10-01 00:00:00,SLG , FTO , ZnSO , TiO2-mp ,, Perovskite , Spiro-MeOTAD ,,,, Au,8,nip-mp,TRUE,MA,Pb,I,3,Cl; TBAB,1.6,1,Doctor blading,DMF; NMP,4; 1,Vacuum,FALSE,Unknown,Unknown,15.79,,TRUE,ISOS-D-1,Dark,FALSE,Open circuit,25.0; 25.0,Air,45,1000,FALSE,89,1818.181818,,89
2018-07-03 00:00:00,SLG , ITO , F6-TCNNQ ,,, Perovskite , C60 , BCP , TaTm ,, Ag,0.01,pin,FALSE,MA,Pb,I,3,,1.6,1,Co-evaporation,none,1,Unknown,FALSE,Unknown,Unknown,16.9,,TRUE,ISOS-L-1I,White LED,FALSE,Short circuit,40.0; 40.0,N2,0,275,FALSE,89,500,,
2018-10-03 00:00:00,SLG , ITO , PEDOT:PSS ,,, Perovskite , C60 , BCP ,,, Ag,0.1,pin,FALSE,MA,Pb,I,3,,1.6,1,Spin-coating,DMF,1,Chlorobenzene; H2O,FALSE,Unknown,Unknown,19.5,,TRUE,ISOS-L-1I,Solar simulator,FALSE,Open circuit,25.0; 25.0,N2,0,720,FALSE,89,1309.090909,,
2017-05-15,SLG , ITO ,,,, Perovskite , C60 , BCP ,,, Ag,0.1,pin,FALSE,MA,Pb,I,3,Cl; Cu(thiourea)I,1.6,1,Spin-coating,DMF,1,Chlorobenzene,FALSE,Unknown,Unknown,20,19.9,TRUE,ISOS-L-1I,Xenon,FALSE,MPPT,nan; nan,N2,,24,FALSE,89,43.63636364,,
2019-07-15 00:00:00,SLG , ITO , PTAA ,,, Perovskite , C60 , BCP ,,, Ag,0.1,pin,FALSE,MA,Pb,I,3,,1.6,1,Spin-coating,DMF; DMSO,4; 1,Toluene,FALSE,Unknown,Unknown,17.17,,TRUE,ISOS-L-1,Light,FALSE,Open circuit,25.0; 25.0,Air,40,1,FALSE,89,1.818181818,,
2020-03-23,SLG , ITO , PTAA ,,, Perovskite , C60 , BCP ,,, Ag,,pin,FALSE,(PEA); (F5PEA); Cs; FA; MA,Pb,Br; I,0.6; 2.4,SCN,1.68,1,Spin-coating,DMF; NMP,4; 1,Diethyl ether,FALSE,Unknown,Unknown,21.1,20.98,TRUE,ISOS-L-1I,Sulfur plasma,FALSE,Passive resistance,20; 20,N2,,324,FALSE,89,589.0909091,,
2018-02-13,SLG , ITO , PEDOT:PSS ,,, Perovskite , P(NDI2DT-TTCN) , BCP ,,, Ag,0.09,pin,FALSE,MA,Pb,I,3,Undoped,1.6,1,Spin-coating,DMSO; GBL,3; 7,Chlorobenzene,FALSE,Unknown,Unknown,17,17,TRUE,ISOS-D-1,Dark,FALSE,Open circuit,25; 25,Air,55,75,FALSE,89,136.3636364,,
2019-12-18 00:00:00,SLG , ITO ,TPA-PT-C6 ,,, Perovskite , PCBM-60 , BCP ,,, Ag,1.02,pin,FALSE,MA,Pb,I,3,,1.6,1,Spin-coating,DMF; DMSO,4; 1,Toluene,FALSE,Unknown,Unknown,17.49,,TRUE,ISOS-L-1,Light,FALSE,Open circuit,25.0; 25.0,Air,30,120,FALSE,89,218.1818182,,
2019-10-09 00:00:00,SLG , ITO , NiO-c , SY2 ,, Perovskite , PCBM-60 , BCP ,,, Ag,0.1,pin,FALSE,MA,Pb,I,3,,1.6,1,Spin-coating,DMF; DMSO,4; 1,Toluene,FALSE,Unknown,Unknown,17.67,,TRUE,ISOS-D-1I,Dark,FALSE,Open circuit,25.0; 25.0,Ar,0,1000,FALSE,89,1818.181818,,89
2019-10-09 00:00:00,SLG , ITO , NiO-c , SY2 ,, Perovskite , PCBM-60 , BCP ,,, Ag,0.1,pin,FALSE,MA,Pb,I,3,,1.6,1,Spin-coating,DMF; DMSO,4; 1,Toluene,FALSE,Unknown,Unknown,17.67,,TRUE,ISOS-D-1,Dark,FALSE,Open circuit,25.0; 25.0,Air,40,216,FALSE,89,392.7272727,,
2015-10-07 00:00:00,SLG , ITO , PEDOT:PSS ,,, Perovskite , PCBM-60 , BCP ,,, Ag,0.1,pin,FALSE,MA,Pb,I,3,Cl,1.6,1,Spin-coating,DMF,1,Unknown,TRUE,SLG,UV-curable epoxy,15.02,,TRUE,ISOS-D-1I,Dark,FALSE,Open circuit,25.0; 25.0,Unknown,,720,FALSE,89,1309.090909,,
2018-11-01 00:00:00,SLG , ITO , PEDOT:PSS ,,, Perovskite , PCBM-70 , BCP ,,, Ag,0.13,pin,FALSE,MA,Pb,Br; I,0.5; 2.5,,,1,Spin-coating,DMF,1,N2,FALSE,Unknown,Unknown,14.2,,TRUE,ISOS-D-1I,Dark,FALSE,Open circuit,25.0; 25.0,Unknown,,672,FALSE,89,1221.818182,,
2019-01-02 00:00:00,SLG , FTO , TiO2-c , SnO2-c ,, Perovskite , Graphene; P3HT ,,,, Carbon,0.1,nip,FALSE,FA; MA,Pb,I,3,,,1,Spin-coating,DMF,1,Vacuum,TRUE,Unknown,Unknown,17.5,,TRUE,ISOS-L-1I,Light,FALSE,Open circuit,25.0; 25.0,Unknown,,600,FALSE,89,1090.909091,,
2019-07-30 00:00:00,SLG , FTO , TiO2-c , TiO2-mp ,, Perovskite , MnS ,,,, Carbon,0.1,nip-mp,FALSE,Cs,Pb,Br,3,,,2,Spin-coating >> Evaporation,DMF >> none,1 >> 1,Unknown,FALSE,Unknown,Unknown,10.45,,TRUE,ISOS_D_3,Dark,FALSE,Open circuit,85.0; 85.0,Air,80,2400,FALSE,89,4363.636364,,98
2019-11-01 00:00:00,SLG , FTO , TiO2-c ,,, Perovskite , CuSCN , Graphene ,,, Au,0.15,nip,FALSE,Cs; FA; MA,Pb,Br; I,0.05; 2.95,,,1,Spin-coating,DMF; DMSO,4; 1,Chlorobenzene,FALSE,Unknown,Unknown,13.9,,TRUE,ISOS-D-1,Dark,FALSE,Open circuit,nan; nan,Air,50,168,FALSE,89,305.4545455,,
2019-06-17 00:00:00,SLG , FTO , SnO2-np ,,, Perovskite , Spiro-MeOTAD ,,,, Graphene ,0.1,nip,FALSE,MA,Pb,I,3,,1.6,1,Spin-coating,DMF,1,Unknown,FALSE,Unknown,Unknown,8.65,,TRUE,ISOS-D-1,Dark,FALSE,Open circuit,25.0; 25.0,Air,,192,FALSE,89,349.0909091,,
2016-01-14 00:00:00,SLG , FTO , TiO2-c ,,, Perovskite , Spiro-MeOTAD , MoO3 ,,, Al,0.1,nip,FALSE,MA,Pb,I,3,,1.6,2,Spin-coating >> Spin-coating,DMF >> IPA,1 >> 1,Unknown,TRUE,SLG,UV-curable epoxy,15.1,,TRUE,ISOS-LC-1,Solar simulator,TRUE,Open circuit,25.0; 25.0,Air,60,240,TRUE,89,436.3636364,,
2016-01-14 00:00:00,SLG , FTO , TiO2-c ,,, Perovskite , Spiro-MeOTAD , MoO3 ,,, Al,0.1,nip,FALSE,MA,Pb,I,3,,1.6,2,Spin-coating >> Spin-coating,DMF >> IPA,1 >> 1,Unknown,TRUE,SLG,UV-curable epoxy,14.2,,TRUE,ISOS-L-2,Solar simulator,TRUE,Open circuit,85.0; 85.0,Air,60,36,TRUE,89,65.45454545,,
2016-08-09,SLG , FTO , TiO2-c ,,, Perovskite , Spiro-MeOTAD , MoO3 ,,, Al,,nip,FALSE,MA,Pb,I,3,Undoped,nan,2,Spin-coating >> Spin-coating,DMF >> IPA,1 >> 1,Unknown,TRUE,SiO2 | Desiccant | SLG,UV-curable epoxy (ThreeBond),14.8,9.9,TRUE,ISOS-L-2,Solar simulator,FALSE,Open circuit,85; 85,Air,65,48,FALSE,89,87.27272727,,
2018-12-18 00:00:00,SLG , ITO , PEDOT:PSS ,,, Perovskite , PCBM-60 , Rhodamin 101 ,,, Au,0.16,pin,FALSE,MA,Pb,I,3,,1.6,1,Spin-coating,DMSO; GBL,3; 7,Toluene,FALSE,Unknown,Unknown,16.28,,TRUE,ISOS-D-1,Dark,FALSE,Open circuit,25.0; 25.0,Air,35,240,FALSE,89,436.3636364,,
2017-01-11 00:00:00,SLG , FTO , TiO2-c ,,, Perovskite , 3-hydroxypyridine , Spiro-MeOTAD ,,, Au,0.1,nip,FALSE,MA,Pb,I,3,,1.6,1,Spin-coating,DMF,1,Unknown,FALSE,Unknown,Unknown,15.2,,TRUE,ISOS-L-1I,Solar simulator,FALSE,MPPT,25.0; 25.0,N2,0,90,FALSE,89,163.6363636,,
2018-09-12 00:00:00,SLG , FTO , TiO2-c , TiO2-mp ,, Perovskite , Al2O3 , Spiro-MeOTAD ,,, Au,0.16,nip-mp,FALSE,MA,Pb,I,3,,1.6,1,Spin-coating,DMF; DMSO,4; 1,Chlorobenzene,FALSE,Unknown,Unknown,18.8,,TRUE,ISOS-D-1,Dark,FALSE,Open circuit,25.0; 25.0,Air,50,168,FALSE,89,305.4545455,,
2017-10-10 00:00:00,SLG , FTO , TiO2-c , TiO2-mp ,, Perovskite, Carbon-QDs , Spiro-MeOTAD ,,, Ag,0.09,nip-mp,FALSE,Cs,Pb,Br,3,,,1,Spin-coating,DMSO,1,Unknown,FALSE,Unknown,Unknown,8.29,,TRUE,ISOS-D-1,Dark,FALSE,Open circuit,25.0; 25.0,Air,30,144,FALSE,89,261.8181818,,
2019-11-11 00:00:00,SLG , ITO , SnO2-np ,,, Perovskite , CH3O-PEAI , Spiro-MeOTAD ,,, Au,0.044,nip,FALSE,FA; MA,Pb,Br; I,0.03; 2.97,Cl,,2,Spin-coating >> Spin-coating,DMF; DMSO >> IPA,25; 4 >> 1,Unknown,FALSE,Unknown,Unknown,,,TRUE,ISOS-L-2I,White LED,FALSE,Open circuit,nan; nan,N2,0,300,FALSE,89,#DIV/0!,,
2019-03-28 00:00:00,SLG , FTO , TiO2-c , TiO2-mp ,, Perovskite , POSS-SH , Spiro-MeOTAD ,,, Au,0.2,nip-mp,FALSE,MA,Pb,I,3,,1.6,1,Spin-coating,DMF; DMSO,4; 1,Chlorobenzene,FALSE,Unknown,Unknown,15.89,11.57,TRUE,ISOS-D-1,Dark,FALSE,Open circuit,25.0; 25.0,Ambient,,2160,FALSE,89,3927.272727,,
2018-09-21 00:00:00,SLG , FTO , TiO2-c , TiO2-mp ,, Perovskite , rGO-flakes , Spiro-MeOTAD ,,, Au,0.1,nip-mp,FALSE,MA,Pb,I,3,,1.6,1,Spin-coating,DMF; DMSO,8; 1,Diethyl ether,TRUE,Unknown,Unknown,19.34,,TRUE,ISOS-D-1,Dark,FALSE,Open circuit,25.0; 25.0,Air,50,1000,FALSE,89,1818.181818,,89
2018-06-28 00:00:00,SLG , ITO , P3CT-K ,,, Perovskite , PCBM-60 , ZnO ,,, Al,0.06,pin,FALSE,MA,Pb,I,3,,1.6,1,Spin-coating,DMF; DMSO,4; 1,Chlorobenzene,FALSE,Unknown,Unknown,17.6,18.3,TRUE,ISOS-D-1I,Dark,FALSE,Open circuit,25.0; 25.0,Ar,0,72,FALSE,89,130.9090909,,
2016-07-28 00:00:00,SLG , ITO , NiO-np ,,, Perovskite , PCBM-60 , ZnO-np ,,, Al,0.06,pin,FALSE,MA,Pb,I,3,,1.6,1,Spin-coating,DMF; GBL,3; 7,Toluene,FALSE,Unknown,Unknown,,,TRUE,ISOS-D-1,Dark,FALSE,Open circuit,25.0; 25.0,Air,35,144,FALSE,89,#DIV/0!,,
2017-12-21 00:00:00,SLG , FTO , CrOx ,,, Perovskite , Spiro-MeOTAD ,,,, Au,0.13,nip,FALSE,Cs; FA; MA,Pb,Br; I,0.51; 2.49,,1.57,1,Spin-coating,DMF; DMSO,4; 1,Chlorobenzene,FALSE,Unknown,Unknown,15.62,,TRUE,ISOS-D-1,Dark,FALSE,Open circuit,25.0; 25.0,Air,20,96,FALSE,89.03,175.0227894,,
2019-08-05 00:00:00,SLG , FTO , TiO2-c , TiO2-mp ,, Perovskite , Spiro-MeOTAD ,,,, Au,0.0784,nip-mp,FALSE,MA,Pb,I,3,CuBr2; KI,1.59,1,Spin-coating,DMF,1,Unknown,FALSE,Unknown,Unknown,12.8,,TRUE,ISOS-D-1,Dark,FALSE,Open circuit,22.0; 22.0,Air,35,1176,FALSE,89.0625,2150.4,,
2017-07-13 00:00:00,SLG , FTO , ZnO,,, Perovskite , FDT ,,,, Ag,0.05,nip,FALSE,FA; MA,Pb,I,3,,,1,Spin-coating,DMF,1,N2,FALSE,Unknown,Unknown,14.72,11.8,TRUE,ISOS-D-1I,Dark,FALSE,Open circuit,25.0; 25.0,N2,0,504,FALSE,89.1,924.7706422,,
2017-02-27 00:00:00,SLG , FTO , TiO2-c , TiO2-mp ,, Perovskite , Spiro-MeOTAD ,,,, Au,0.16,nip-mp,FALSE,FA; MA,Pb,Br; I,0.45; 2.55,,,1,Spin-coating,DMF; DMSO,4; 1,Chlorobenzene,FALSE,Unknown,Unknown,,,TRUE,ISOS-D-2,Dark,FALSE,Open circuit,65.0; 65.0,Air,40,2640,FALSE,89.1,#DIV/0!,,
2015-05-12 00:00:00,SLG , FTO , TiO2-c ,,, Perovskite , Spiro-MeOTAD ,,,, Au,0.1,nip,FALSE,MA,Pb,(SCN); I,1; 2,,,1,Spin-coating,DMF,1,Unknown,FALSE,Unknown,Unknown,8.3,,TRUE,ISOS-D-1,Dark,FALSE,Open circuit,25.0; 25.0,Air,,336,FALSE,89.15,619.3548387,,
2018-08-01,SLG , FTO , TiO2-c ,,, Perovskite , Spiro-MeOTAD ,,,, Au,0.1,nip,FALSE,FA; MA,Pb,Br; I,0.45; 2.55,nan,1.62,1,Spin-coating,DMF; DMSO,4; 1,Chlorobenzene,FALSE,Unknown,Unknown,16.7,14.8,TRUE,ISOS-D-1I,Dark,FALSE,Open circuit,nan; nan,Vacuum,20,360,TRUE,89.22,667.903525,,
2018-10-17,SLG , FTO , TiO2-c , TiO2-mp ,, Perovskite , Spiro-MeOTAD ,,,, Ag,0.1,nip-mp,FALSE,MA,Pb,I,3,MAPbBr3,1.6,1,Spin-coating,DMF; DMSO,10.5; 1,Ethyl acetate,TRUE,Kapton PI tape with Silicone adhesive,Unknown,19.1,,TRUE,ISOS-L-1,,FALSE,MPPT,nan; nan,Water,,0.45,FALSE,89.3,0.841121495,,
2018-10-22 00:00:00,SLG , FTO , TiO2-c , TiO2-mp ,, Perovskite , Spiro-MeOTAD ,,,, Au,0.16,nip-mp,FALSE,Cs; FA,Pb,I,3,HI,,1,Spin-coating,DMF; DMSO; GBL,4.5; 1; 4,Vacuum,TRUE,Unknown,Unknown,18.7,,TRUE,ISOS-L-2I,White LED,FALSE,MPPT,60.0; 60.0,Ar,0,1000,FALSE,89.3,1869.158879,,89.3
2018-08-20 00:00:00,SLG , FTO , TiO2-c ,,, Perovskite , Spiro-MeOTAD ,,,, Ag,0.09,nip,FALSE,MA,Pb,I,3,Ba,1.6,1,Spin-coating,DMF,1,Unknown,FALSE,Unknown,Unknown,14.1,,TRUE,ISOS-D-1I,Dark,FALSE,Open circuit,25.0; 25.0,N2,0,265,FALSE,89.4,500,,
2019-12-05 00:00:00,SLG , ITO , SnO2-np ,,, Perovskite , Spiro-MeOTAD ,,,, Au,0.1,nip,FALSE,FA; MA,Pb,Br; I,0.15; 2.85,,1.53,2,Spin-coating >> Spin-coating,DMF; DMSO >> IPA,9; 1 >> 1,Unknown,FALSE,Unknown,Unknown,20.2,18.4,TRUE,ISOS-D-1,Dark,FALSE,Open circuit,25.0; 25.0,Air,45,120,FALSE,89.4,226.4150943,,
2019-12-02 00:00:00,SLG , FTO , TiO2-c , TiO2-mp ,, Perovskite , Spiro-MeOTAD , rGO ,,, Au,0.1,nip-mp,FALSE,FA; MA,Pb,I,3,,,2,Spin-coating >> Spin-coating,DMF; DMSO >> IPA,4; 1 >> 1,Unknown,FALSE,Unknown,Unknown,19.3,18.4,TRUE,ISOS-D-1,Dark,FALSE,Open circuit,25.0; 25.0,Air,40,848,FALSE,89.4,1600,,
2019-05-07 00:00:00,SLG , ITO , PTAA ,,, Perovskite , PCBM-60 , C60 , BCP ,, Cu,0.1,pin,FALSE,MA,Pb,I,3,Tetraethylorthosilicate,1.6,1,Spin-coating,DMF; DMSO,9; 1,Toluene,FALSE,Unknown,Unknown,21.1,,TRUE,ISOS-D-1,Dark,FALSE,Open circuit,25.0; 25.0,Air,45,356,FALSE,89.4,671.6981132,,93.46733668
2019-12-04 00:00:00,SLG , ITO ,SnO2-c , Carbon-QDs,, Perovskite , Spiro-MeOTAD , MoO3 ,,, Au,0.1,nip,FALSE,Cs; FA; MA,Pb,Br; I,0.45; 2.55,,,1,Spin-coating,DMF; DMSO,4; 1,Chlorobenzene,FALSE,Unknown,Unknown,22.77,22.51,TRUE,ISOS-D-1,Dark,FALSE,Open circuit,25.0; 25.0,Air,60,1000,FALSE,89.45,1895.734597,,89.45
2020-05-21,SLG , ITO , SnO2-np ,,, Perovskite , BMIMBF4 , Spiro-MeOTAD ,,, Au,,nip,FALSE,Cs; FA; MA,Pb,Br; I,0.1; 0.9,Undoped,nan,1,Spin-coating,DMF; DMSO,nan,Chlorobenzene,FALSE,Unknown,Unknown,20.04,19.7,TRUE,ISOS-L-1,Solar simulator,FALSE,Open circuit,25; 25,Air,47,500,FALSE,89.47368421,950,,
2017-12-18 00:00:00,SLG , FTO , TiO2-c , TiO2-mp ,, Perovskite , DPA-ANT-DPA ,,,, Ag,0.1,nip-mp,FALSE,MA,Pb,I,3,,1.53,1,Spin-coating,DMF; DMSO,6; 4,Chlorobenzene,FALSE,Unknown,Unknown,10.8,11.5,TRUE,ISOS-D-1,Dark,FALSE,Open circuit,22.0; 22.0,Air,57,50,FALSE,89.57,95.87727709,,
2017-12-21 00:00:00,SLG , FTO , TiO2-c ,,, Perovskite , Spiro-MeOTAD ,,,, Au,0.13,nip,FALSE,Cs; FA; MA,Pb,Br; I,0.51; 2.49,,1.57,1,Spin-coating,DMF; DMSO,4; 1,Chlorobenzene,FALSE,Unknown,Unknown,17.04,14.93,TRUE,ISOS-D-1,Dark,FALSE,Open circuit,25.0; 25.0,Air,20,96,FALSE,89.58,184.2610365,,
2019-02-04 00:00:00,SLG , FTO , NiO-c ,,, Perovskite , PPEA , PCBM-60 , BCP ,, Ag,0.09,pin,FALSE,MA | (PPEA),Pb | Pb,I | I,3 | 4,,,2,Spin-coating >> Spin-coating,DMF; DMSO >> IPA,4; 1 >> 1,Chlorobenzene,FALSE,Unknown,Unknown,20.89,20.53,TRUE,ISOS-L-1,Solar simulator,FALSE,Open circuit,25.0; 25.0,Air,40,200,FALSE,89.6,384.6153846,,
2017-10-13 00:00:00,SLG , FTO , TiO2-c ,,, Perovskite , Spiro-MeOTAD ,,,, Au,0.1,nip,FALSE,MA,Pb,I,3,MACSN,1.61,1,Spin-coating,DMF; DMSO,9; 1,Chlorobenzene,FALSE,Unknown,Unknown,18.76,18.22,TRUE,ISOS-D-1,Dark,FALSE,Open circuit,25.0; 25.0,Air,25,1000,FALSE,89.7,1941.747573,,16.34
2017-12-29 00:00:00,SLG , ITO , PEDOT:PSS ,,, Perovskite , C60 , BCP ,,, Ag,0.1,pin,FALSE,BA; MA,Pb; Sn,I,13,,,1,Spin-coating,DMF; DMSO,100; 7,Unknown,FALSE,Unknown,Unknown,11.2,,TRUE,ISOS-D-2I,Dark,FALSE,Open circuit,85.0; 85.0,Unknown,,1,FALSE,89.7,1.941747573,,
2018-08-10,SLG , FTO , NiO-c ,,, Perovskite , PCBM-60 , BCP ,,, Ag,1.02,pin,FALSE,MA,Pb,I,3,nan,1.55,1,Spin-coating,DMF; DMSO,nan,Toluene,FALSE,Unknown,Unknown,,,TRUE,ISOS-L-1I,,FALSE,Open circuit,nan; nan,N2,0,720,FALSE,89.7,#DIV/0!,,
2019-09-12 00:00:00,SLG , FTO , TiO2-c , TiO2-mp ,, Perovskite , Carbon-nt ,,,,,0.07,nip-mp,FALSE,MA,Pb,I,3,,1.6,2,Spin-coating >> CBD,DMF >> Cyclohexane; IPA,1 >> 9; 1,Unknown,TRUE,SLG | FTO,Clamp,6.92,,TRUE,ISOS-L-1I,Solar simulator,FALSE,Open circuit,25.0; 25.0,Unknown,,5.15,FALSE,89.7,10,,
2019-06-28 00:00:00,SLG , ITO , SnO2-c ,,, Perovskite , CZTPA-2 , MoO3 ,,, Au,0.05,nip,FALSE,MA,Pb,I,3,Cl,1.6,1,Spin-coating,DMF,1,Chlorobenzene,FALSE,Unknown,Unknown,11.79,,TRUE,ISOS-D-1,Dark,FALSE,Open circuit,25.0; 25.0,Air,,400,FALSE,89.7,776.6990291,,
2019-07-25 00:00:00, SLG ,ITO , PEDOT:PSS ,,, Perovskite , PCBM-60 ,,,, Ag,10,pin,FALSE,MA,Pb,I,3,Diethylammoniumchloride,1.6,1,Spin-coating,DMF,1,Chlorobenzene,FALSE,Unknown,Unknown,13.92,,TRUE,ISOS-D-1I,Dark,FALSE,Open circuit,25.0; 25.0,Unknown,,700,FALSE,89.8,1372.54902,,
2020-01-06 00:00:00,SLG , ITO , SnO2-c ,,, Perovskite , IT-4F; PBDB-T-SF , MoO3 ,,, Ag,0.038,nip,FALSE,MA,Pb,I,3,,1.6,2,Spin-coating >> Spin-coating,DMSO; GBL >> DMF; IPA,1; 9 >> 1; 1,Unknown,FALSE,Unknown,Unknown,10.72,,TRUE,ISOS-D-1,Dark,FALSE,Open circuit,25.0; 25.0,Ambient,,480,FALSE,89.8,941.1764706,,
2018-04-03 00:00:00,SLG , FTO , TiO2-c , TiO2-mp ,, Perovskite , Adamantane , Spiro-MeOTAD ,,, Au,0.16,nip-mp,FALSE,Cs; FA; MA,Pb,Br; I,0.4; 2.6,,1.61,1,Spin-coating,DMF; DMSO,4; 1,Chlorobenzene,FALSE,Unknown,Unknown,20.47,20.11,TRUE,ISOS-L-1I,White LED,FALSE,MPPT,30.0; 30.0,N2,0,300,FALSE,89.8,588.2352941,,
2018-04-04 00:00:00,SLG , ITO , PEDOT:PSS ,,, Perovskite , PCBM-60 , BCP ,,, Ag,0.1,pin,FALSE,MA,Pb,Br; I,0.9; 2.1,,,2,Spin-coating >> Spin-coating,DMF; DMSO >> IPA,2; 3 >> 1,Chlorobenzene,FALSE,Unknown,Unknown,15.6,,TRUE,ISOS-L-1,Xenon,FALSE,Open circuit,30.0; 30.0,Air,50,72,FALSE,89.85,141.8719212,,
2019-04-16 00:00:00,SLG , FTO , TiO2-c ,,, Perovskite , Spiro-MeOTAD ,,,, Au,0.37,nip,FALSE,Cs; FA; MA,Pb,Br; I,0.51; 2.49,Pyrrole,,1,Spin-coating,DMF; DMSO,4; 1,Chlorobenzene,FALSE,Unknown,Unknown,20.02,,TRUE,ISOS-D-1,Dark,FALSE,Open circuit,25.0; 25.0,Air,10,768,FALSE,89.86013986,1514.813793,,
2019-05-09 00:00:00,SLG , FTO , TiO2-c , TiO2-mp ,, Perovskite , P3HT ,,,, Au,0.096,nip-mp,FALSE,Cs,Pb,Br; I,1; 2,,,1,Spin-coating,DMSO,1,Unknown,FALSE,Unknown,Unknown,12.4,12.07,TRUE,ISOS-L-2,Xenon,FALSE,MPPT,85.0; 85.0,Air,,1000,FALSE,89.9,1980.19802,,89.9
2019-11-07 00:00:00,SLG , FTO , TiO2-c ,,, Perovskite , Spiro-MeOTAD ,,,, Au,0.09,nip,FALSE,Cs; FA; MA,Pb,Br; I,0.45; 2.55,,,1,Spin-coating,DMF; DMSO,4; 1,Anisole,FALSE,Unknown,Unknown,20.22,19.37,TRUE,ISOS-D-1,Dark,FALSE,Open circuit,23.0; 23.0,Air,50,1000,FALSE,89.9,1980.19802,,89.9
2018-07-10 00:00:00,SLG , ITO , NiO-c ,,, Perovskite , PCBM-60 , TiO2 ,,, Al,0.1,pin,FALSE,Cs; FA; MA,Pb,Br; I,0.5; 2.5,,,1,Spin-coating,DMF; DMSO,4; 1,Chlorobenzene,FALSE,Unknown,Unknown,14.6,13.9,TRUE,ISOS-L-1,White LED,FALSE,MPPT,25.0; 25.0,Ambient,,22,FALSE,89.9,43.56435644,,
2019-08-05 00:00:00,SLG , FTO , TiO2-c , TiO2-mp ,, Perovskite , Spiro-MeOTAD ,,,, Au,0.0784,nip-mp,FALSE,MA,Pb,I,3,CuBr2; CsI,1.594,1,Spin-coating,DMF,1,Unknown,FALSE,Unknown,Unknown,13,,TRUE,ISOS-D-1,Dark,FALSE,Open circuit,22.0; 22.0,Air,35,1176,FALSE,90,2352,,
2019-12-26 00:00:00,SLG , FTO ,,,, Perovskite ,,,,, Ag,0.25,nip,FALSE,MA,Pb,Br,3,,,1,Spin-coating,DMF,1,Unknown,FALSE,Unknown,Unknown,4.2,,TRUE,ISOS-D-1,Dark,FALSE,Open circuit,25.0; 25.0,Air,75,720,FALSE,90,1440,,
2018-09-06 00:00:00,SLG , ITO , PEDOT:PSS ,,, Perovskite , BCP; PCBM-60 ,,,, Ag,0.1,pin,FALSE,MA,Pb,I,3,Hexylamine hydrochlorid,1.6,1,Spin-coating,Unknown,,Unknown,FALSE,Unknown,Unknown,15.7,,TRUE,ISOS-D-1,Dark,FALSE,Open circuit,25.0; 25.0,Air,20,364,FALSE,90,728,,
2018-04-06 00:00:00,SLG , ITO , 3-F-br-4C ,,, Perovskite , C60 , BCP ,,, Ag,0.09,pin,FALSE,MA,Pb,I,3,,1.6,1,Spin-coating,DMF,1,Chlorobenzene,TRUE,Unknown,Unknown,,,TRUE,ISOS_L_1,Solar simulator,TRUE,MPPT,35.0; 35.0,Air,45,1300,FALSE,90,#DIV/0!,,
2019-11-22 00:00:00,SLG , ITO , NiO-c ,,, Perovskite , CeOx ,,,, Ag,0.1,pin,FALSE,Cs,Pb,Br; I,2; 1,,,1,Spin-coating,DMSO,1,Unknown,FALSE,Unknown,Unknown,5.6,5.29,TRUE,ISOS-D-1,Dark,FALSE,Open circuit,45.0; 45.0,Air,50,500,FALSE,90,1000,,
2017-12-11 00:00:00,SLG , ITO , NiO-np ,,, Perovskite , CeOx ,,,, Ag,0.1,pin,FALSE,MA,Pb,I,3,,1.6,1,Spin-coating,DMF,1,IPA,FALSE,Unknown,Unknown,17.1,16.4,TRUE,ISOS-D-1I,Dark,FALSE,Open circuit,25.0; 25.0,N2,0,200,FALSE,90,400,,
2019-06-04 00:00:00,SLG , ITO , C60 ,,, Perovskite , FBA2 , MoO3 ,,, Ag,0.04,nip,FALSE,MA,Pb,I,3,Cl,1.6,1,Spin-coating,DMF; DMSO,4; 1,Chlorobenzene,FALSE,Unknown,Unknown,,,TRUE,ISOS-L-1I,Light,FALSE,Open circuit,20.0; 20.0,N2,0,500,FALSE,90,#DIV/0!,,
2019-06-04 00:00:00,SLG , ITO , C60 ,,, Perovskite , FBA3 , MoO3 ,,, Ag,0.04,nip,FALSE,MA,Pb,I,3,Cl,1.6,1,Spin-coating,DMF; DMSO,4; 1,Chlorobenzene,FALSE,Unknown,Unknown,,,TRUE,ISOS-L-1I,Light,FALSE,Open circuit,20.0; 20.0,N2,0,500,FALSE,90,#DIV/0!,,
2019-06-04 00:00:00,SLG , ITO , C60 ,,, Perovskite , FTA2 , MoO3 ,,, Ag,0.04,nip,FALSE,MA,Pb,I,3,Cl,1.6,1,Spin-coating,DMF; DMSO,4; 1,Chlorobenzene,FALSE,Unknown,Unknown,,,TRUE,ISOS-L-1I,Light,FALSE,Open circuit,20.0; 20.0,N2,0,500,FALSE,90,#DIV/0!,,
2018-08-06 00:00:00,SLG , FTO ,,,, Perovskite , Graphene ,,,, Ag,0.1,pin,FALSE,Bi,Fe,O,3,Ti,,1,Spin-coating,2-Methoxy-ethanol,1,Unknown,FALSE,Unknown,Unknown,3.04,,TRUE,ISOS-L-1I,Light,FALSE,Open circuit,25.0; 25.0,Unknown,,528,FALSE,90,1056,,
2018-08-06 00:00:00,SLG , FTO ,,,, Perovskite , Graphene ,,,, Ag,0.1,pin,FALSE,Bi,Fe,O,3,,,1,Spin-coating,2-Methoxy-ethanol,1,Unknown,FALSE,Unknown,Unknown,0.0648,,TRUE,ISOS-L-1I,Light,FALSE,Open circuit,25.0; 25.0,Unknown,,528,FALSE,90,1056,,
2018-08-06 00:00:00,SLG , FTO ,,,, Perovskite , Graphene ,,,, Ag,0.1,pin,FALSE,Bi,Fe,O,3,Ni,,1,Spin-coating,2-Methoxy-ethanol,1,Unknown,FALSE,Unknown,Unknown,1.35,,TRUE,ISOS-L-1I,Light,FALSE,Open circuit,25.0; 25.0,Unknown,,528,FALSE,90,1056,,
2018-08-06 00:00:00,SLG , FTO ,,,, Perovskite , Graphene ,,,, Ag,0.1,pin,FALSE,Bi,Fe,O,3,Cd,,1,Spin-coating,2-Methoxy-ethanol,1,Unknown,FALSE,Unknown,Unknown,0.0757,,TRUE,ISOS-L-1I,Light,FALSE,Open circuit,25.0; 25.0,Unknown,,528,FALSE,90,1056,,
2019-05-28 00:00:00,SLG , FTO , ZnO,,, Perovskite , Graphene oxide ,,,, Ag,0.1,nip,FALSE,(TMA),Sn,I,3,,,1,Dropcasting,DMSO,1,Chlorobenzene,FALSE,Unknown,Unknown,1.92,,TRUE,ISOS-D-1I,Dark,FALSE,Open circuit,25.0; 25.0,Unknown,,672,FALSE,90,1344,,
2019-06-06 00:00:00,SLG , FTO , SnO2-c ,,, Perovskite , ME6Bu-ZnPc ,,,, Ag,0.1,nip,FALSE,Cs; FA; MA,Pb,Br; I,0.48; 2.52,,,1,Unknown,Unknown,,Unknown,FALSE,Unknown,Unknown,17.41,,TRUE,ISOS-D-1,Dark,FALSE,Open circuit,25.0; 25.0,Air,75,1400,FALSE,90,2800,,93
2019-06-27 00:00:00,SLG , ITO , SnO2-c , SnO2-c ,, Perovskite , NiO-np ,,,, Ag,0.19,nip,FALSE,Cs; FA; MA,Pb,Br; I,0.42; 2.38,,1.61,1,Spin-coating,DMF; DMSO,4; 1,Chlorobenzene,FALSE,Unknown,Unknown,11.22,,TRUE,ISOS-D-1,Dark,FALSE,Open circuit,25.0; 25.0,Air,65,1008,FALSE,90,2016,,90
2017-10-09 00:00:00,SLG , ITO , PEDOT:PSS ,,, Perovskite , P(NDI2OD-T2) ,,,, Ag,0.12,pin,FALSE,MA,Pb,I,3,,1.6,3,Spin-coating >> Spin-coating >> Spin-coating,DMF >> IPA >> DMF; IPA,1 >> 1 >> 70; 1000,Unknown,TRUE,Al2O3,Unknown,17.13,,TRUE,ISOS-D-1,Dark,FALSE,Open circuit,30.0; 30.0,Air,65,6000,FALSE,90,12000,,
2020-08-25,SLG , FTO , TiO2-c ,,, Perovskite , P3HT ,,,, Ag,0.0625,nip,FALSE,Cs,Pb,Br; I,1; 2,Pb(DDTC)2,nan,1,Spin-coating,DMSO,1,Unknown,FALSE,Unknown,Unknown,,,TRUE,ISOS-L-2I,White LED,FALSE,Open circuit,85; 85,N2,65,450,FALSE,90,#DIV/0!,,
2017-06-13 00:00:00,SLG , FTO , TiO2-c , TiO2-mp ,, Perovskite , P3HT ,,,, Ag,0.1,nip-mp,FALSE,MA,Pb,I,3,Cl,1.57,1,Spin-coating,DMF,1,Unknown,FALSE,Unknown,Unknown,2.54,,TRUE,ISOS-D-1,Dark,FALSE,Open circuit,26.0; 26.0,Air,40,240,FALSE,90,480,,
2017-06-13 00:00:00,SLG , FTO , TiO2-c , TiO2-mp ,, Perovskite , P3HT ,,,, Ag,0.1,nip-mp,FALSE,MA,Pb,I,3,Cl,1.57,1,Spin-coating,DMF,1,Unknown,FALSE,Unknown,Unknown,3.57,,TRUE,ISOS-D-1,Dark,FALSE,Open circuit,26.0; 26.0,Air,40,240,FALSE,90,480,,
2019-12-17,SLG , FTO , SnO2-np ,,, Perovskite , PBDT(2F)T ,,,, Ag,,nip,FALSE,MA,Pb,I,3,Undoped,1.61,1,Spin-coating,DMF; DMSO,7; 3,Chlorobenzene,FALSE,Unknown,Unknown,17.52,,TRUE,ISOS-D-1,Dark,FALSE,Open circuit,nan; nan,Air,30,384,FALSE,90,768,,80
2018-07-10 00:00:00,SLG , ITO , rGO ,, CuSCN , Perovskite , PCBM-60 ,,,, Ag,1.02,pin,FALSE,MA,Pb,I,3,,1.6,1,Spin-coating,DMSO; GBL,3; 7,Toluene,FALSE,Unknown,Unknown,14.28,,TRUE,ISOS-L-1I,Solar simulator,FALSE,MPPT,25.0; 25.0,N2,0,100,FALSE,90,200,,
2019-06-07 00:00:00,SLG , ITO , BV-FNPD ,,, Perovskite , PCBM-60 ,,,, Ag,0.01,pin,FALSE,MA,Pb,I,3,,1.6,1,Spin-coating,DMF,1,Unknown,FALSE,Unknown,Unknown,5.52,,TRUE,ISOS-D-1,Dark,FALSE,Open circuit,25.0; 25.0,Air,50,96,FALSE,90,192,,
2019-06-07 00:00:00,SLG , ITO , BV-FNPD ,,, Perovskite , PCBM-60 ,,,, Ag,0.01,pin,FALSE,FA; MA,Pb,I,3,,,1,Spin-coating,DMF,1,Unknown,FALSE,Unknown,Unknown,7.72,,TRUE,ISOS-D-1,Dark,FALSE,Open circuit,25.0; 25.0,Air,50,96,FALSE,90,192,,
2019-06-07 00:00:00,SLG , ITO , BV-FNPD ,,, Perovskite , PCBM-60 ,,,, Ag,0.01,pin,FALSE,FA; MA,Pb,I,3,,,1,Spin-coating,DMF,1,Unknown,FALSE,Unknown,Unknown,8.64,,TRUE,ISOS-D-1,Dark,FALSE,Open circuit,25.0; 25.0,Air,50,96,FALSE,90,192,,
2019-06-07 00:00:00,SLG , ITO , BV-FNPD ,,, Perovskite , PCBM-60 ,,,, Ag,0.01,pin,FALSE,FA; MA,Pb,I,3,,,1,Spin-coating,DMF,1,Unknown,FALSE,Unknown,Unknown,6.73,,TRUE,ISOS-D-1,Dark,FALSE,Open circuit,25.0; 25.0,Air,50,96,FALSE,90,192,,
2017-03-25 00:00:00,SLG , FTO , CoCuO ,,, Perovskite , PCBM-60 ,,,, Ag,0.07,pin,FALSE,MA,Pb,I,3,,1.6,1,Spin-coating,DMF; DMSO,9; 1,Ethyl ether,FALSE,Unknown,Unknown,9.89,9.62,TRUE,ISOS-D-1,Dark,FALSE,Open circuit,30.0; 30.0,Air,60,288,FALSE,90,576,,
2017-03-15 00:00:00,SLG , FTO , CoOx ,,, Perovskite , PCBM-60 ,,,, Ag,0.07,pin,FALSE,MA,Pb,I,3,,1.55,1,Spin-coating,DMF; DMSO,4; 1,Ethyl ether,FALSE,Unknown,Unknown,3.68,,TRUE,ISOS-D-1,Dark,FALSE,Open circuit,30.0; 30.0,Air,60,288,FALSE,90,576,,
2017-03-15 00:00:00,SLG , FTO , CoOx ,,, Perovskite , PCBM-60 ,,,, Ag,0.07,pin,FALSE,MA,Pb,I,3,,1.55,1,Spin-coating,DMF; DMSO,4; 1,Ethyl ether,FALSE,Unknown,Unknown,9.6,9.63,TRUE,ISOS-D-1,Dark,FALSE,Open circuit,30.0; 30.0,Air,60,288,FALSE,90,576,,
2018-03-23 00:00:00,SLG , FTO , NiMgLiO ,,, Perovskite , PCBM-60 ,,,, Ag,0.09,pin,FALSE,Cs,Pb,Br; I,1; 2,,,1,Spin-coating,DMF; DMSO,3; 2,Diethyl ether,FALSE,Unknown,Unknown,9.14,7.92,TRUE,ISOS-L-1I,White LED,FALSE,MPPT,25.0; 25.0,N2,0,500,FALSE,90,1000,,
2018-05-04 00:00:00,SLG , FTO , NiO-c ,,, Perovskite , PCBM-60 ,,,, Ag,0.06,pin,FALSE,MA,Pb,I,3,,1.6,1,Spin-coating,DMF; DMSO,7; 3,Chlorobenzene,FALSE,Unknown,Unknown,13.9,13.9,TRUE,ISOS-D-1,Dark,FALSE,Open circuit,40.0; 40.0,Air,80,72,FALSE,90,144,,
2016-10-22 00:00:00,SLG , FTO , NiO-c ,,, Perovskite , PCBM-60 ,,,, Ag,0.07,pin,FALSE,MA,Pb,I,3,Undoped,1.6,1,Spin-coating,DMF,1,Chlorobenzene,FALSE,Unknown,Unknown,,,TRUE,ISOS-D-1,Dark,FALSE,Open circuit,30.0; 30.0,Air,60,240,FALSE,90,#DIV/0!,,
2016-10-22 00:00:00,SLG , FTO , NiO-c ,,, Perovskite , PCBM-60 ,,,, Ag,0.07,pin,FALSE,MA,Pb,I,3,Undoped,1.6,1,Spin-coating,DMF,1,Chlorobenzene,FALSE,Unknown,Unknown,,,TRUE,ISOS-D-1,Dark,FALSE,Open circuit,30.0; 30.0,Air,60,240,FALSE,90,#DIV/0!,,
2016-09-19 00:00:00,SLG , FTO , NiO-c ,,, Perovskite , PCBM-60 ,,,, Ag,1.022,pin,FALSE,FA; MA,Pb,Br; I,0.45; 2.55,,,1,Spin-coating,DMSO,1,Chlorobenzene; Toluene,TRUE,UV-glue,Unknown,18.75,,TRUE,ISOS-L-1,Solar simulator,FALSE,Open circuit,25.0; 25.0,Air,25,1000,FALSE,90,2000,,90
2019-07-18 00:00:00,SLG , FTO , NiO-c ,,, Perovskite , PCBM-60 , PTZ-1 ,,, Ag,0.09,pin,FALSE,MA,Pb,I,3,,1.6,1,Spin-coating,DMF; DMSO,4; 1,Chlorobenzene,FALSE,Unknown,Unknown,16.25,,TRUE,ISOS-D-1,Dark,FALSE,Open circuit,25.0; 25.0,Air,35,500,FALSE,90,1000,,
2019-07-18 00:00:00,SLG , FTO , NiO-c ,,, Perovskite , PCBM-60 , PTZ-2 ,,, Ag,0.09,pin,FALSE,MA,Pb,I,3,,1.6,1,Spin-coating,DMF; DMSO,4; 1,Chlorobenzene,FALSE,Unknown,Unknown,17,,TRUE,ISOS-D-1,Dark,FALSE,Open circuit,25.0; 25.0,Air,35,500,FALSE,90,1000,,
2016-05-10 00:00:00,SLG , ITO , PEDOT:PSS ,,, Perovskite , PCBM-60 ,,,, Ag,0.12,pin,FALSE,MA,Pb,I,3,PCBM-nw,1.6,1,Spin-coating,DMF,1,Chlorobenzene,FALSE,Unknown,Unknown,13.5,,TRUE,ISOS-L-1,Light,FALSE,Open circuit,30.0; 30.0,Air,30,0.972,FALSE,90,1.944,,
2018-10-11 00:00:00,SLG , ITO , PEDOT:PSS ,,, Perovskite , PCBM-60 ,,,, Ag,0.12,pin,FALSE,HA; MA,Sn,I,3,,1.3,1,Spin-coating,DMF; NMP,4; 1,Toluene,FALSE,Unknown,Unknown,2.3,2.6,TRUE,ISOS-D-1I,Dark,FALSE,Open circuit,25.0; 25.0,N2,0,120,FALSE,90,240,,
2016-08-18 00:00:00,SLG , ITO , PEDOT:PSS ,,, Perovskite , PCBM-60 ,,,, Ag,0.12,pin,FALSE,MA,Pb,I,3,,1.6,2,Spin-coating >> Spin-coating,DMF >> IPA,1 >> 1,Unknown,TRUE,Al2O3 | PET,Unknown,,,TRUE,ISOS-D-1,Dark,FALSE,Open circuit,30.0; 30.0,Ambient,,5500,FALSE,90,#DIV/0!,,
2019-07-03 00:00:00,PET , PEDOT:PSS ,,,, Perovskite , PCBM-60 ,,,, Ag,3.2,pin,TRUE,MA,Pb,I,3,,1.6,1,Spin-coating,DMF; DMSO,4; 1,Chlorobenzene,TRUE,PDMS,Unknown,10.9,,TRUE,ISOS-L-1I,Light,FALSE,MPPT,25.0; 25.0,Unknown,,400,FALSE,90,800,,
2018-07-10 00:00:00,SLG , ITO , Graphene oxide ,,, Perovskite , PCBM-60 ,,,, Ag,1.02,pin,FALSE,MA,Pb,I,3,,1.6,1,Spin-coating,DMSO; GBL,3; 7,Toluene,FALSE,Unknown,Unknown,9.52,,TRUE,ISOS-L-1I,Solar simulator,FALSE,MPPT,25.0; 25.0,N2,0,100,FALSE,90,200,,
