Repository: Bashayer199/data

File: data.csv (part 35 of 48)
2018-07-27 00:00:00,SLG , ITO , Graphene oxide ,,, Perovskite , PCBM-60 ,,,, Ag,0.0225,pin,FALSE,MA,Pb,I,3,,1.59,1,Spin-coating,DMF,1,Unknown,FALSE,Unknown,Unknown,14.4,,TRUE,ISOS-D-1,Dark,FALSE,Open circuit,25.0; 25.0,Air,30,1500,FALSE,90,3000,,
2019-01-09 00:00:00,SLG , ITO , CuI ,,, Perovskite , PCBM-60; ZnO-np ,,,, Ag,0.1,pin,FALSE,Cs; FA; MA,Pb,Br; I,0.51; 2.49,,,1,Spin-coating,DMF; DMSO,4; 1,Diethyl ether,FALSE,Unknown,Unknown,18.8,18.75,TRUE,ISOS-D-1,Dark,FALSE,Open circuit,25.0; 25.0,Air,40,1000,FALSE,90,2000,,90
2019-04-25 00:00:00,SLG , ITO , SnO2-np ,,, Perovskite , PTAA ,,,, Ag,0.1,nip,FALSE,MA,Pb,I,3,Caffeine,1.6,1,Spin-coating,DMF; DMSO,9; 1,Diethyl ether,TRUE,Unknown,Unknown,,,TRUE,ISOS-L-1I,Light,FALSE,Open circuit,40.0; 40.0,N2,0,500,FALSE,90,#DIV/0!,,
2019-07-19 00:00:00,SLG , FTO , NiMgLiO ,,, Perovskite , SnO2-c ,,,, Ag,0.09,pin,FALSE,Cs,Pb,Br; I,1; 2,,,1,Spin-coating,DMF; DMSO,2; 3,Chlorobenzene,TRUE,UV-curable epoxy,Unknown,11.44,,TRUE,IEC 61215,Dark,FALSE,Open circuit,85.0; 85.0,N2,0,1000,FALSE,90,2000,,90
2018-08-14 00:00:00,SLG , FTO , ZnO, ZnO-nanofibers , PEI , Perovskite , Spiro-MeOTAD ,,,, Ag,0.1,nip,FALSE,MA,Pb,I,3,,1.56,2,Spin-coating >> CBD,Unknown,,Unknown,FALSE,Unknown,Unknown,16.86,,TRUE,ISOS-D-1,Dark,FALSE,Open circuit,25.0; 25.0,Ambient,,500,FALSE,90,1000,,
2018-09-27 00:00:00,SLG , ITO , TiO2-c , NAMF-Cl ,, Perovskite , Spiro-MeOTAD ,,,, Ag,0.04,nip,FALSE,FA,Pb,I,3,,1.48,2,Spin-coating >> Spin-coating,DMF; DMSO >> IPA,9; 1 >> 1,Unknown,FALSE,Unknown,Unknown,19.3,17.7,TRUE,ISOS-D-1,Dark,FALSE,Open circuit,25.0; 25.0,Air,40,336,FALSE,90,672,,
2019-08-22,SLG , ITO , SnO2-c , NPC60 OH ,, Perovskite , Spiro-MeOTAD ,,,, Ag,0.0757,nip,FALSE,FA; MA,Pb,I,3,MACl,nan,2,Spin-coating | Dropcasting,DMF; DMSO | IPA,95; 5 | 1,Unknown,FALSE,Unknown,Unknown,21.39,,TRUE,ISOS-D-1,Dark,FALSE,Open circuit,25.0; 25.0,Air,30,180,FALSE,90,360,,
2020-05-19,SLG , ITO , SnO2-np , PCBM-60 ,, Perovskite , Spiro-MeOTAD ,,,, Ag,0.091,nip,FALSE,MA,Pb,I,3,Undoped,nan,1,Spin-coating,DMF; DMSO,4; 1,Chlorobenzene,FALSE,Unknown,Unknown,20.02,19.79,TRUE,ISOS-D-1,Dark,FALSE,Open circuit,25; 25,Air,35,528,FALSE,90,1056,,
2020-05-19,SLG , ITO , SnO2-np , PCBM-60 ,, Perovskite , Spiro-MeOTAD ,,,, Ag,0.091,nip,FALSE,MA,Pb,I,3,Undoped,nan,1,Spin-coating,DMF; DMSO,4; 1,Chlorobenzene,FALSE,Unknown,Unknown,20.02,19.79,TRUE,ISOS-L-1,Solar simulator,FALSE,Open circuit,25; 25,Air,35,168,FALSE,90,336,,
2020-05-19,SLG , ITO , SnO2-np , PCBM-60 ,, Perovskite , Spiro-MeOTAD ,,,, Ag,0.091,nip,FALSE,MA,Pb,I,3,Undoped,nan,1,Spin-coating,DMF; DMSO,4; 1,Chlorobenzene,FALSE,Unknown,Unknown,18.15,17.16,TRUE,ISOS-D-1,Dark,FALSE,Open circuit,nan; nan,N2,,1080,FALSE,90,2160,,
2018-08-23,SLG , FTO , TiO2-c , PCBM-60 ,, Perovskite , Spiro-MeOTAD ,,,, Ag,0.075,nip,FALSE,FA; MA,Pb,I,3,Cl,1.55,2,Spin-coating >> Spin-coating,DMF >> IPA,1 >> 1,Unknown,FALSE,Unknown,Unknown,16.05,,TRUE,ISOS-D-1I,Dark,FALSE,Open circuit,nan; nan,N2,0,170,FALSE,90,340,,
2018-10-22 00:00:00,PET , ITO , Ag-nw , TiO2-c ,, Perovskite , Spiro-MeOTAD , MoO3 ,,, Ag,0.0544,nip,FALSE,Cs; FA; MA,Pb,Br; I,0.1; 2.9,,,1,Spin-coating,DMSO,1,Chlorobenzene,FALSE,Unknown,Unknown,,,TRUE,ISOS-D-1I,Dark,FALSE,Open circuit,25.0; 25.0,N2,0,700,TRUE,90,#DIV/0!,,
2018-04-27 00:00:00,PEN , ITO , C60 ,,, Perovskite , Spiro-MeOTAD , PTAA ,,, Ag,0.09,nip,FALSE,Cs; FA; MA,Pb,Br; I,0.51; 2.49,,,1,Spin-coating,DMF; DMSO,4; 1,Chlorobenzene,FALSE,Unknown,Unknown,15.2,15.2,TRUE,ISOS-D-1,Dark,FALSE,Open circuit,25.0; 25.0,Air,30,350,FALSE,90,700,,
2019-03-08 00:00:00,SLG , ITO , C60 ,,, Perovskite , Spiro-MeOTAD , MoO3 ,,, Ag,0.04,nip,FALSE,MA,Pb,I,3,Cl,1.6,1,Spin-coating,DMF; DMSO,4; 1,Chlorobenzene,FALSE,Unknown,Unknown,16.54,16.94,TRUE,ISOS-D-1I,Dark,FALSE,Open circuit,25.0; 25.0,N2,0,500,FALSE,90,1000,,
2019-06-19 00:00:00,SLG , FTO , PyCEE ,,, Perovskite , Spiro-MeOTAD ,,,, Ag,0.06,nip,FALSE,MA,Pb,I,3,,1.6,2,Spin-coating >> Gas reaction,DMF >> none,1 >> 1,Unknown,FALSE,Unknown,Unknown,16.81,,TRUE,ISOS-D-1,Dark,FALSE,Open circuit,25.0; 25.0,Air,35,350,FALSE,90,700,,
2017-08-29 00:00:00,SLG , FTO , SnO2-c ,,, Perovskite , Spiro-MeOTAD ,,,, Ag,0.09,nip,FALSE,MA,Pb,I,3,,1.6,1,Spin-coating,DMF,1,Chlorobenzene,FALSE,Unknown,Unknown,18.2,,TRUE,ISOS-D-1I,Dark,FALSE,Open circuit,25.0; 25.0,N2,0,960,FALSE,90,1920,,
2019-12-16 00:00:00,SLG , FTO , SnO2-np ,,, Perovskite , Spiro-MeOTAD ,,,, Ag,0.045,nip,FALSE,FA; MA,Pb,I,3,TEOS,1.57,1,Spin-coating,DMF; DMSO,7; 3,Ethyl acetate,FALSE,Unknown,Unknown,19.64,,TRUE,ISOS-D-1,Dark,FALSE,Open circuit,25.0; 25.0,Air,40,1000,FALSE,90,2000,,90
2019-10-16 00:00:00,PEN , ITO , SnO2-np ,,, Perovskite , Spiro-MeOTAD ,,,, Ag,0.09,nip,FALSE,Cs; FA; MA,Pb,Br; I,0.075; 2.925,,1.56,2,Spin-coating >> Spin-coating,DMF; DMSO >> IPA,19; 1 >> 1,Unknown,FALSE,Unknown,Unknown,18.09,,TRUE,ISOS-D-1I,Dark,FALSE,Open circuit,25.0; 25.0,Dry air,,1100,FALSE,90,2200,,
2019-04-17 00:00:00,PET , ITO , SnO2-np ,,, Perovskite , Spiro-MeOTAD ,,,, Ag,0.1,nip,FALSE,MA,Pb,I,3,Undoped,1.5,1,Spin-coating,DMF; DMSO,1000; 71,Vacuum,FALSE,Unknown,Unknown,15.83,,TRUE,ISOS-D-1,Dark,FALSE,Open circuit,25.0; 25.0,Air,40,2880,FALSE,90,5760,,
2015-10-25 00:00:00,SLG , ITO , SnO2-np ,,, Perovskite , Spiro-MeOTAD ,,,, Ag,0.04,nip,FALSE,MA,Pb,I,3,,1.6,2,Spin-coating >> CBD,DMF >> IPA,1 >> 1,Unknown,FALSE,Unknown,Unknown,12.1,,TRUE,ISOS-D-1,Dark,FALSE,Open circuit,25.0; 25.0,Air,,700,FALSE,90,1400,,
2019-08-01 00:00:00,SLG , ITO , SnO2-np ,,, Perovskite , Spiro-MeOTAD ,,,, Ag,0.0485,nip,FALSE,(PTA); MA,Pb,I,13,Cl,,1,Spin-coating,DMSO,1,Unknown,FALSE,Unknown,Unknown,11.53,,TRUE,ISOS-D-1I,Dark,FALSE,Open circuit,25.0; 25.0,N2,0,1600,FALSE,90,3200,,95
2015-04-09 00:00:00,SLG , ITO , SnO2-np ,,, Perovskite , Spiro-MeOTAD ,,,, Ag,0.04,nip,FALSE,MA,Pb,I,3,,1.6,2,Spin-coating >> CBD,DMF >> IPA,1 >> 1,Unknown,FALSE,Unknown,Unknown,13,,TRUE,ISOS-D-1,Dark,FALSE,Open circuit,25.0; 25.0,Ambient,,700,FALSE,90,1400,,
2017-12-23 00:00:00,SLG , FTO , TiO2-c ,,, Perovskite , Spiro-MeOTAD ,,,, Ag,0.1,nip,FALSE,Cs,Pb,Br; I,1; 2,HI,,1,Spin-coating,DMF,1,Unknown,FALSE,Unknown,Unknown,10.56,8.09,TRUE,ISOS-D-1,Dark,FALSE,Open circuit,30.0; 30.0,Air,20,720,FALSE,90,1440,,
2016-08-01 00:00:00,SLG , FTO , TiO2-c ,,, Perovskite , Spiro-MeOTAD ,,,, Ag,0.12,nip,FALSE,MA,Pb,I,3,MABr,1.6,2,Spin-coating >> Spin-coating,DMSO; GBL >> IPA,3; 7 >> 1,Toluene,FALSE,Unknown,Unknown,17.06,,TRUE,ISOS-D-1,Dark,FALSE,Open circuit,25.0; 25.0,Air,50,200,FALSE,90,400,,
2019-11-12 00:00:00,SLG , FTO , TiO2-c ,,, Perovskite , Spiro-MeOTAD ,,,, Ag,0.1,nip,FALSE,BA; MA,Pb,I,13,K,,1,Spin-coating,DMF,1,Unknown,FALSE,Unknown,Unknown,11.3,,TRUE,ISOS-D-1,Dark,FALSE,Open circuit,25.0; 25.0,Air,40,1000,FALSE,90,2000,,90
2019-09-23 00:00:00,SLG , FTO , TiO2-c ,,, Perovskite , Spiro-MeOTAD ,,,, Ag,0.09,nip,FALSE,Cs,Pb,Br; I,1; 2,PTAI,,2,Spin-coating >> Spin-coating,DMSO; NMP >> IPA,9; 1 >> 1,Unknown,FALSE,Unknown,Unknown,14.23,,TRUE,ISOS-D-1,Dark,FALSE,Open circuit,25.0; 25.0,Air,,504,FALSE,90,1008,,
2017-12-26 00:00:00,SLG , FTO , TiO2-c ,,, Perovskite , Spiro-MeOTAD ,,,, Ag,0.1,nip,FALSE,MA,Pb,Br; I,0.1; 2.9,Cl,1.59,1,Spin-coating,DMF,1,Unknown,FALSE,Unknown,Unknown,15.13,,TRUE,ISOS-D-1,Dark,FALSE,Open circuit,25.0; 25.0,Air,25,480,FALSE,90,960,,
2017-04-10,SLG , ITO , ZnO,,, Perovskite , Spiro-MeOTAD ,,,, Ag,0.45,nip,FALSE,MA,Pb,I,3,nan,1.6,1,Spin-coating,DMF,1,Unknown,TRUE,Unknown,Unknown,4.14,,TRUE,ISOS-D-1I,Dark,FALSE,Open circuit,25.0; 25.0,N2,0,500,FALSE,90,1000,,
2016-02-13,SLG , ITO , ZnO-np ,,, Perovskite , Spiro-MeOTAD ,,,, Ag,0.15,nip,FALSE,MA,Pb,I,3,nan,1.5,3,Spin-coating >> CBD >> Spin-coating,DMF >> IPA >> IPA,1 >> 1 >> 1,Unknown,FALSE,Unknown,Unknown,,,TRUE,ISOS-D-1,Dark,FALSE,Open circuit,20.0; 20.0,Air,10,120,FALSE,90,#DIV/0!,,
2020-05-16,SLG , ITO , SnO2-c , SnO2-np ,, Perovskite , Spiro-MeOTAD ,,,, Ag,,nip,FALSE,FA; MA,Pb,Br; I,0.2; 2.8,nan,1.58,1,Spin-coating,DMF,1,N2,FALSE,Unknown,Unknown,17.99,,TRUE,ISOS-D-1I,Dark,FALSE,Open circuit,nan; nan,N2,,672,FALSE,90,1344,,
2019-06-14 00:00:00,SLG , FTO , TiO2-c , SnO2-np ,, Perovskite , Spiro-MeOTAD ,,,, Ag,0.12,nip,FALSE,MA,Pb,I,3,,1.6,1,Spin-coating,DMF; DMSO,4; 1,Chlorobenzene,FALSE,Unknown,Unknown,,,TRUE,ISOS-L-1I,Light,FALSE,MPPT,25.0; 25.0,N2,0,10,FALSE,90,#DIV/0!,,
2019-10-25 00:00:00,SLG , FTO , TiO2-c , TiO2-mp ,, Perovskite , Spiro-MeOTAD ,,,, Ag,0.1,nip-mp,FALSE,Cs,Bi,I,10,,1.78,1,Spin-coating,DMF; DMSO,1; 4,Unknown,FALSE,Unknown,Unknown,1.05,1.03,TRUE,ISOS-D-1,Dark,FALSE,Open circuit,27.0; 27.0,Air,45,240,FALSE,90,480,,
2015-08-26 00:00:00,SLG , FTO , TiO2-c , TiO2-mp ,, Perovskite , Spiro-MeOTAD ,,,, Ag,0.1,nip-mp,FALSE,MA,Pb,I,3,PEI,1.6,2,Spin-coating >> Spin-coating,DMF >> DMF,nan >> nan,Unknown,FALSE,Unknown,Unknown,15.6,,TRUE,ISOS-L-1,Light,FALSE,Open circuit,25.0; 25.0,Air,50,400,FALSE,90,800,,
2016-08-17 00:00:00,SLG , FTO , TiO2-c , TiO2-mp ,, Perovskite , Spiro-MeOTAD ,,,, Ag,0.2,nip-mp,FALSE,MA,Pb,I,3,SCN,1.58,2,Spin-coating >> Gas reaction,DMF >> none,1 >> 1,Unknown,FALSE,Unknown,Unknown,12.72,,TRUE,ISOS-D-1,Dark,FALSE,Open circuit,25.0; 25.0,Air,45,240,FALSE,90,480,,
2018-06-19 00:00:00,SLG , FTO , TiO2-c , TiO2-mp ,, Perovskite , Spiro-MeOTAD ,,,, Ag,0.12,nip-mp,FALSE,Cs,Pb,Br; I,1; 2,,,1,Spin-coating,DMF; DMSO,,Unknown,FALSE,Unknown,Unknown,12.52,,TRUE,ISOS-L-1,Light,FALSE,Open circuit,25.0; 25.0,Air,25,500,FALSE,90,1000,,
2018-10-30 00:00:00,SLG , FTO , TiO2-c , TiO2-mp ,, Perovskite , Spiro-MeOTAD ,,,, Ag,0.1,nip-mp,FALSE,MA,Pb,I,3,Guanidinium-SCN,1.6,1,Spin-coating,DMF; DMSO,9; 1,Chlorobenzene,FALSE,Unknown,Unknown,16.7,15.81,TRUE,ISOS-D-1,Dark,FALSE,Open circuit,25.0; 25.0,Air,35,360,FALSE,90,720,,
2019-12-26 00:00:00,SLG , FTO , NiO-c ,,, Perovskite , ZnO-np , C60 ,,, Ag,0.09,pin,FALSE,Cs,Pb,Br; I,1; 2,,,1,Spin-coating,DMSO,1,Unknown,FALSE,Unknown,Unknown,12.6,12.6,TRUE,ISOS-L-1,Solar simulator,FALSE,Constant potential,25.0; 25.0,Air,,10,FALSE,90,20,,
2020-07-02,SLG , ITO , NiO-c ,,, Perovskite , ZnO-np , C60 ,,, Ag,,pin,FALSE,Cs,Pb,Br; I,1; 2,Sm(acac)3,1.89,1,Spin-coating,DMSO,1,Unknown,FALSE,Unknown,Unknown,12.19,,TRUE,ISOS-D-1I,Dark,FALSE,Open circuit,nan; nan,N2,,200,FALSE,90,400,,
2020-07-02,SLG , ITO , NiO-c ,,, Perovskite , ZnO-np , C60 ,,, Ag,,pin,FALSE,Cs,Pb,Br; I,1; 2,Sm(acac)3,1.89,1,Spin-coating,DMSO,1,Unknown,FALSE,Unknown,Unknown,11.72,,TRUE,ISOS-D-1I,Dark,FALSE,Open circuit,nan; nan,N2,,200,FALSE,90,400,,
2019-12-05 00:00:00,SLG , FTO , SnO2-c ,,, Perovskite , Spiro-MeOTAD ,,,, Ag ,0.09,nip,FALSE,Cs; FA; MA,Pb,Br; I,0.51; 2.49,,,1,Spin-coating,DMF; DMSO,4; 1,Chlorobenzene,FALSE,Unknown,Unknown,16.8,,TRUE,ISOS-D-1,Dark,FALSE,Open circuit,25.0; 25.0,Air,70,4300,FALSE,90,8600,,
2020-01-20,SLG , ITO , PEDOT:PSS ,,, Perovskite , NDI-ID(RR) ,,,, Al,0.096,pin,FALSE,FA; MA,Pb,Br; I,0.2; 0.8,Cl,nan,1,Spin-coating,DMF; DMSO,8; 2,Diethyl ether,FALSE,Unknown,Unknown,20.4,19.9,TRUE,ISOS-L-2,Solar simulator,FALSE,MPPT,100; 100,Air,20,1000,FALSE,90,2000,,90
2015-08-18 00:00:00,SLG , FTO , CuI ,,, Perovskite , PCBM-60 ,,,, Al,0.06,pin,FALSE,MA,Pb,I,3,,1.6,2,Spin-coating >> Gas reaction,DMF >> none,1 >> 1,Unknown,FALSE,Unknown,Unknown,13.58,,TRUE,ISOS-D-1,Dark,FALSE,Open circuit,25.0; 25.0,Air,,336,FALSE,90,672,,
2019-03-27 00:00:00,SLG , ITO , PEDOT:PSS ,,, Perovskite , PCBM-60 ,,,, Al,0.09,pin,FALSE,(PEA); FA; MA,Sn,I,3,SnF2,,1,Spin-coating,DMF; DMSO,4; 1,Chlorobenzene,FALSE,Unknown,Unknown,4.3,4.7,TRUE,ISOS-D-1I,Dark,FALSE,Open circuit,25.0; 25.0,N2,0,5424,FALSE,90,10848,,
2018-07-16 00:00:00,SLG , ITO , PTAA ,,, Perovskite , PCBM-60 ,,,, Al,0.1,pin,FALSE,FA; MA,Pb,I,3,FAAc,,1,Spin-coating,DMF; DMSO,9; 1,Toluene,FALSE,Unknown,Unknown,18.9,18.4,TRUE,ISOS-D-1I,Dark,FALSE,Open circuit,25.0; 25.0,N2,0,1920,FALSE,90,3840,,
2020-01-11 00:00:00,SLG , ITO , PTAA ,,, Perovskite , PCBM-60 ,,,, Al,0.05,pin,FALSE,MA,Pb,I,3,Isatin-Cl,1.6,1,Spin-coating,DMF; DMSO,8.8; 1,Chlorobenzene,FALSE,Unknown,Unknown,20.18,19.96,TRUE,ISOS-D-1,Dark,FALSE,Open circuit,25.0; 25.0,Air,45,350,FALSE,90,700,,
2019-02-08 00:00:00,SLG , ITO , PTAA ,,, Perovskite , PCBM-60 ,,,, Al,0.1,pin,FALSE,MA,Pb,I,3,,1.6,1,Co-evaporation,none,1,Unknown,FALSE,Unknown,Unknown,17.4,,TRUE,ISOS-L-1I,Solar simulator,FALSE,MPPT,25.0; 25.0,Unknown,,100,FALSE,90,200,,
2017-12-01 00:00:00,SLG , ITO , Si-OMeTPA ,,, Perovskite , PCBM-60 ,,,, Al,0.1,pin,FALSE,MA,Pb,I,3,,1.5,2,Spin-coating >> Spin-coating,DMF; DMSO >> IPA,9; 1 >> 1,Unknown,FALSE,Unknown,Unknown,12.89,,TRUE,ISOS-D-1,Dark,FALSE,Open circuit,25.0; 25.0,Air,75,130,FALSE,90,260,,
2015-01-20 00:00:00,SLG , FTO , TiO2-c ,,, Perovskite , Spiro-MeOTAD , Al2O3 ,,, Ag,0.1,nip,FALSE,MA,Pb,I,3,,1.6,1,Spin-coating,DMSO; GBL,7; 3,Toluene,FALSE,Unknown,Unknown,12.9,,TRUE,ISOS-D-1,Dark,FALSE,Open circuit,25.0; 25.0,Air,50,576,FALSE,90,1152,,
2017-11-04 00:00:00,SLG , FTO , TiO2-c ,,, Perovskite ," 2,4-spiro ",,,, Au,0.085,nip,FALSE,MA,Pb,I,3,,1.6,1,Spin-coating,DMSO; GBL,,Unknown,FALSE,Unknown,Unknown,,,TRUE,ISOS-D-1I,Dark,FALSE,Open circuit,25.0; 25.0,Unknown,,500,FALSE,90,#DIV/0!,,
2016-03-02 00:00:00,SLG , FTO , TiO2-c ,,, Perovskite ,,,,, Au,0.2,nip,FALSE,MA,Pb,Br,3,,,1,Single crystal growth,DMF,1,Unknown,FALSE,Unknown,Unknown,6.53,,TRUE,ISOS-L-1,Xenon,FALSE,Open circuit,25.0; 25.0,Air,55,48,FALSE,90,96,,
2019-02-04 00:00:00,SLG , FTO , TiO2-c , TiO2-mp ,, Perovskite ,,,,, Au,0.24,nip-mp,FALSE,Cs,Pb,Br,3,,,2,Spin-coating >> CBD,DMF >> Methanol,1 >> 1,Unknown,FALSE,Unknown,Unknown,4.67,4.66,TRUE,ISOS-L-1,Light,FALSE,Open circuit,25.0; 25.0,Air,30,2,FALSE,90,4,,
2019-10-03 00:00:00,SLG , FTO , TiO2-c , TiO2-mp ,, Perovskite , B1 ,,,, Au,0.1,nip-mp,FALSE,MA,Pb,I,3,,1.6,1,Spin-coating,DMF; DMSO,4; 1,Chlorobenzene,FALSE,Unknown,Unknown,6.95,,TRUE,ISOS-D-1,Dark,FALSE,Open circuit,25.0; 25.0,Air,30,240,FALSE,90,480,,
2019-03-16 00:00:00,SLG , FTO , TiO2-c , TiO2-mp ,, Perovskite , Co-porphyrin , PCBM-60 ,,, Au,0.1,nip-mp,FALSE,MA,Pb,I,3,tetra-ammonium zinc porphyrin,1.6,1,Spin-coating,DMF; DMSO,8; 1,Diethyl ether,FALSE,Unknown,Unknown,19.41,,TRUE,ISOS-D-2,Dark,FALSE,Open circuit,85.0; 85.0,Air,45,1000,FALSE,90,2000,,90
2018-08-20 00:00:00,SLG , FTO , TiO2-c , TiO2-mp ,, Perovskite , Co-porphyrins ,,,, Au,0.1,nip-mp,FALSE,MA,Pb,I,3,ZnPc,1.56,2,Spin-coating >> CBD,DMF; DMSO >> IPA,nan; nan >> 1,Diethyl ether,FALSE,Unknown,Unknown,,,TRUE,ISOS-D-2I,Dark,FALSE,Open circuit,85.0; 85.0,N2,0,1000,FALSE,90,#DIV/0!,,90
2018-08-20 00:00:00,SLG , FTO , TiO2-c , TiO2-mp ,, Perovskite , Co-porphyrins ,,,, Au,0.1,nip-mp,FALSE,MA,Pb,I,3,ZnPc,1.56,2,Spin-coating >> CBD,DMF; DMSO >> IPA,nan; nan >> 1,Diethyl ether,FALSE,Unknown,Unknown,,,TRUE,ISOS-D-2,Dark,FALSE,Open circuit,85.0; 85.0,Air,45,1000,FALSE,90,#DIV/0!,,90
2019-11-08 00:00:00,SLG , FTO , TiO2-c , TiO2-mp ,, Perovskite , CuFeO2-np ,,,, Au,0.16,nip-mp,FALSE,Cs; FA; MA,Pb,Br; I,0.45; 2.55,,,1,Spin-coating,DMF; DMSO,4; 1,Chlorobenzene,FALSE,Unknown,Unknown,15.2,,TRUE,ISOS-D-1,Dark,FALSE,Open circuit,nan; nan,Air,50,300,FALSE,90,600,,
2019-11-08 00:00:00,SLG , FTO , TiO2-c , TiO2-mp ,, Perovskite , CuFeO2-np ,,,, Au,0.16,nip-mp,FALSE,Cs; FA; MA,Pb,Br; I,0.45; 2.55,,,1,Spin-coating,DMF; DMSO,4; 1,Chlorobenzene,FALSE,Unknown,Unknown,15.2,,TRUE,ISOS-D-1,Dark,FALSE,Open circuit,nan; nan,Air,80,300,FALSE,90,600,,
2019-12-16 00:00:00,SLG , FTO , TiO2-c , TiO2-mp ,, Perovskite , CuP ,,,, Au,0.1,nip-mp,FALSE,MA,Pb,I,3,,1.6,2,Spin-coating >> Spin-coating,DMF >> IPA,1 >> 1,Unknown,FALSE,Unknown,Unknown,18.21,18.21,TRUE,ISOS-D-2I,Dark,FALSE,Open circuit,85.0; 85.0,N2,0,100,FALSE,90,200,,
2019-12-09 00:00:00,SLG , FTO , TiO2-c , TiO2-mp ,, Perovskite , CuSCN ,,,, Au,0.16,nip-mp,FALSE,Cs; FA; MA | (PEA),Pb | Pb,Br; I | I,0.42; 2.58 | 4,,,2,Spin-coating >> Spin-coating,DMF; DMSO >> IPA,4; 1 >> 1,Chlorobenzene,FALSE,Unknown,Unknown,14.79,,TRUE,ISOS-D-1,Dark,FALSE,Open circuit,25.0; 25.0,Air,50,9840,FALSE,90,19680,,110
2017-06-27 00:00:00,SLG , FTO , SnO2-np ,,, Perovskite , Cz-OMeTAD ,,,, Au,0.09,nip,FALSE,MA,Pb,I,3,,1.5,1,Spin-coating,DMF; DMSO,4; 1,Chlorobenzene,FALSE,Unknown,Unknown,17.81,,TRUE,ISOS-D-1,Dark,FALSE,Open circuit,25.0; 25.0,Air,30,1000,FALSE,90,2000,,90
2015-05-11 00:00:00,SLG , FTO , TiO2-c ,,, Perovskite , EDOT-OMeTPA ,,,, Au,0.0831,nip,FALSE,MA,Pb,I,3,,1.6,1,Spin-coating,DMF,1,Chlorobenzene,FALSE,Unknown,Unknown,11,6.2,TRUE,ISOS-D-1,Dark,FALSE,Open circuit,25.0; 25.0,Air,30,1000,FALSE,90,2000,,90
2015-08-18 00:00:00,SLG , FTO , TiO2-c , TiO2-mp ,, Perovskite , Graphene; TSHBC  ,,,, Au,0.1,nip-mp,FALSE,MA,Pb,I,3,,1.6,2,Spin-coating >> CBD,DMF >> IPA,1 >> 1,Unknown,FALSE,Unknown,Unknown,14.02,10.3,TRUE,ISOS-D-1,Dark,FALSE,Open circuit,25.0; 25.0,Air,45,320,FALSE,90,640,,
2017-04-28 00:00:00,SLG , FTO , TiO2-c , TiO2-mp ,, Perovskite , HL-2 ,,,, Au,0.09,nip-mp,FALSE,FA; MA,Pb,Br; I,0.45; 2.55,,,1,Spin-coating,DMF; DMSO,4; 1,Chlorobenzene,FALSE,Unknown,Unknown,18.34,17.55,TRUE,ISOS-D-1I,Dark,FALSE,Open circuit,25.0; 25.0,Dry air,,500,FALSE,90,1000,,
2016-08-16 00:00:00,SLG , FTO , TiO2-c , TiO2-mp ,, Perovskite , mp-SFX-2PA ,,,, Au,0.1,nip-mp,FALSE,MA,Pb,I,3,Cl,1.5,2,Spin-coating >> CBD,DMF >> IPA,1 >> 1,Unknown,FALSE,Unknown,Unknown,16.77,,TRUE,ISOS-D-1,Dark,FALSE,Open circuit,20.0; 20.0,Air,15,2000,FALSE,90,4000,,90
2018-11-12 00:00:00,SLG , FTO , SnO2-c ,,, Perovskite , N-CuMe2Pc; P3HT ,,,, Au,0.16,nip,FALSE,MA,Pb,I,3,,1.6,1,Spin-coating,Unknown,,Unknown,FALSE,Unknown,Unknown,15.58,,TRUE,ISOS-D-1,Dark,FALSE,Open circuit,25.0; 25.0,Air,75,800,FALSE,90,1600,,
2018-11-12 00:00:00,SLG , FTO , SnO2-c ,,, Perovskite , N-CuMe2Pc; P3HT ,,,, Au,0.16,nip,FALSE,MA,Pb,I,3,,1.6,1,Spin-coating,Unknown,,Unknown,FALSE,Unknown,Unknown,12.7,,TRUE,ISOS-D-1,Dark,FALSE,Open circuit,25.0; 25.0,Air,75,800,FALSE,90,1600,,
2019-04-26 00:00:00,SLG , FTO , TiO2-c , TiO2-mp ,, Perovskite , O5H-OMeDPA ,,,, Au,0.25,nip-mp,FALSE,Cs; FA; MA,Pb,Br; I,0.3; 2.7,,,1,Spin-coating,DMF; DMSO,4; 1,Chlorobenzene,FALSE,Unknown,Unknown,,,TRUE,ISOS-L-2I,White LED,FALSE,MPPT,60.0; 60.0,Unknown,,100,FALSE,90,#DIV/0!,,
2019-05-17 00:00:00,SLG , FTO , TiO2-c , PCBA ,, Perovskite , P3 ,,,, Au,0.04,nip,FALSE,FA; MA,Pb,Br; I,0.45; 2.55,,,1,Spin-coating,DMF; DMSO,4; 1,Chlorobenzene,FALSE,Unknown,Unknown,12.92,,TRUE,ISOS-D-1,Dark,FALSE,Open circuit,20.0; 20.0,Air,,96,FALSE,90,192,,
2020-01-06,SLG , FTO , TiO2-c , PCBM-60 ,, Perovskite , P3HT ,,,, Au,0.065,nip,FALSE,BDA; Cs,Pb,Br; I,3; 7,nan,1.91,1,Spin-coating,DMF; DMSO,3; 1,Unknown,FALSE,Unknown,Unknown,6.93,,TRUE,ISOS-D-1,White LED,FALSE,Open circuit,nan; nan,Air,25,1000,FALSE,90,2000,,90
2019-08-12 00:00:00,SLG , ITO , SnO2-np ,,, Perovskite , P3HT ,,,, Au,0.1,nip,FALSE,Cs,Pb,Br; I,1; 2,Yttrium,,1,Spin-coating,DMF; DMSO,1; 9,Ethyl acetate,FALSE,Unknown,Unknown,13.25,,TRUE,ISOS-D-1,Dark,FALSE,Open circuit,25.0; 25.0,Air,65,60,FALSE,90,120,,
2016-09-22 00:00:00,SLG , FTO , TiO2-c ,,, Perovskite , P3HT ,,,, Au,0.1,nip,FALSE,Cs,Sn,I,6,,1.48,2,Evaporation >> Evaporation,none >> none,1 >> 1,Unknown,FALSE,Unknown,Unknown,0.96,,TRUE,ISOS-D-1,Dark,FALSE,Open circuit,25.0; 25.0,Air,,160,FALSE,90,320,,
2017-08-23 00:00:00,SLG , FTO , TiO2-c ,,, Perovskite , P3HT ,,,, Au,0.159,nip,FALSE,Cs,Pb,Br; I,1; 2,,,1,Co-evaporation,none,1,Unknown,TRUE,Unknown,Unknown,7.7,,TRUE,ISOS_D_3,Dark,FALSE,Open circuit,85.0; 85.0,Air,85,240,FALSE,90,480,,
2020-07-24,SLG , FTO , TiO2-c ,,, Perovskite , P3HT ,,,, Au,,nip,FALSE,Cs,Pb,Br; I,1; 2,nan,1.93,1,Spin-coating,DMSO,1,IPA,FALSE,Unknown,Unknown,16.47,,TRUE,ISOS-D-1,Dark,FALSE,Open circuit,nan; nan,Unknown,20,1000,FALSE,90,2000,,90
2018/01/15 00:00:00,SLG , ITO , TiO2-c ,,, Perovskite , P3HT ,,,, Au,0.05,nip,FALSE,Cs,Pb,Br; I,1; 2,Pb(OAc)2,1.82,2,Spin-coating >> Dipp-coating,Toluene >> IPA,1 >> 1,MeOAc,FALSE,Unknown,Unknown,12.02,,TRUE,ISOS-D-1I,Dark,FALSE,Open circuit,25.0; 25.0,N2,0,960,FALSE,90,1920,,
2018-05-08 00:00:00,SLG , FTO , TiO2-c , TiO2-mp ,, Perovskite , P3HT ,,,, Au,0.126,nip-mp,FALSE,MA,Bi,I,9,,,2,Spin-coating >> Gas reaction,DMF; DMSO >> none,6; 4 >> 1,Unknown,FALSE,Unknown,Unknown,0.5,0.5,TRUE,ISOS-L-1,Light,FALSE,Open circuit,25.0; 25.0,Ambient,,400,FALSE,90,800,,
2018-05-08 00:00:00,SLG , FTO , TiO2-c , TiO2-mp ,, Perovskite , P3HT ,,,, Au,0.126,nip-mp,FALSE,MA,Bi,I,9,,,2,Spin-coating >> Gas reaction,DMF; DMSO >> none,6; 4 >> 1,Unknown,FALSE,Unknown,Unknown,3.17,3.17,TRUE,ISOS-L-1,Light,FALSE,Open circuit,25.0; 25.0,Ambient,,400,FALSE,90,800,,
2019-10-08 00:00:00,SLG , FTO , TiO2-c , TiO2-mp ,, Perovskite , P3HT ,,,, Au,1,nip-mp,FALSE,Cs; FA; MA,Pb,Br; I,0.3; 2.9,,,1,Spin-coating,DMF; DMSO,,Chlorobenzene,TRUE,Unknown,Unknown,,,TRUE,ISOS-L-2,Solar simulator,FALSE,Open circuit,25.0; 25.0,Air,60,100,TRUE,90,#DIV/0!,,
2019-03-27 00:00:00,SLG , FTO , TiO2-c , TiO2-mp ,, Perovskite , P3HT ,,,, Au,0.0935,nip-mp,FALSE,FA; MA | (HTAB); FA; MA,Pb | Pb,Br; I | Br; I,0.15; 2.85 | 0.15; 2.85,Cl,,2,Spin-coating >> Spin-coating,DMF; DMSO >> IPA; o-dichlorobenzene,8; 1 >> 3; 97,Diethyl ether,TRUE,Face-sealing adhesive sheets,Unknown,,,TRUE,ISOS-L-1,Solar simulator,FALSE,MPPT,25.0; 25.0,Air,,1370,TRUE,90,#DIV/0!,,
2017-12-01 00:00:00,SLG , FTO , TiO2-c , TiO2-mp ,, Perovskite , P3HT ,,,, Au,0.09,nip-mp,FALSE,FA; MA,Pb,Br; I,0.45; 2.55,,,1,Spin-coating,DMF; DMSO,4; 1,Chlorobenzene,FALSE,Unknown,Unknown,11.63,,TRUE,ISOS-D-1,Dark,FALSE,Open circuit,20.0; 20.0,Air,,800,FALSE,90,1600,,
2020-04-16,SLG , FTO , TiO2-c , TiO2-mp ,, Perovskite , P3HT ,,,, Au,0.09,nip-mp,FALSE,Cs; Rb,Pb,Br; I,1; 2,nan,1.9,1,Spin-coating,DMSO,1,Hot Air,FALSE,Unknown,Unknown,17.16,16.42,TRUE,ISOS-D-1,Dark,FALSE,Open circuit,nan; nan,Air,40,120,FALSE,90,240,,
2020-03-05,PES , AZO , CuNW ,SnO2,, Perovskite , P3HT; Spiro-MeOTAD ,,,, Au,0.06,nip,FALSE,Cs; FA; MA,Pb,Br; I,0.36; 2.64,Undoped,nan,1,Spin-coating,DMF; DMSO,4; 1,Unknown,FALSE,Unknown,Unknown,13.24,12.05,TRUE,ISOS-D-1,Dark,FALSE,Open circuit,nan; nan,Unknown,,,FALSE,90,0,,
2020-03-05,PEN , ITO , SnO2-np ,,, Perovskite , P3HT; Spiro-MeOTAD ,,,, Au,0.06,nip,FALSE,Cs; FA; MA,Pb,Br; I,0.36; 2.64,Undoped,nan,1,Spin-coating,DMF; DMSO,4; 1,Unknown,FALSE,Unknown,Unknown,15.13,,TRUE,ISOS-D-1,Dark,FALSE,Open circuit,nan; nan,Unknown,,,FALSE,90,0,,
2015-04-01 00:00:00,SLG , ITO , PEDOT:PSS ,,, Perovskite , PCBM-60 ,,,, Au,0.096,pin,FALSE,MA,Pb,I,3,HI,1.6,1,Spin-coating,DMF,1,Unknown,FALSE,Unknown,Unknown,18.2,18.1,TRUE,ISOS-D-1,Dark,FALSE,Open circuit,25.0; 25.0,Air,40,336,FALSE,90,672,,
2019-12-06,SLG , FTO , TiO2-c , TiO2-mp ,, Perovskite , PDBD-T ,,,, Au,,nip-mp,FALSE,Ag,Bi,I,9,nan,1.86,1,Spin-coating,Unknown,nan,Unknown,FALSE,Unknown,Unknown,,,TRUE,ISOS-D-2I,Dark,FALSE,Open circuit,85; 85,N2,,450,FALSE,90,#DIV/0!,,
2019-12-06,SLG , FTO , TiO2-c , TiO2-mp ,, Perovskite , PDBD-T ,,,, Au,,nip-mp,FALSE,Cs; Ag,Bi,I,9,nan,1.86,2,Spin-coating >> Spin-coating,Unknown,nan,Unknown,FALSE,Unknown,Unknown,,,TRUE,ISOS-D-2,Dark,FALSE,Open circuit,85; 85,N2,,450,FALSE,90,#DIV/0!,,
2018-10-13 00:00:00,SLG , FTO , TiO2-c ,,, Perovskite , PHPT-py ,,,, Au,0.1,nip,FALSE,MA,Pb,I,3,,1.6,1,Spin-coating,DMF; DMSO,600; 78,Chlorobenzene,FALSE,Unknown,Unknown,21.1,17.77,TRUE,ISOS-L-1,Xenon,FALSE,Open circuit,25.0; 25.0,Air,55,33,FALSE,90,66,,
2018-10-16 00:00:00,SLG , FTO , TiO2-c , TiO2-mp ,, Perovskite , POZ9 ,,,, Au,0.13,nip-mp,FALSE,FA; MA,Pb,Br; I,0.45; 2.55,,1.51,1,Spin-coating,DMF; DMSO,4; 1,Chlorobenzene,FALSE,Unknown,Unknown,17,16.9,TRUE,ISOS-D-1,Dark,FALSE,Open circuit,25.0; 25.0,Air,40,480,FALSE,90,960,,
2017-03-31 00:00:00,SLG , FTO , TiO2-c , Ba(La)SnO3 ,, Perovskite , PTAA ,,,, Au,0.096,nip,FALSE,MA,Pb,I,3,,1.6,1,Spin-coating,2-methoxyethanol; DMSO; GBL,7; 3; 4,Toluene,FALSE,Unknown,Unknown,21.3,,TRUE,ISOS-L-1I,Solar simulator,FALSE,Open circuit,25.0; 25.0,N2,0,120,FALSE,90,240,,
2019-08-12 00:00:00,SLG , ITO , SnO2-np , ImAcHcl ,, Perovskite , PTAA ,,,, Au,0.125,nip,FALSE,FA; MA,Pb,Br; I,0.15; 2.85,Cl,,1,Spin-coating,DMF; DMSO,8; 1,Diethyl ether,FALSE,Unknown,Unknown,20.96,20.58,TRUE,ISOS-D-2I,Dark,FALSE,Open circuit,85.0; 85.0,N2,0,40,FALSE,90,80,,
2018-10-30 00:00:00,SLG , ITO , SnO2-np ,,, Perovskite , PTAA ,,,, Au,0.1,nip,FALSE,Cs,Pb,Br; I,1; 2,,1.91,1,Spin-coating,DMF; DMSO,2; 1,Unknown,FALSE,Unknown,Unknown,10.93,,TRUE,ISOS-L-1I,Solar simulator,FALSE,Open circuit,25.0; 25.0,N2,0,500,FALSE,90,1000,,
2019-07-02 00:00:00,SLG , ITO , SnO2-np ,,, Perovskite , PTAA ,,,, Au,0.04,nip,FALSE,MA,Pb,I,3,,1.6,1,Spin-coating,DMF; DMSO,4; 1,Chlorobenzene,FALSE,Unknown,Unknown,18.47,17.2,TRUE,ISOS-L-1,Light,FALSE,Open circuit,25.0; 25.0,Ambient,,5,FALSE,90,10,,
2018-11-01 00:00:00,SLG , FTO , TiO2-c ,,, Perovskite , PTAA ,,,, Au,0.09,nip,FALSE,Cs,Pb,Br; I,1; 2,,,1,Spin-coating >> Dipp-coating,DMF >> Ethyl acetate,1 >> 1,Unknown,FALSE,Unknown,Unknown,14.12,14.09,TRUE,ISOS-D-1,Dark,FALSE,Open circuit,25.0; 25.0,Air,25,720,FALSE,90,1440,,
2019-07-31 00:00:00,SLG , FTO , TiO2-c ,,, Perovskite , PTAA ,,,, Au,0.09,nip,FALSE,Cs,Pb,Br; I,0.15; 2.85,,1.7,1,Spin-coating,DMF; DMSO,9; 1,Unknown,FALSE,Unknown,Unknown,17.17,17,TRUE,ISOS-L-1I,Light,FALSE,Open circuit,25.0; 25.0,N2,0,720,FALSE,90,1440,,
2018-10-15 00:00:00,SLG , FTO , TiO2-c ,,, Perovskite , PTAA ,,,, Au,0.09,nip,FALSE,Cs,Pb,Br; I,1; 2,PEACl,1.95,2,Spin-coating >> Spin-coating,DMF; DMSO >> IPA,19; 1 >> 1,Unknown,FALSE,Unknown,Unknown,,,TRUE,ISOS-D-1,Dark,FALSE,Open circuit,25.0; 25.0,Air,45,360,FALSE,90,#DIV/0!,,
2019-09-27,SLG , FTO , TiO2-c ,,, Perovskite , PTAA ,,,, Au,0.1,nip,FALSE,(PEA); Cs,Pb,I,121,nan,1.71,1,Spin-coating,DMF; DMSO,9; 1,Unknown,FALSE,Unknown,Unknown,13.65,13.29,TRUE,ISOS-D-2,Dark,FALSE,Open circuit,80.0; 80.0,Air,30,288,FALSE,90,576,,
2019-06-27 00:00:00,SLG , FTO , TiO2-c , SnO2-c ,, Perovskite , PTAA ,,,, Au,0.09,nip,FALSE,FA; MA,Pb,Br; I,0.15; 2.85,Rb,1.51,1,Spin-coating,DMF; DMSO,4; 1,Trifluorotoluene,FALSE,Unknown,Unknown,20.98,19.9,TRUE,ISOS-D-1,Dark,FALSE,Open circuit,25.0; 25.0,Air,30,1000,FALSE,90,2000,,90
2019-06-27 00:00:00,SLG , FTO , TiO2-c , SnO2-c ,, Perovskite , PTAA ,,,, Au,0.09,nip,FALSE,FA; MA,Pb,Br; I,0.15; 2.85,Rb,1.51,1,Spin-coating,DMF; DMSO,4; 1,Trifluorotoluene,FALSE,Unknown,Unknown,20.98,19.9,TRUE,ISOS-D-2,Dark,FALSE,Open circuit,80.0; 80.0,Air,30,200,FALSE,90,400,,
2016-10-24 00:00:00,SLG , FTO , TiO2-c , TiO2-mp ,, Perovskite , PTAA ,,,, Au,0.16,nip-mp,FALSE,FA,Pb,Br,3,,,2,Spin-coating >> CBD,DMF; DMSO >> IPA,nan; nan >> 1,Unknown,FALSE,Unknown,Unknown,,,TRUE,ISOS-L-1,Light,FALSE,MPPT,25.0; 25.0,Air,60,150,FALSE,90,#DIV/0!,,
2016-10-24 00:00:00,SLG , FTO , TiO2-c , TiO2-mp ,, Perovskite , PTAA ,,,, Au,0.16,nip-mp,FALSE,FA,Pb,Br,3,,,2,Spin-coating >> CBD,DMF; DMSO >> IPA,nan; nan >> 1,Unknown,FALSE,Unknown,Unknown,,,TRUE,ISOS-D-1,Dark,FALSE,Open circuit,25.0; 25.0,Air,,4320,FALSE,90,#DIV/0!,,
2018-11-03 00:00:00,SLG , FTO , TiO2-c , TiO2-mp ,, Perovskite , PTAA ,,,, Au,0.16,nip-mp,FALSE,MA,Pb,I,3,,1.6,1,Spin-coating,DMSO,1,Chlorobenzene,FALSE,Unknown,Unknown,,,TRUE,ISOS-L-2I,White LED,FALSE,MPPT,65.0; 65.0,N2,0,500,FALSE,90,#DIV/0!,,
2018-09-20 00:00:00,SLG , ITO , ZnO, ZrO2-mp ," 1,2 ethanedithio ", Perovskite , PZn-2FTPA ,,,, Au,0.0707,nip,FALSE,MA,Pb,I,3,,1.59,2,Spin-coating >> CBD,DMF; DMSO >> IPA,9; 1 >> 1,Unknown,FALSE,Unknown,Unknown,18.85,,TRUE,ISOS-D-1,Dark,FALSE,Open circuit,25.0; 25.0,Air,32,960,FALSE,90,1920,,
2017-11-29 00:00:00,SLG , FTO , TiO2-c , TiO2-mp ,, Perovskite ," S,N-Heteroacene 1 ",,,, Au,0.16,nip-mp,FALSE,Cs; FA; MA,Pb,Br; I,0.51; 2.49,,,1,Spin-coating,DMF; DMSO,4; 1,Chlorobenzene,FALSE,Unknown,Unknown,17.7,17,TRUE,ISOS-D-1,Dark,FALSE,Open circuit,25.0; 25.0,Air,65,145,FALSE,90,290,,
2018-08-09 00:00:00,SLG , FTO , TiO2-c , TiO2-mp , Al2O3-c , Perovskite , Spiro-MeOTAD ,,,, Au,0.1,nip-mp,FALSE,MA,Pb,I,3,,1.6,1,Spray-coating,DMF,1,Unknown,FALSE,Unknown,Unknown,12.79,,TRUE,ISOS-L-1I,Solar simulator,FALSE,Open circuit,25.0; 25.0,Unknown,,1,FALSE,90,2,,
2018-11-29 00:00:00,SLG , FTO , TiO2-c , TiO2-mp , Al2O3-mp , Perovskite , Spiro-MeOTAD ,,,, Au,0.16,nip-mp,FALSE,MA,Pb,I,3,Ag-rGO; Cl,1.5,1,Spin-coating,DMF,1,Unknown,FALSE,Unknown,Unknown,16.1,,TRUE,ISOS-L-1,Light,FALSE,Open circuit,25.0; 25.0,Air,,1,FALSE,90,2,,
2019-12-18 00:00:00,SLG , FTO , TiO2-c , TiO2-mp , PCBM-60; PMMA , Perovskite , Spiro-MeOTAD ,,,, Au,0.16,nip-mp,FALSE,Cs; FA; MA,Pb,Br; I,0.45; 2.55,Rb,,1,Spin-coating,DMF; DMSO,4; 1,Chlorobenzene,FALSE,Unknown,Unknown,20.02,19.65,TRUE,ISOS-L-1I,Light,FALSE,MPPT,25.0; 25.0,N2,0,20,FALSE,90,40,,
2016-08-06 00:00:00,SLG , FTO , TiO2-c , PCBM-60 ,, Perovskite , Spiro-MeOTAD ,,,, Au,0.1,nip,FALSE,MA,Pb,I,3,Cl,1.6,2,Spin-coating >> Spin-coating,DMF; DMSO >> IPA,4; 1 >> 1,Unknown,FALSE,Unknown,Unknown,17.85,16.77,TRUE,ISOS-L-1I,Xenon,FALSE,Open circuit,25.0; 25.0,N2,0,400,TRUE,90,800,,
2019-08-02 00:00:00,SLG , FTO , SnO2-c , Al2O3-mp ,, Perovskite , Spiro-MeOTAD ,,,, Au,0.17,nip,FALSE,MA,Pb,I,3,Cl; Cu:NiO-np; Graphite,1.6,1,Spin-coating,DMF,1,Unknown,FALSE,Unknown,Unknown,18.56,,TRUE,ISOS-D-1,Dark,FALSE,Open circuit,30.0; 30.0,Air,45,6000,FALSE,90,12000,,
2018-08-17 00:00:00,SLG , FTO , ZnO, Al2O3-mp ,, Perovskite , Spiro-MeOTAD ,,,, Au,0.06,nip,FALSE,MA,Pb,I,3,,1.6,1,Spin-coating,DMSO,1,Unknown,FALSE,Unknown,Unknown,13.77,,TRUE,ISOS-D-1,Dark,FALSE,Open circuit,25.0; 25.0,Air,15,500,FALSE,90,1000,,
2018-11-07 00:00:00,SLG , FTO , ZnO , Au-nw ,, Perovskite , Spiro-MeOTAD ,,,, Au,0.1,nip,TRUE,MA,Pb,I,3,,1.6,2,Spin-coating >> Spin-coating,DMF >> IPA,1 >> 1,Unknown,FALSE,Unknown,Unknown,16.51,14.8,TRUE,ISOS-D-1,Dark,FALSE,Open circuit,25.0; 25.0,Air,40,1400,FALSE,90,2800,,
2018-05-09 00:00:00,SLG , ITO , SnO2-np , C60 ,, Perovskite , Spiro-MeOTAD ,,,, Au,0.06,nip,FALSE,Cs,Pb; Sn,Br; I,2; 1,,,1,Spin-coating,DMSO,1,Chlorobenzene,TRUE,Epoxy,Unknown,11.53,,TRUE,ISOS-L-1,Light,FALSE,Open circuit,25.0; 25.0,Air,60,3,FALSE,90,6,,
2017-01-05 00:00:00,SLG , FTO , TiO2-c , C60 ,, Perovskite , Spiro-MeOTAD ,,,, Au,0.09,nip,FALSE,FA; MA,Pb,I,3,,1.55,2,Spin-coating >> Gas reaction,DMF >> none,1 >> 1,Unknown,FALSE,Unknown,Unknown,16.48,14.95,TRUE,ISOS-D-1I,Dark,FALSE,Open circuit,20.0; 20.0,N2,0,288,TRUE,90,576,,
2018-04-18 00:00:00,SLG , FTO , TiO2-c , Heparin-Na ,, Perovskite , Spiro-MeOTAD ,,,, Au,0.1,nip,FALSE,MA,Pb,I,3,,1.6,1,Spin-coating,DMF; DMSO,4; 1,Toluene,FALSE,Unknown,Unknown,20.1,19.14,TRUE,ISOS-D-1I,Dark,FALSE,Open circuit,25.0; 25.0,N2,0,1680,FALSE,90,3360,,
2018-04-17 00:00:00,SLG , FTO , SnO2-c , KCl ,, Perovskite , Spiro-MeOTAD ,,,, Au,0.1,nip,FALSE,Cs; FA; MA,Pb,Br; I,0.45; 2.55,,,1,Spin-coating,DMF; DMSO,4; 1,Chlorobenzene,FALSE,Unknown,Unknown,18.4,18.4,TRUE,ISOS-D-1,Dark,FALSE,Open circuit,25.0; 25.0,Air,10,720,FALSE,90,1440,,
2019-01-29 00:00:00,SLG , ITO , SnO2-c , KCl ,, Perovskite , Spiro-MeOTAD ,,,, Au,1,nip,FALSE,Cs; FA; MA,Pb,Br; I,0.51; 2.49,,,1,Spin-coating,DMF; DMSO,3; 1,Chlorobenzene,FALSE,Unknown,Unknown,17.31,16.51,TRUE,ISOS-D-1,Dark,FALSE,Open circuit,25.0; 25.0,Air,50,1200,FALSE,90,2400,,
2018-01-19 00:00:00,SLG , FTO , ZnO-np , MgO-EA , TiO2-mp , Perovskite , Spiro-MeOTAD ,,,, Au,0.11,nip-mp,FALSE,Cs; FA; MA,Pb,Br; I,0.51; 2.49,,,1,Spin-coating,DMF; DMSO,1; 4,Ethyl acetate,TRUE,Graphene,Unknown,21.08,20.91,TRUE,ISOS-D-1,Dark,FALSE,Open circuit,25.0; 25.0,Air,70,550,FALSE,90,1100,,
2017-05-18 00:00:00,SLG , FTO , SnO2-c , PCBM-60 ,, Perovskite , Spiro-MeOTAD ,,,, Au,0.11,nip,FALSE,MA,Pb,I,3,,1.6,1,Spin-coating,DMF,1,Chlorobenzene,FALSE,Unknown,Unknown,7.8,,TRUE,ISOS-D-1,Dark,FALSE,Open circuit,25.0; 25.0,Air,30,168,FALSE,90,336,,
2019-02-21 00:00:00,SLG , ITO , SnO2-c , PCBM-60 ,, Perovskite , Spiro-MeOTAD ,,,, Au,0.16,nip,FALSE,Cs; FA; MA,Pb,Br; I,0.51; 2.49,t-BAI,,1,Spin-coating,DMF; DMSO,4; 1,Ethyl acetate,FALSE,Unknown,Unknown,20.04,20.12,TRUE,ISOS-D-1,Dark,FALSE,Open circuit,20.0; 20.0,Air,20,1000,FALSE,90,2000,,90
2019-10-21 00:00:00,SLG , ITO , SnO2-c , PCBM-60 ,, Perovskite , Spiro-MeOTAD ,,,, Au,0.08,nip,FALSE,Cs; FA; MA,Pb,Br; I,0.45; 2.55,Cl,1.64,2,Spin-coating >> Spin-coating,DMF; DMSO >> IPA,4; 1 >> 1,Chlorobenzene,FALSE,Unknown,Unknown,20.2,,TRUE,ISOS-D-1,Dark,FALSE,Open circuit,25.0; 25.0,Air,20,720,FALSE,90,1440,,
2019-09-27 00:00:00,SLG , FTO , TiO2-c , PCBM-60 ,, Perovskite , Spiro-MeOTAD ,,,, Au,0.06,nip,FALSE,Cs | BA; Cs,Pb | Pb,Br; I | Br; I,1; 2 | 1; 6,,,1,Spin-coating,DMF; DMSO,4; 1,Chlorobenzene; DMSO,FALSE,Unknown,Unknown,9.3,,TRUE,ISOS-D-1,Dark,FALSE,Open circuit,25.0; 25.0,Air,25,1200,FALSE,90,2400,,
2019-12-17 00:00:00,SLG , FTO , TiO2-np , PCBM-60 ,, Perovskite , Spiro-MeOTAD ,,,, Au,0.16,nip,FALSE,Cs; FA; MA,Pb,Br; I,0.45; 2.55,Guanidinium,1.58,2,Spin-coating >> Spin-coating,DMF; DMSO >> IPA,4; 1 >> 1,Chlorobenzene,FALSE,Unknown,Unknown,19.8,,TRUE,ISOS-D-1,Dark,FALSE,Open circuit,25.0; 25.0,Air,35,1440,FALSE,90,2880,,94
2018-01-05 00:00:00,PEN , ITO , C60 ,,, Perovskite , Spiro-MeOTAD , MoO3 ,,, Au,1.2,nip,FALSE,MA,Pb,I,3,,1.6,2,Evaporation >> Spin-coating,none >> Ethanol; Methoxyethanol,1 >> nan; nan,Unknown,FALSE,Unknown,Unknown,11.6,11.1,TRUE,ISOS-D-1I,Dark,FALSE,Open circuit,25.0; 25.0,Unknown,,1000,FALSE,90,2000,,90
2018-07-16 00:00:00,SLG , ITO , C60 ,,, Perovskite , Spiro-MeOTAD ,,,, Au,0.16,nip,FALSE,MA,Pb,I,3,,1.6,2,Evaporation >> Spin-coating,none >> 2-methoxyethanol; Ethanol,1 >> 24; 1000,Unknown,TRUE,Unknown,Unknown,13.87,,TRUE,ISOS-D-1I,Dark,FALSE,Open circuit,25.0; 25.0,N2,0,2400,FALSE,90,4800,,
2017-07-17 00:00:00,SLG , FTO , Fe2O3 ,,, Perovskite , Spiro-MeOTAD ,,,, Au,0.1,nip,FALSE,MA,Pb,I,3,,1.6,1,Spin-coating,DMF; DMSO,7; 3,Toluene,FALSE,Unknown,Unknown,14.8,,TRUE,ISOS-D-1I,Dark,FALSE,Open circuit,25.0; 25.0,Unknown,,700,FALSE,90,1400,,
2019-03-06 00:00:00,SLG , FTO , SnO2-c ,,, Perovskite , Spiro-MeOTAD ,,,, Au,0.16,nip,FALSE,MA,Pb,I,3,t-BAI,1.6,1,Spin-coating,DMF; DMSO,4; 1,Diethyl ether,FALSE,Unknown,Unknown,19.19,,TRUE,ISOS-D-2I,Dark,FALSE,Open circuit,50.0; 50.0,N2,0,720,FALSE,90,1440,,
2019-03-06 00:00:00,SLG , FTO , SnO2-c ,,, Perovskite , Spiro-MeOTAD ,,,, Au,0.16,nip,FALSE,MA,Pb,I,3,t-BAI,1.6,1,Spin-coating,DMF; DMSO,4; 1,Diethyl ether,FALSE,Unknown,Unknown,19.19,,TRUE,ISOS-D-1,Dark,FALSE,Open circuit,25.0; 25.0,Air,50,200,FALSE,90,400,,
2019-05-28 00:00:00,SLG , FTO , SnO2-c ,,, Perovskite , Spiro-MeOTAD ,,,, Au,0.096,nip,FALSE,Ca; FA; MA,Pb,Br; I,0.45; 2.55,,,1,Spin-coating,DMF; DMSO,4; 1,Chlorobenzene,FALSE,Unknown,Unknown,18.7,16.9,TRUE,ISOS-D-1I,Dark,FALSE,Open circuit,25.0; 25.0,Dry air,,1200,FALSE,90,2400,,
2019-10-18 00:00:00,SLG , FTO , SnO2-c ,,, Perovskite , Spiro-MeOTAD ,,,, Au,0.1,nip,FALSE,MA,Pb,I,3,,1.6,1,Spin-coating,Unknown,,Unknown,FALSE,Unknown,Unknown,,,TRUE,ISOS-D-1,Dark,FALSE,Open circuit,28.0; 28.0,Air,45,720,FALSE,90,#DIV/0!,,
2019-03-26,SLG , FTO , SnO2-c ,,, Perovskite , Spiro-MeOTAD ,,,, Au,0.16,nip,FALSE,FA; MA,Pb,Br; I,0.45; 2.55,CsI,nan,1,Spin-coating,DMF; DMSO,4; 1,Ethyl acetate,FALSE,Unknown,Unknown,19.41,14.82,TRUE,ISOS-D-1,Dark,FALSE,Open circuit,25.0; 25.0,Air,20,1000,FALSE,90,2000,,
2019-03-26,SLG , FTO , SnO2-c ,,, Perovskite , Spiro-MeOTAD ,,,, Au,0.16,nip,FALSE,FA; MA,Pb,Br; I,0.45; 2.55,RbI,nan,1,Spin-coating,DMF; DMSO,4; 1,Ethyl acetate,FALSE,Unknown,Unknown,19.03,19.27,TRUE,ISOS-D-1,Dark,FALSE,Open circuit,25.0; 25.0,Air,20,1000,FALSE,90,2000,,
2019-03-26,SLG , FTO , SnO2-c ,,, Perovskite , Spiro-MeOTAD ,,,, Au,0.16,nip,FALSE,FA; MA,Pb,Br; I,0.45; 2.55,KI,nan,1,Spin-coating,DMF; DMSO,4; 1,Ethyl acetate,FALSE,Unknown,Unknown,19.15,19.34,TRUE,ISOS-D-1,Dark,FALSE,Open circuit,25.0; 25.0,Air,20,1000,FALSE,90,2000,,
2018-12-13 00:00:00,SLG , ITO , SnO2-c ,,, Perovskite , Spiro-MeOTAD ,,,, Au,3.8,nip,TRUE,MA,Pb,I,3,,1.6,1,Spin-coating,DMF; DMSO,7; 1,Diethyl ether,FALSE,Unknown,Unknown,12.03,,TRUE,ISOS-L-1I,Light,FALSE,MPPT,45.0; 45.0,Unknown,,280,FALSE,90,560,,
2020-02-04 00:00:00,SLG , ITO , SnO2-c ,,, Perovskite , Spiro-MeOTAD ,,,, Au,0.1,nip,FALSE,(Ace); MA,Pb,I,3,,,1,Spin-coating,DMF,1,Diethyl ether,TRUE,Unknown,Unknown,19.28,19.28,TRUE,ISOS-L-1,Solar simulator,FALSE,Open circuit,25.0; 25.0,Ambient,,2100,FALSE,90,4200,,
2019-07-01 00:00:00,SLG , ITO , SnO2-c ,,, Perovskite , Spiro-MeOTAD ,,,, Au,0.1,nip,FALSE,MA,Pb,I,3,,1.6,1,Spin-coating,DMF; DMSO,9; 1,Toluene,FALSE,Unknown,Unknown,,,TRUE,ISOS-L-1,Light,FALSE,Open circuit,40.0; 40.0,Ambient,,24,FALSE,90,#DIV/0!,,
2019-10-26 00:00:00,SLG , FTO , SnO2-np ,,, Perovskite , Spiro-MeOTAD ,,,, Au,0.06,nip,FALSE,FA; MA,Pb,Br; I,0.45; 2.55,H2O,,1,Spin-coating,DMF; DMSO,4; 1,Toluene,FALSE,Unknown,Unknown,20.3,,TRUE,ISOS-D-1,Dark,FALSE,Open circuit,25.0; 25.0,Air,25,360,FALSE,90,720,,
2017-06-27 00:00:00,SLG , FTO , SnO2-np ,,, Perovskite , Spiro-MeOTAD ,,,, Au,0.09,nip,FALSE,MA,Pb,I,3,,1.5,1,Spin-coating,DMF; DMSO,4; 1,Chlorobenzene,FALSE,Unknown,Unknown,18.59,,TRUE,ISOS-D-1,Dark,FALSE,Open circuit,25.0; 25.0,Air,30,1000,FALSE,90,2000,,90
2019-10-19,SLG , FTO , SnO2-np ,,, Perovskite , Spiro-MeOTAD ,,,, Au,,nip,FALSE,MA | (BEA),Pb | Pb,I | I,3 | 4,Undoped,1.59,2,Spin-coating >> Gas reaction,DMSO; GBL >> none,7; 3 >> 1,Toluene,FALSE,Unknown,Unknown,19.58,,TRUE,ISOS-D-2,Dark,FALSE,Open circuit,85; 85,Air,35,100,FALSE,90,200,,
2020-01-30 00:00:00,SLG , ITO , SnO2-np ,,, Perovskite , Spiro-MeOTAD ,,,, Au,0.1003,nip,FALSE,Cs; FA; MA,Pb,Br; I,0.45; 2.55,Rb,,1,Spin-coating,DMF; DMSO,4; 1,Chlorobenzene,TRUE,UVCA (3035B) | Paraffin,Unknown,20.85,,TRUE,ISOS-D-2,Dark,FALSE,Open circuit,65.0; 65.0,Air,50,1100,FALSE,90,2200,,
2019-05-15 00:00:00,SLG , ITO , SnO2-np ,,, Perovskite , Spiro-MeOTAD ,,,, Au,0.09408,nip,FALSE,Cs; FA; MA,Pb,Br; I,0.06; 2.94,NaF,,2,Spin-coating >> Spin-coating,DMF; DMSO >> IPA,9; 1 >> 1,Unknown,FALSE,Unknown,Unknown,21.92,21.92,TRUE,ISOS-L-1I,Light,FALSE,Open circuit,25.0; 25.0,N2,0,1000,FALSE,90,2000,,95
2019-05-15 00:00:00,SLG , ITO , SnO2-np ,,, Perovskite , Spiro-MeOTAD ,,,, Au,0.09408,nip,FALSE,Cs; FA; MA,Pb,Br; I,0.06; 2.94,NaF,,2,Spin-coating >> Spin-coating,DMF; DMSO >> IPA,9; 1 >> 1,Unknown,FALSE,Unknown,Unknown,21.92,21.92,TRUE,ISOS-L-1I,White LED,FALSE,MPPT,25.0; 25.0,N2,0,1000,FALSE,90,2000,,90
2019-04-15 00:00:00,SLG , ITO , SnO2-np ,,, Perovskite , Spiro-MeOTAD ,,,, Au,0.09,nip,FALSE,Cs; FA; MA,Pb,Br; I,0.51; 2.49,,,1,Spin-coating,DMF; DMSO,4; 1,Chlorobenzene,TRUE,Unknown,Unknown,19,,TRUE,ISOS_D_3,Dark,FALSE,Open circuit,85.0; 85.0,Air,85,320,TRUE,90,640,,
2018-09-18 00:00:00,SLG , ITO , SnO2-np ,,, Perovskite , Spiro-MeOTAD ,,,, Au,0.1,nip,FALSE,MA,Pb,I,3,,1.6,1,Spin-coating,DMF; DMSO,4; 1,Ethyl acetate,FALSE,Unknown,Unknown,18.41,17.26,TRUE,ISOS-D-1,Dark,FALSE,Open circuit,25.0; 25.0,Air,,1680,FALSE,90,3360,,
2018-12-10 00:00:00,SLG , ITO , SnO2-np ,,, Perovskite , Spiro-MeOTAD ,,,, Au,0.1,nip,FALSE,MA,Pb,I,3,beta-cyclodextrin,1.6,1,Spin-coating,DMF; DMSO,4; 1,Chlorobenzene,FALSE,Unknown,Unknown,20.09,,TRUE,ISOS-D-1,Dark,FALSE,Open circuit,25.0; 25.0,Air,,300,FALSE,90,600,,
2020-01-20 00:00:00,SLG , ITO , SnO2-np ,,, Perovskite , Spiro-MeOTAD ,,,, Au,0.058,nip,FALSE,Cs; FA,Pb,I,3,,1.58,3,Spin-coating >> Dipp-coating >> Dipp-coating,Octane >> Methyl acetate >> Ethyl acetate,1 >> 1 >> 1,Unknown,FALSE,Unknown,Unknown,14,,TRUE,ISOS-L-1I,Solar simulator,FALSE,Open circuit,25.0; 25.0,N2,0,600,FALSE,90,1200,,
2019-07-13 00:00:00,SLG , ITO , SnO2-np ,,, Perovskite , Spiro-MeOTAD ,,,, Au,0.09408,nip,FALSE,Cs; FA; MA,Pb,Br; I,0.04; 2.96,Cl,,2,Spin-coating >> Spin-coating,DMF; DMSO >> IPA,9; 1 >> 1,Unknown,FALSE,Unknown,Unknown,20.71,,TRUE,ISOS-L-2I,White LED,FALSE,MPPT,nan; nan,N2,0,100,FALSE,90,200,,
2019-01-18 00:00:00,SLG , ITO , SnO2-np ,,, Perovskite , Spiro-MeOTAD ,,,, Au,0.09408,nip,FALSE,Cs; FA,Pb,Br; I,0.15; 2.85,Cl; Eu(acac)3,1.55,2,Spin-coating >> Spin-coating,DMF; DMSO >> IPA,9; 1 >> 1,Unknown,FALSE,Unknown,Unknown,,,TRUE,ISOS-L-1I,Solar simulator,FALSE,MPPT,25.0; 25.0,N2,0,500,FALSE,90,#DIV/0!,,
2020-05-15,SLG , ITO , SnO2-np ,,, Perovskite , Spiro-MeOTAD ,,,, Au,,nip,FALSE,Cs,Pb,Br; I,2; 1,nan,nan,1,Spin-coating,DMSO,1,Methanol,FALSE,Unknown,Unknown,10.47,,TRUE,ISOS-V-1,Dark,FALSE,Open circuit,nan; nan,Unknown,35,5,FALSE,90,10,,
2018-06-01,SLG , ITO , SnO2-np ,,, Perovskite , Spiro-MeOTAD ,,,, Au,0.16,nip,FALSE,Cs,Pb,Br; I,2; 1,Undoped,2.1,1,Spin-coating,DMSO,1,Unknown,FALSE,Unknown,Unknown,8.54,,TRUE,ISOS-D-1,Dark,FALSE,Open circuit,18; 22,Air,20,240,FALSE,90,480,,
