Repository: Bashayer199/data

File: data.csv (part 36 of 48)
2018-12-06 00:00:00,SLG , ITO , SnS2 ,,, Perovskite , Spiro-MeOTAD ,,,, Au,0.108,nip,FALSE,Cs; FA; MA,Pb,Br; I,0.35; 2.65,,,1,Spin-coating,DMF; DMSO,4; 1,Chlorobenzene,FALSE,Unknown,Unknown,20.12,,TRUE,ISOS-D-1,Dark,FALSE,Open circuit,25.0; 25.0,Air,35,600,FALSE,90,1200,,
2017-09-18 00:00:00,SLG , FTO , TiO2-c ,,, Perovskite , Spiro-MeOTAD ,,,, Au,0.09,nip,FALSE,MA,Pb,I,3,J71,1.6,1,Spin-coating,DMSO; GBL,3; 7,Chlorobenzene,FALSE,Unknown,Unknown,18.27,,TRUE,ISOS-D-1,Dark,FALSE,Open circuit,25.0; 25.0,Air,40,336,FALSE,90,672,,
2018-05-31 00:00:00,SLG , FTO , TiO2-c ,,, Perovskite , Spiro-MeOTAD ,,,, Au,0.06,nip,FALSE,Cs; FA; MA,Pb,Br; I,0.49; 2.51,,,1,Spin-coating,DMF; DMSO,4; 1,Diethyl ether,FALSE,Unknown,Unknown,17.38,,TRUE,ISOS-D-1,Dark,FALSE,Open circuit,25.0; 25.0,Air,40,1400,FALSE,90,2800,,90
2019-03-11 00:00:00,SLG , FTO , TiO2-c ,,, Perovskite , Spiro-MeOTAD ,,,, Au,0.16,nip,FALSE,MA,Pb,I,3,,1.6,1,Spin-coating,DMF; DMSO,4; 1,Gas,FALSE,Unknown,Unknown,18,16.7,TRUE,ISOS-L-1I,Light,FALSE,Open circuit,25.0; 25.0,Unknown,,500,FALSE,90,1000,,
2016-11-09 00:00:00,SLG , FTO , TiO2-c ,,, Perovskite , Spiro-MeOTAD ,,,, Au,0.16,nip,FALSE,MA,Pb,I,3,Cl,1.6,1,Spin-coating,DMF,1,Unknown,FALSE,Unknown,Unknown,8.1,,TRUE,ISOS-D-2,Dark,FALSE,Open circuit,100.0; 100.0,Ambient,,10,FALSE,90,20,,
2019-03-11 00:00:00,SLG , FTO , TiO2-c ,,, Perovskite , Spiro-MeOTAD ,,,, Au,1.9,nip,TRUE,(TBA); Cs; FA; MA,Pb,Br; I,0.51; 2.49,,,1,Spin-coating,DMF; DMSO,4; 1,Chlorobenzene,FALSE,Unknown,Unknown,14.45,,TRUE,ISOS-D-1,Dark,FALSE,Open circuit,25.0; 25.0,Air,50,1000,FALSE,90,2000,,90
2018-10-31 00:00:00,SLG , FTO , TiO2-c ,,, Perovskite , Spiro-MeOTAD ,,,, Au,0.1,nip,FALSE,Cs; FA,Pb,I,3,,,1,Spin-coating,DMSO; GBL,3; 7,Chlorobenzene,FALSE,Unknown,Unknown,,,TRUE,ISOS-D-2,Dark,FALSE,Open circuit,100.0; 100.0,Air,,500,FALSE,90,#DIV/0!,,
2017-11-21 00:00:00,SLG , FTO , TiO2-c ,,, Perovskite , Spiro-MeOTAD ,,,, Au,0.09,nip,FALSE,MA,Pb,I,3,,1.6,2,Spin-coating >> Gas reaction,DMF >> none,1 >> 1,Unknown,FALSE,Unknown,Unknown,9.1,,TRUE,ISOS-D-1,Dark,FALSE,Open circuit,25.0; 25.0,Air,50,840,FALSE,90,1680,,
2017-11-21 00:00:00,SLG , FTO , TiO2-c ,,, Perovskite , Spiro-MeOTAD ,,,, Au,0.09,nip,FALSE,MA,Pb,I,3,,1.6,2,Spin-coating >> Gas reaction,DMF >> none,1 >> 1,Unknown,FALSE,Unknown,Unknown,10.2,,TRUE,ISOS-D-1,Dark,FALSE,Open circuit,25.0; 25.0,Air,50,840,FALSE,90,1680,,
2016-11-07 00:00:00,SLG , FTO , TiO2-c ,,, Perovskite , Spiro-MeOTAD ,,,, Au,0.07,nip,FALSE,MA,Pb,I,3,PVA,1.6,1,Spin-coating,DMF; DMSO,4; 6,Chlorobenzene,FALSE,Unknown,Unknown,17.41,,TRUE,ISOS-D-2,Dark,FALSE,Open circuit,90.0; 90.0,Air,90,720,FALSE,90,1440,,
2016-11-07 00:00:00,SLG , FTO , TiO2-c ,,, Perovskite , Spiro-MeOTAD ,,,, Au,0.07,nip,FALSE,MA,Pb,I,3,PVA,1.6,1,Spin-coating,DMF; DMSO,4; 6,Chlorobenzene,FALSE,Unknown,Unknown,16.7,,TRUE,ISOS-D-2,Dark,FALSE,Open circuit,90.0; 90.0,Air,90,720,FALSE,90,1440,,
2018-10-26 00:00:00,SLG , FTO , TiO2-c ,,, Perovskite , Spiro-MeOTAD ,,,, Au,0.1,nip,FALSE,Cs,Pb,Br; I,1; 2,,,1,Spin-coating,DMSO,1,IPA,FALSE,Unknown,Unknown,15.48,,TRUE,ISOS-L-1I,Light,FALSE,Open circuit,25.0; 25.0,N2,0,120,FALSE,90,240,,
2015-05-11 00:00:00,SLG , FTO , TiO2-c ,,, Perovskite , Spiro-MeOTAD ,,,, Au,0.0831,nip,FALSE,MA,Pb,I,3,,1.6,1,Spin-coating,DMF,1,Chlorobenzene,FALSE,Unknown,Unknown,11.9,7.1,TRUE,ISOS-D-1,Dark,FALSE,Open circuit,25.0; 25.0,Air,30,1000,FALSE,90,2000,,90
2016-07-27 00:00:00,SLG , FTO , TiO2-c ,,, Perovskite , Spiro-MeOTAD ,,,, Au,0.16,nip,FALSE,MA,Pb,I,3,,1.6,1,Spin-coating,DMF,1,Ar,TRUE,UV-curable epoxy,Unknown,13.82,11.12,TRUE,ISOS-LC-1,Solar simulator,FALSE,Open circuit,25.0; 25.0,Air,10,336,FALSE,90,672,,
2017-03-14 00:00:00,SLG , FTO , TiO2-c ,,, Perovskite , Spiro-MeOTAD ,,,, Au,0.09,nip,FALSE,MA,Pb,I,3,,1.6,1,Spin-coating,DMF; DMSO,9; 1,Chlorobenzene,FALSE,Unknown,Unknown,19.23,,TRUE,ISOS-D-2I,Dark,FALSE,Open circuit,80.0; 80.0,N2,0,20,FALSE,90,40,,
2018-01-22 00:00:00,SLG , FTO , TiO2-c ,,, Perovskite , Spiro-MeOTAD ,,,, Au,0.052,nip,FALSE,MA,Pb,I,3,,1.6,1,Spin-coating,DMF; DMSO,9; 1.2,Diethyl ether,FALSE,Unknown,Unknown,19.13,,TRUE,ISOS-D-1I,Dark,FALSE,Open circuit,25.0; 25.0,N2,0,170,FALSE,90,340,,
2019-07-31 00:00:00,SLG , FTO , TiO2-c ,,, Perovskite , Spiro-MeOTAD ,,,, Au,0.09,nip,FALSE,Cs,Pb,Br; I,1; 2,DPP-DTT,,1,Spin-coating,DMF; DMSO,4; 1,Chlorobenzene,FALSE,Unknown,Unknown,14.58,,TRUE,ISOS-D-2I,Dark,FALSE,Open circuit,80.0; 80.0,Unknown,,25,FALSE,90,50,,
2017-02-03 00:00:00,SLG , FTO , TiO2-c ,,, Perovskite , Spiro-MeOTAD ,,,, Au,0.049,nip,FALSE,Cs; FA; MA,Pb,Br; I,0.45; 2.55,,,1,Spin-coating,DMF; DMSO,4; 1,Chlorobenzene,FALSE,Unknown,Unknown,20.9,20.9,TRUE,ISOS-L-1I,Xenon,TRUE,MPPT,25.0; 25.0,N2,0,500,FALSE,90,1000,,
2018-10-11 00:00:00,SLG , FTO , TiO2-c ,,, Perovskite , Spiro-MeOTAD ,,,, Au,0.1,nip,FALSE,MA,Pb,I,3,,1.6,1,Spin-coating,DMF; DMSO; Methanol,4; 1; 0.25,Chlorobenzene,FALSE,Unknown,Unknown,19.51,,TRUE,ISOS-D-1,Dark,FALSE,Open circuit,25.0; 25.0,Ambient,,720,FALSE,90,1440,,
2020-03-12,SLG , FTO , TiO2-c ,,, Perovskite , Spiro-MeOTAD ,,,, Au,0.09,nip,FALSE,Cs; FA; MA,Pb,Br; I,0.65; 2.35,PbI2-bipyridine,1.59,1,Spin-coating,DMF; DMSO,4; 1,Ethyl acetate,FALSE,Unknown,Unknown,21.18,19.02,TRUE,ISOS-L-1,White LED,FALSE,Open circuit,nan; nan,Air,50,75,FALSE,90,150,,
2018-09-10,SLG , FTO , TiO2-c ,,, Perovskite , Spiro-MeOTAD ,,,, Au,0.1,nip,FALSE,MA,Pb,I,3,Side-chain liquid crystalline polymer (SCLCP),1.55,1,Spin-coating,DMF; DMSO,7; 1,Diethyl ether,TRUE,Unknown,Unknown,20.63,,TRUE,ISOS-L-1,,FALSE,Open circuit,50.0; 50.0,Ambient,,60,FALSE,90,120,,
2019-02-08,SLG , FTO , TiO2-c ,,, Perovskite , Spiro-MeOTAD ,,,, Au,0.049,nip,FALSE,Cs; FA; MA,Pb,Br; I,0.45; 2.55,CsPbr3,nan,1,Spin-coating,DMF; DMSO,4; 1,Chlorobenzene,FALSE,Unknown,Unknown,20.6,,TRUE,ISOS-L-1I,Solar simulator,FALSE,MPPT,25.0; 25.0,N2,0,500,FALSE,90,1000,,
2019-11-06 00:00:00,SLG , ITO , TiO2-c ,,, Perovskite , Spiro-MeOTAD ,,,, Au,0.049,nip,FALSE,Cs; FA; MA,Pb,Br; I,0.48; 2.52,CsCl,,2,Spin-coating >> Spin-coating,DMF; DMSO >> IPA,4; 1 >> 1,Unknown,FALSE,Unknown,Unknown,21.5,,TRUE,ISOS-L-1I,Xenon,TRUE,MPPT,25.0; 25.0,N2,0,200,FALSE,90,400,,
2019-04-05 00:00:00,SLG , FTO , WOx ,,, Perovskite , Spiro-MeOTAD ,,,, Au,0.15,nip,FALSE,MA,Pb,I,3,Cl,1.6,1,Spin-coating,GBL; NMP,1; 5,Diethyl ether,FALSE,Unknown,Unknown,11.95,10.99,TRUE,ISOS-D-1,Dark,FALSE,Open circuit,25.0; 25.0,Air,30,504,FALSE,90,1008,,
2019-04-05 00:00:00,SLG , FTO , WOx ,,, Perovskite , Spiro-MeOTAD ,,,, Au,0.15,nip,FALSE,MA,Pb,I,3,Cl,1.6,1,Spin-coating,GBL; NMP,1; 5,Diethyl ether,FALSE,Unknown,Unknown,11.4,9.44,TRUE,ISOS-D-1,Dark,FALSE,Open circuit,25.0; 25.0,Air,30,504,FALSE,90,1008,,
2019-04-05 00:00:00,SLG , FTO , WOx ,,, Perovskite , Spiro-MeOTAD ,,,, Au,0.15,nip,FALSE,MA,Pb,I,3,Cl,1.6,1,Spin-coating,GBL; NMP,1; 5,Diethyl ether,FALSE,Unknown,Unknown,11.06,9.29,TRUE,ISOS-D-1,Dark,FALSE,Open circuit,25.0; 25.0,Air,30,504,FALSE,90,1008,,
2018-11-07 00:00:00,SLG , FTO , ZnO ,,, Perovskite , Spiro-MeOTAD ,,,, Au,0.1,nip,TRUE,MA,Pb,I,3,,1.6,2,Spin-coating >> Spin-coating,DMF >> IPA,1 >> 1,Unknown,FALSE,Unknown,Unknown,14.47,11.46,TRUE,ISOS-D-1,Dark,FALSE,Open circuit,25.0; 25.0,Air,40,1400,FALSE,90,2800,,
2019-07-19 00:00:00,SLG , FTO , TiO2-c , SnO2-c ,, Perovskite , Spiro-MeOTAD ,,,, Au,0.09,nip,FALSE,Cs; FA; MA,Pb,Br; I,0.51; 2.49,,,1,Spin-coating,DMF; DMSO,4; 1,Chlorobenzene,FALSE,Unknown,Unknown,17.9,,TRUE,ISOS-D-1I,Dark,FALSE,Open circuit,25.0; 25.0,Unknown,,576,FALSE,90,1152,,
2018-11-22 00:00:00,SLG , FTO , SnO2-c , TiO2-mp ,, Perovskite , Spiro-MeOTAD ,,,, Au,0.07,nip-mp,FALSE,MA,Pb,I,3,,1.6,1,Spin-coating,DMF; DMSO,4; 1,Toluene,FALSE,Unknown,Unknown,16.8,15.17,TRUE,ISOS-D-1,Dark,FALSE,Open circuit,25.0; 25.0,Air,,1440,FALSE,90,2880,,
2019-03-02 00:00:00,SLG , FTO , TiO2-c , TiO2-mp ,, Perovskite , Spiro-MeOTAD ,,,, Au,0.1,nip-mp,FALSE,Cs; MA,Pb,Br; I,0.06; 2.94,CsPbBr-np,1.6,1,Spin-coating,DMF; DMSO,7; 3,Chlorobenzene,FALSE,Unknown,Unknown,20.46,20.09,TRUE,ISOS-D-1,Dark,FALSE,Open circuit,30.0; 30.0,Air,35,500,FALSE,90,1000,,
2019-10-14 00:00:00,SLG , FTO , TiO2-c , TiO2-mp ,, Perovskite , Spiro-MeOTAD ,,,, Au,0.06,nip-mp,FALSE,MA,Pb,I,3,FeOOH-QDs,1.58,1,Spin-coating,DMF,1,Chlorobenzene,FALSE,Unknown,Unknown,19.1,,TRUE,ISOS-D-2,Dark,FALSE,Open circuit,85.0; 85.0,Air,10,360,FALSE,90,720,,
2019-03-28 00:00:00,SLG , FTO , TiO2-c , TiO2-mp ,, Perovskite , Spiro-MeOTAD ,,,, Au,0.2,nip-mp,FALSE,FA; MA,Pb,Br; I,0.45; 2.55,,,1,Spin-coating,DMF; DMSO,4; 1,Chlorobenzene,FALSE,Unknown,Unknown,18.26,,TRUE,ISOS-D-1,Dark,FALSE,Open circuit,25.0; 25.0,Ambient,,2160,FALSE,90,4320,,
2019-10-08 00:00:00,SLG , FTO , TiO2-c , TiO2-mp ,, Perovskite , Spiro-MeOTAD ,,,, Au,0.16,nip-mp,FALSE,FA,Pb,I,3,5-AVAI,1.48,1,Spin-coating,DMF; DMSO,4; 1,Chlorobenzene,FALSE,Unknown,Unknown,18.94,,TRUE,ISOS-L-1I,Light,FALSE,MPPT,25.0; 25.0,Unknown,,300,TRUE,90,600,,
2017-04-29 00:00:00,SLG , FTO , TiO2-c , TiO2-mp ,, Perovskite , Spiro-MeOTAD ,,,, Au,0.16,nip-mp,FALSE,MA,Pb,I,3,2-pyridylthiourea,1.6,1,Spin-coating,DMF; DMSO,4; 1,Chlorobenzene,FALSE,Unknown,Unknown,18.2,18,TRUE,ISOS-D-1,Dark,FALSE,Open circuit,25.0; 25.0,Air,55,720,FALSE,90,1440,,
2018-12-12 00:00:00,SLG , FTO , TiO2-c , TiO2-mp ,, Perovskite , Spiro-MeOTAD ,,,, Au,0.05,nip-mp,FALSE,MA,Pb,I,3,,1.6,1,Spin-coating,DMF; DMSO,4; 1,Diethyl ether,FALSE,Unknown,Unknown,,,TRUE,ISOS-D-1,Dark,FALSE,Open circuit,25.0; 25.0,Air,40,1200,FALSE,90,#DIV/0!,,95
2017-09-18 00:00:00,SLG , FTO , TiO2-c , TiO2-mp ,, Perovskite , Spiro-MeOTAD ,,,, Au,0.2,nip-mp,FALSE,FA; MA,Pb,Br; I,0.45; 2.55,KI,1.6,1,Spin-coating,DMF; DMSO,4; 1,Chlorobenzene,FALSE,Unknown,Unknown,20.32,20.06,TRUE,ISOS-D-1I,Dark,FALSE,Open circuit,25.0; 25.0,Dry air,,888,FALSE,90,1776,,
2018-09-18 00:00:00,SLG , FTO , TiO2-c , TiO2-mp ,, Perovskite , Spiro-MeOTAD ,,,, Au,0.1,nip-mp,FALSE,MA,Pb,I,3,,1.6,2,Spin-coating >> Gas reaction,DMF >> none,1 >> 1,Unknown,FALSE,Unknown,Unknown,17.3,,TRUE,ISOS-L-1I,Light,FALSE,MPPT,28.0; 28.0,Unknown,,800,FALSE,90,1600,,
2019-01-11 00:00:00,SLG , FTO , TiO2-c , TiO2-mp ,, Perovskite , Spiro-MeOTAD ,,,, Au,0.1,nip-mp,FALSE,MA,Pb,I,3,,1.6,1,Spin-coating,DMF; DMSO,4; 1,Ethyl acetate,FALSE,Unknown,Unknown,,,TRUE,ISOS-D-1,Dark,FALSE,Open circuit,25.0; 25.0,Air,,720,FALSE,90,#DIV/0!,,
2019-10-14 00:00:00,SLG , FTO , TiO2-c , TiO2-mp ,, Perovskite , Spiro-MeOTAD ,,,, Au,0.09,nip-mp,FALSE,FA | EDA,Pb | Pb,I | I,3 | 10,,,2,Spin-coating >> Dropcasting,DMF; DMSO >> IPA,4; 1 >> 1,Chlorobenzene,FALSE,Unknown,Unknown,17.96,16.88,TRUE,ISOS-L-1,Light,FALSE,Open circuit,25.0; 25.0,Air,30,500,FALSE,90,1000,,
2019-08-22 00:00:00,SLG , FTO , TiO2-c , TiO2-mp ,, Perovskite , Spiro-MeOTAD ,,,, Au,0.096,nip-mp,FALSE,FA; MA,Pb,Br; I,0.45; 2.55,,,1,Spin-coating,DMF; DMSO,4; 1,Chlorobenzene,FALSE,Unknown,Unknown,18.51,19.5,TRUE,ISOS-D-1I,Dark,FALSE,Open circuit,25.0; 25.0,Unknown,,500,FALSE,90,1000,,
2018-01-31 00:00:00,SLG , FTO , TiO2-c , TiO2-mp ,, Perovskite , Spiro-MeOTAD ,,,, Au,0.12,nip-mp,FALSE,Cs,Pb,Br; I,2.9; 0.1,,2.38,2,Spin-coating >> CBD,DMF >> IPA,1 >> 1,Unknown,FALSE,Unknown,Unknown,3.98,,TRUE,ISOS-D-1I,Dark,FALSE,Open circuit,25.0; 25.0,N2,0,144,FALSE,90,288,,
2018-12-22 00:00:00,SLG , FTO , TiO2-c , TiO2-mp ,, Perovskite , Spiro-MeOTAD ,,,, Au,0.1,nip-mp,FALSE,MA,Pb,I,3,,1.6,1,Spin-coating,DMF; DMSO,7; 3,Chlorobenzene,FALSE,Unknown,Unknown,20.02,19.74,TRUE,ISOS-D-1,Dark,FALSE,Open circuit,25.0; 25.0,Air,50,480,FALSE,90,960,,
2017-01-23 00:00:00,SLG , FTO , TiO2-c , TiO2-mp ,, Perovskite , Spiro-MeOTAD ,,,, Au,0.65,nip-mp,FALSE,FA; MA,Pb,Br; I,0.45; 2.55,Rb,,1,Spin-coating,DMF; DMSO,4; 1,N2,FALSE,Unknown,Unknown,20,19.8,TRUE,ISOS-D-1,Dark,FALSE,Open circuit,25.0; 25.0,Ambient,,672,FALSE,90,1344,,
2019-02-01 00:00:00,SLG , FTO , TiO2-c , TiO2-mp ,, Perovskite , Spiro-MeOTAD ,,,, Au,0.159,nip-mp,FALSE,Cs; FA; MA,Pb,I,3,,,2,Spin-coating >> Spin-coating,DMF >> IPA,1 >> 1,Unknown,FALSE,Unknown,Unknown,18.4,17.4,TRUE,ISOS-D-1I,Dark,FALSE,Open circuit,25.0; 25.0,Dry air,,240,FALSE,90,480,,
2019-02-01 00:00:00,SLG , FTO , TiO2-c , TiO2-mp ,, Perovskite , Spiro-MeOTAD ,,,, Au,0.159,nip-mp,FALSE,Cs; FA; MA,Pb,I,3,,,2,Spin-coating >> Spin-coating,DMF >> IPA,1 >> 1,Unknown,FALSE,Unknown,Unknown,16.3,15.4,TRUE,ISOS-D-1I,Dark,FALSE,Open circuit,25.0; 25.0,Dry air,,240,FALSE,90,480,,
2018-11-21 00:00:00,SLG , FTO , TiO2-c , TiO2-mp ,, Perovskite , Spiro-MeOTAD ,,,, Au,0.1,nip-mp,FALSE,MA,Pb,I,3,,1.6,1,Spin-coating,DMF,1,Diethyl ether,FALSE,Unknown,Unknown,18.83,16.68,TRUE,ISOS-D-2,Dark,FALSE,Open circuit,85.0; 85.0,Air,45,200,FALSE,90,400,,
2017-01-03 00:00:00,SLG , FTO , TiO2-c , TiO2-mp ,, Perovskite , Spiro-MeOTAD ,,,, Au,0.16,nip-mp,FALSE,FA; MA,Pb,Br; I,0.45; 2.55,,,2,Spin-coating >> Spin-coating,DMF; DMSO >> IPA,4; 1 >> 1,Chlorobenzene,FALSE,Unknown,Unknown,20.5,20.08,TRUE,ISOS-D-1,Dark,FALSE,Open circuit,25.0; 25.0,Air,10,400,FALSE,90,800,,
2017-09-04 00:00:00,SLG , FTO , TiO2-c , TiO2-mp ,, Perovskite , Spiro-MeOTAD ,,,, Au,3.6,nip-mp,TRUE,MA,Pb,I,3,,1.58,2,Dropcasting >> Pneumatic pressure,Methylamine >> Methylamine,1 >> 1,Unknown,FALSE,Unknown,Unknown,15.7,13.9,TRUE,ISOS_L_1,Solar simulator,TRUE,MPPT,45.0; 45.0,Air,,500,FALSE,90,1000,,
2019-06-26 00:00:00,SLG , FTO , TiO2-c , TiO2-mp ,, Perovskite , Spiro-MeOTAD ,,,, Au,0.1,nip-mp,FALSE,MA,Pb,I,3,CsPbBr3-np,1.6,1,Spin-coating,DMF; DMSO,7; 3,Chlorobenzene,FALSE,Unknown,Unknown,20.46,20.09,TRUE,ISOS-D-1,Dark,FALSE,Open circuit,30.0; 30.0,Air,40,500,FALSE,90,1000,,
2019-06-07 00:00:00,SLG , FTO , TiO2-c , TiO2-mp ,, Perovskite , Spiro-MeOTAD ,,,, Au,0.16,nip-mp,FALSE,Cs; FA; MA | (FEA),Pb | Pb,I | I,3 | 4,,,2,Spin-coating >> Spin-coating,DMF; DMSO >> DMF; DMSO,4; 1 >> 4; 1,Chlorobenzene,FALSE,Unknown,Unknown,22.16,,TRUE,ISOS-L-1,Light,FALSE,MPPT,25.0; 25.0,Air,40,1000,FALSE,90,2000,,90
2018-08-22 00:00:00,SLG , FTO , TiO2-c , TiO2-mp ,, Perovskite , Spiro-MeOTAD ,,,, Au,0.096,nip-mp,FALSE,FA; MA,Pb,Br; I,0.45; 2.55,,,1,Spin-coating,DMF; DMSO,9; 1,Chlorobenzene,FALSE,Unknown,Unknown,19.38,,TRUE,ISOS-D-1,Dark,FALSE,Open circuit,25.0; 25.0,Air,20,800,FALSE,90,1600,,
2019-05-02 00:00:00,SLG , FTO , TiO2-c , TiO2-mp ,, Perovskite , Spiro-MeOTAD ,,,, Au,0.12,nip-mp,FALSE,FA; MA,Pb,I,3,,,1,Spin-coating,DMF,1,Chlorobenzene,FALSE,Unknown,Unknown,17.42,,TRUE,ISOS-L-1,Light,FALSE,Open circuit,25.0; 25.0,Air,70,200,FALSE,90,400,,
2014-07-22 00:00:00,SLG , FTO , TiO2-c , TiO2-mp ,, Perovskite , Spiro-MeOTAD ,,,, Au,0.1,nip-mp,FALSE,MA,Pb,I,3,,1.6,2,Spin-coating >> CBD,DMF >> IPA,1 >> 1,Unknown,FALSE,Unknown,Unknown,10.34,,TRUE,ISOS-L-1I,Light,FALSE,Open circuit,25.0; 25.0,N2,0,0.17,FALSE,90,0.34,,
2018-07-03 00:00:00,SLG , FTO , TiO2-c , TiO2-mp ,, Perovskite , Spiro-MeOTAD ,,,, Au,0.1,nip-mp,FALSE,MA,Pb,I,3,Mg,1.55,1,Spin-coating,DMF; DMSO,4; 1,Ethyl acetate,FALSE,Unknown,Unknown,17.8,,TRUE,ISOS-D-1,Dark,FALSE,Open circuit,25.0; 25.0,Air,30,600,FALSE,90,1200,,
2019-11-03 00:00:00,SLG , FTO , TiO2-c , TiO2-mp ,, Perovskite , Spiro-MeOTAD ,,,, Au,0.1757,nip-mp,FALSE,MA,Pb,I,3,Agarose,1.6,1,Spin-coating,DMF; DMSO,1; 4,Ethyl acetate,FALSE,Unknown,Unknown,14.66,,TRUE,ISOS-L-1,Light,FALSE,Open circuit,25.0; 25.0,Air,70,1392,FALSE,90,2784,,
2018-11-13 00:00:00,SLG , FTO , TiO2-c , TiO2-mp ,, Perovskite , Spiro-MeOTAD ,,,, Au,0.09,nip-mp,FALSE,FA; MA | (NH4); FA,Pb | Pb,I | I,2.55 | 28.4,,,1,Spin-coating,DMF; DMSO,4; 1,Chlorobenzene,FALSE,Unknown,Unknown,18.63,18.27,TRUE,ISOS-D-1,Dark,FALSE,Open circuit,25.0; 25.0,Air,10,4000,FALSE,90,8000,,87
2019-07-08 00:00:00,SLG , FTO , TiO2-c , TiO2-mp ,, Perovskite , Spiro-MeOTAD ,,,, Au,0.16,nip-mp,FALSE,Cs; FA; MA,Pb,Br; I,0.24; 2.76,,,2,Spin-coating >> Spin-coating,DMF; DMSO >> IPA,4; 1 >> 1,Chlorobenzene,FALSE,Unknown,Unknown,22.3,21.2,TRUE,ISOS-L-1I,White LED,FALSE,MPPT,25.0; 25.0,N2,0,550,FALSE,90,1100,,
2018-10-08 00:00:00,SLG , FTO , TiO2-c , TiO2-mp ,, Perovskite , Spiro-MeOTAD ,,,, Au,0.16,nip-mp,FALSE,FA; MA,Pb,Br; I,0.5; 2.5,BrPh-Thr; bis-PCBM,,1,Spin-coating,DMF; DMSO,4; 1,Chlorobenzene,FALSE,Unknown,Unknown,21.6,21.7,TRUE,ISOS-L-1I,Xenon,FALSE,MPPT,25.0; 25.0,N2,0,1500,TRUE,90,3000,,
2020-01-03 00:00:00,SLG , FTO , TiO2-c , TiO2-mp ,, Perovskite , Spiro-MeOTAD ,,,, Au,0.16,nip-mp,FALSE,MA,Pb,I,3,,1.6,1,Spin-coating,DMSO,1,Unknown,FALSE,Unknown,Unknown,17.8,,TRUE,ISOS-D-1I,Dark,FALSE,Open circuit,25.0; 25.0,Unknown,,720,FALSE,90,1440,,
2018-09-27 00:00:00,SLG , FTO , TiO2-c , TiO2-mp ,, Perovskite , Spiro-MeOTAD ,,,, Au,0.1,nip-mp,FALSE,(NH4); FA; MA,Pb,Br; I,0.45; 24.14,,,1,Spin-coating,DMF; DMSO,4; 1,Chlorobenzene,FALSE,Unknown,Unknown,18.25,18.21,TRUE,ISOS-D-1I,Dark,FALSE,Open circuit,25.0; 25.0,Unknown,,1000,FALSE,90,2000,,90
2019-03-20 00:00:00,SLG , FTO , TiO2-c , TiO2-mp ,, Perovskite , Spiro-MeOTAD ,,,, Au,0.1,nip-mp,FALSE,Cs; FA; MA,Pb,Br; I,0.5; 2.5,,,1,Spin-coating,DMF; DMSO,4; 1,Chlorobenzene,FALSE,Unknown,Unknown,16.64,,TRUE,ISOS-D-1,Dark,FALSE,Open circuit,25.0; 25.0,Ambient,,1,FALSE,90,2,,
2018-02-27 00:00:00,SLG , FTO , TiO2-c , TiO2-mp ,, Perovskite , Spiro-MeOTAD ,,,, Au,0.16,nip-mp,FALSE,FA; MA,Pb,Br; I,0.45; 2.55,,1.58,1,Spin-coating,DMF; DMSO,4; 1,Chlorobenzene,FALSE,Unknown,Unknown,19.14,,TRUE,ISOS-D-1,Dark,FALSE,Open circuit,25.0; 25.0,Air,20,500,FALSE,90,1000,,
2019/01/24 00:00:00,SLG , FTO , TiO2-c , TiO2-mp ,, Perovskite , Spiro-MeOTAD ,,,, Au,0.09,nip-mp,FALSE,FA; MA,Pb,Br; I,0.49; 2.51,Unknown,1.63,1,Spin-coating,DMF; DMSO,4; 1,Chlorobenzene,FALSE,Unknown,Unknown,,,TRUE,ISOS-D-1,Dark,FALSE,Open circuit,24.0; 24.0,Air,50,1296,FALSE,90,#DIV/0!,,91
2020-02-21,SLG , FTO , TiO2-c , TiO2-mp ,, Perovskite , Spiro-MeOTAD ,,,, Au,0.09,nip-mp,FALSE,MA,Pb,I,3,nan,nan,2,Spin-coating >> Spin-coating,DMSO; Acetonitrile >> IPA,7; 3 >> 1,Unknown,FALSE,Unknown,Unknown,,,TRUE,ISOS-T-1,Dark,FALSE,Open circuit,25; 85,Air,,,FALSE,90,#DIV/0!,,
2020-02-21,SLG , FTO , TiO2-c , TiO2-mp ,, Perovskite , Spiro-MeOTAD ,,,, Au,0.09,nip-mp,FALSE,MA,Pb; Sr,I,3,nan,nan,2,Spin-coating >> Spin-coating,DMSO; Acetonitrile >> IPA,7; 3 >> 1,Unknown,FALSE,Unknown,Unknown,,,TRUE,ISOS-T-1,Dark,FALSE,Open circuit,25; 85,Air,,,FALSE,90,#DIV/0!,,
2020-02-21,SLG , FTO , TiO2-c , TiO2-mp ,, Perovskite , Spiro-MeOTAD ,,,, Au,0.09,nip-mp,FALSE,MA,Pb; Sr,I,3,nan,nan,2,Spin-coating >> Spin-coating,DMSO; Acetonitrile >> IPA,7; 3 >> 1,Unknown,FALSE,Unknown,Unknown,,,TRUE,ISOS-T-1,Dark,FALSE,Open circuit,25; 85,Air,,,FALSE,90,#DIV/0!,,
2020-03-11,SLG , FTO , TiO2-c , TiO2-mp ,, Perovskite , Spiro-MeOTAD ,,,, Au,,nip-mp,FALSE,FA; MA,Pb,Br; I,,nan,nan,2,Spin-coating >> Spin-coating,Unknown,nan,Chlorobenzene,FALSE,Unknown,Unknown,21.38,,TRUE,ISOS-D-1,Dark,FALSE,Open circuit,nan; nan,Unknown,35,600,FALSE,90,1200,,
2020-02-14,SLG , FTO , TiO2-c , TiO2-mp ,, Perovskite , Spiro-MeOTAD ,,,, Au,0.16,nip-mp,FALSE,MA,Pb,I,3,TPA,1.59,1,Spin-coating,DMF; DMSO,4; 1,Toluene,FALSE,Unknown,Unknown,18.7,,TRUE,ISOS-D-1I,Dark,FALSE,Open circuit,25; 25,Ar,,2000,FALSE,90,4000,,93
2020-01-17,SLG , FTO , TiO2-c , TiO2-mp ,, Perovskite , Spiro-MeOTAD ,,,, Au,0.16,nip-mp,FALSE,FA; MA,Pb,Br; I,0.45; 2.55,nan,1.6,1,Spin-coating,DMF; DMSO,7; 3,Chlorobenzene,FALSE,Unknown,Unknown,16.53,15.12,TRUE,ISOS-D-1,Dark,FALSE,Open circuit,nan; nan,Air,20,720,FALSE,90,1440,,86
2020-04-24,SLG , FTO , TiO2-c , TiO2-mp ,, Perovskite , Spiro-MeOTAD ,,,, Au,0.115,nip-mp,FALSE,Cs; FA; MA,Pb,Br; I,0.5; 2.5,Undoped,nan,1,Spin-coating,DMF; DMSO,4; 1,Chlorobenzene,FALSE,Unknown,Unknown,18.03,,TRUE,ISOS-D-1,Dark,FALSE,Open circuit,25; 25,Air,65,1000,FALSE,90,2000,,90
2019-03-18 00:00:00,SLG , FTO , ZnO, TiO2-mp ,, Perovskite , Spiro-MeOTAD ,,,, Au,0.09,nip-mp,FALSE,MA,Pb,I,3,,1.6,1,Spin-coating,DMF; DMSO,10; 1,Chlorobenzene,FALSE,Unknown,Unknown,,,TRUE,ISOS-D-1,Dark,FALSE,Open circuit,25.0; 25.0,Air,45,600,FALSE,90,#DIV/0!,,
2018-07-13 00:00:00,SLG , FTO , TiO2-c , TiO2-nw ,, Perovskite , Spiro-MeOTAD ,,,, Au,0.1,nip,FALSE,MA,Pb,I,3,Undoped,1.6,1,Spin-coating,DMF; DMSO,4; 1,Chlorobenzene,FALSE,Unknown,Unknown,16.8,,TRUE,ISOS-D-1,Dark,FALSE,Open circuit,25.0; 25.0,Ambient,,600,FALSE,90,1200,,
2018-12-10 00:00:00,SLG , FTO , ZnO, ZnOS , TiO2-mp , Perovskite , Spiro-MeOTAD ,,,, Au,0.1,nip-mp,FALSE,Cs; FA; MA,Pb,Br; I,0.69; 2.31,,,2,Spin-coating >> Spin-coating,DMF; DMSO >> IPA,7; 1 >> 1,Unknown,FALSE,Unknown,Unknown,20.71,20.33,TRUE,ISOS-D-1,Dark,FALSE,Open circuit,25.0; 25.0,Air,30,1000,FALSE,90,2000,,90
2019-07-03 00:00:00,SLG , FTO , TiO2-c ,,, Perovskite , Spiro-MeTAD ,,,, Au,0.1,nip,FALSE,(BEA); Cs; FA; MA,Pb,Br; I,1.7; 0.83,,,1,Spin-coating,DMF; DMSO,4; 1,Unknown,FALSE,Unknown,Unknown,17.39,,TRUE,ISOS-D-1,Dark,FALSE,Open circuit,25.0; 25.0,Air,35,2400,FALSE,90,4800,,
2018-08-16 00:00:00,SLG , ITO , PTAA ,,, Perovskite , Ti ,,,, Au,0.06,pin,FALSE,MA,Pb,I,3,,1.6,2,Spin-coating >> Spin-coating,DMF >> IPA,1 >> 1,Unknown,FALSE,Unknown,Unknown,,,TRUE,ISOS-D-1I,Dark,FALSE,Open circuit,25.0; 25.0,N2,0,960,FALSE,90,#DIV/0!,,
2020-04-03,SLG , FTO , TiO2-c , TiO2-mp ,, Perovskite , V1209 ,,,, Au,0.16,nip-mp,FALSE,Cs; FA; MA,Pb,Br; I,0.17; 2.83,nan,nan,1,Spin-coating,DMF; DMSO,4; 1,Trifluorotoluene,FALSE,Unknown,Unknown,17.04,16.58,TRUE,ISOS-L-1,Solar simulator,FALSE,MPPT,nan; nan,Unknown,,270,FALSE,90,540,,
2020-04-03,SLG , FTO , TiO2-c , TiO2-mp ,, Perovskite , V1225 ,,,, Au,0.16,nip-mp,FALSE,Cs; FA; MA,Pb,Br; I,0.17; 2.83,nan,nan,1,Spin-coating,DMF; DMSO,4; 1,Trifluorotoluene,FALSE,Unknown,Unknown,17.67,17.39,TRUE,ISOS-L-1,Solar simulator,FALSE,MPPT,nan; nan,Unknown,,270,FALSE,90,540,,
2018-01-19 00:00:00,SLG , FTO , TiO2-c ,,, Perovskite , V885 ,,,, Au,0.16,nip,FALSE,Cs; FA; MA,Pb,Br; I,0.45; 2.55,,,1,Spin-coating,DMF; DMSO,4; 1,Trifluorotoluene,FALSE,Unknown,Unknown,18.92,18.65,TRUE,ISOS-D-2,Dark,FALSE,Open circuit,80.0; 80.0,Air,5,350,FALSE,90,700,,
2018-01-19 00:00:00,SLG , FTO , TiO2-c ,,, Perovskite , V886 ,,,, Au,0.16,nip,FALSE,Cs; FA; MA,Pb,Br; I,0.45; 2.55,,,1,Spin-coating,DMF; DMSO,4; 1,Trifluorotoluene,FALSE,Unknown,Unknown,18.45,18.38,TRUE,ISOS-D-2,Dark,FALSE,Open circuit,80.0; 80.0,Air,5,350,FALSE,90,700,,
2018-01-19 00:00:00,SLG , FTO , TiO2-c ,,, Perovskite , V911 ,,,, Au,0.16,nip,FALSE,Cs; FA; MA,Pb,Br; I,0.45; 2.55,,,1,Spin-coating,DMF; DMSO,4; 1,Trifluorotoluene,FALSE,Unknown,Unknown,18.86,18.59,TRUE,ISOS-D-2,Dark,FALSE,Open circuit,80.0; 80.0,Air,5,350,FALSE,90,700,,
2018-08-07 00:00:00,SLG , FTO , SnO2-c ,,, Perovskite , WO3 , Spiro-MeOTAD ,,, Au,0.09,nip,FALSE,Cs; FA; MA,Pb,Br; I,0.51; 2.49,,,1,Spin-coating,DMF; DMSO,4; 1,Chlorobenzene,FALSE,Unknown,Unknown,21.44,18.9,TRUE,ISOS-D-2I,Dark,FALSE,Open circuit,100.0; 100.0,N2,0,410,FALSE,90,820,,
2018-06-12 00:00:00,SLG , FTO , TiO2-c , TiO2-mp ,, Perovskite , WT3 ,,,, Au,0.15,nip-mp,FALSE,Cs; FA; MA,Pb,Br; I,0.51; 2.49,,,1,Spin-coating,DMF; DMSO,4; 1,Trifluorotoluene,FALSE,Unknown,Unknown,19.44,,TRUE,ISOS-D-1,Dark,FALSE,Open circuit,25.0; 25.0,Air,40,800,FALSE,90,1600,,
2019-02-11 00:00:00,SLG , FTO , TiO2-c , TiO2-mp ,, Perovskite , YN3 ,,,, Au,0.1,nip-mp,FALSE,FA; MA,Pb,Br; I,0.45; 2.55,,,1,Spin-coating,DMF; DMSO,4; 1,Chlorobenzene,FALSE,Unknown,Unknown,18.84,18.55,TRUE,ISOS-D-1,Dark,FALSE,Open circuit,25.0; 25.0,Air,42.5,300,FALSE,90,600,,
2019-03-25 00:00:00,SLG , FTO , TiO2-c , TiO2-mp ,, Perovskite , YT1 ,,,, Au,0.09,nip-mp,FALSE,FA; MA,Pb,Br; I,0.45; 2.55,,1.6,1,Spin-coating,DMF; DMSO,4; 1,Chlorobenzene,FALSE,Unknown,Unknown,17.66,17.19,TRUE,ISOS-L-1,Light,FALSE,Open circuit,25.0; 25.0,Air,35,600,FALSE,90,1200,,
2020-01-31 00:00:00,SLG , ITO , NiO-c ,,, Perovskite , ZnO-np ,,,, Au,0.09,pin,FALSE,Cs,Pb,I,3,(adamantan_1_yl)methanammonium; HI,,1,Spin-coating,DMF,1,Unknown,FALSE,Unknown,Unknown,11.07,,TRUE,ISOS-L-2I,Solar simulator,FALSE,Open circuit,60.0; 60.0,N2,0,3000,FALSE,90,6000,,
2019-03-27 00:00:00,SLG , ITO , TiO2-c , C60 ,, Perovskite ,, Spiro-MeOTAD ,,, Au,1,nip,FALSE,FA; MA,Pb,Br; I,0.45; 2.55,,,1,Spin-coating,DMF; DMSO,4; 1,Chlorobenzene,FALSE,Unknown,Unknown,19.38,19.01,TRUE,ISOS-L-1,White LED,FALSE,Open circuit,25.0; 25.0,Air,45,1000,FALSE,90,2000,,90
2018-01-22 00:00:00,SLG , ITO , PEDOT:PSS ,,, Perovskite , PCBM-60 , AZO-np , SnO2-c ,, Ag,0.1,pin,FALSE,MA,Pb,I,3,,1.6,1,Spin-coating,Unknown,,Unknown,FALSE,Unknown,Unknown,12.6,11.2,TRUE,ISOS-D-1,Dark,FALSE,Open circuit,25.0; 25.0,Air,60,1000,FALSE,90,2000,,90
2018-01-22 00:00:00,SLG , ITO , PEDOT:PSS ,,, Perovskite , PCBM-60 , AZO-np , SnO2-c ,, Ag,0.1,pin,FALSE,MA,Pb,I,3,,1.6,1,Spin-coating,Unknown,,Unknown,FALSE,Unknown,Unknown,12.7,11.2,TRUE,ISOS-D-1,Dark,FALSE,Open circuit,25.0; 25.0,Air,60,1000,FALSE,90,2000,,90
2018-12-28 00:00:00,SLG , ITO , TFB ,,, Perovskite , C60 , B4PyMPM ,,, Ag,0.09,pin,FALSE,MA,Pb,I,3,,1.6,1,Spin-coating,DMF,1,Chlorobenzene,FALSE,Unknown,Unknown,20.2,,TRUE,ISOS-D-1I,Dark,FALSE,Open circuit,25.0; 25.0,Unknown,,720,FALSE,90,1440,,
2018-12-12 00:00:00,SLG , ITO , TAPC ,,, Perovskite , PCBM-60 , BCB ,,, Ag,0.1,pin,FALSE,MA,Pb,I,3,,1.6,1,Spin-coating,DMF; NMP,3; 2,Toluene,FALSE,Unknown,Unknown,18.29,,TRUE,ISOS-D-1,Dark,FALSE,Open circuit,25.0; 25.0,Air,40,200,FALSE,90,400,,
2018-05-28 00:00:00,SLG , ITO , VOx ,CuPc,, Perovskite , C60 , BCP ,,, Ag,0.0706,pin,FALSE,MA,Pb,I,3,,1.6,2,Evaporation >> Spin-coating,none >> IPA,1 >> 1,Unknown,FALSE,Unknown,Unknown,16.85,16.55,TRUE,ISOS-D-1,Dark,FALSE,Open circuit,25.0; 25.0,Air,40,350,FALSE,90,700,,
2016-04-26 00:00:00,SLG , ITO , CuOx ,,, Perovskite , C60 , BCP ,,, Ag,0.1,pin,FALSE,MA,Pb,I,3,,1.6,1,Spin-coating,DMF,1,Chlorobenzene,FALSE,Unknown,Unknown,16.6,16.2,TRUE,ISOS-D-1,Dark,FALSE,Open circuit,25.0; 25.0,Air,,200,FALSE,90,400,,
2019-03-28 00:00:00,SLG , ITO , NiO-c ,,, Perovskite , C60 , BCP ,,, Ag,0.12,pin,FALSE,Cs; FA,Pb,Br; I,0.17; 0.83,,1.6,1,Spin-coating,DMF; DMSO,4; 1,N2,FALSE,Unknown,Unknown,16.2,,TRUE,ISOS-D-1I,Dark,FALSE,Open circuit,25.0; 25.0,N2,0,4000,FALSE,90,8000,,
2019-07-11 00:00:00,SLG , ITO , NiO-c ,,, Perovskite , C60 , BCP ,,, Ag,0.1425,pin,FALSE,Cs; FA; MA,Pb,Br; I,0.15; 0.85,,,1,Spin-coating,DMF; DMSO,4; 1,Chlorobenzene,TRUE,Unknown,Unknown,19.49,,TRUE,ISOS-D-2I,Dark,FALSE,Open circuit,80.0; 80.0,N2,0,200,FALSE,90,400,,
2018-06-21 00:00:00,SLG , ITO , PASQ-IDT ,,, Perovskite , C60 , BCP ,,, Ag,0.06,pin,FALSE,MA,Pb,I,3,,1.6,1,Spin-coating,DMF; DMSO,4; 1,Chlorobenzene,FALSE,Unknown,Unknown,18.29,,TRUE,ISOS-D-1,Dark,FALSE,Open circuit,25.0; 25.0,Air,25,500,FALSE,90,1000,,
2018-06-18 00:00:00,PET , ITO , PEDOT:PSS ,,, Perovskite , C60 , BCP , Ca ,, Al,2.8,pin,TRUE,MA,Pb,I,3,,1.59,1,Spin-coating,DMSO; GBL,1; 1,Chlorobenzene,FALSE,Unknown,Unknown,16,,TRUE,ISOS-D-2,Dark,FALSE,Open circuit,100.0; 100.0,Air,,0.5,TRUE,90,1,,
2019-04-25 00:00:00,PET , ITO , PEDOT:PSS ,,, Perovskite , C60 , BCP ,,, Ag,0.1,pin,FALSE,FA; MA,Pb,I,3,Pb(SCN)2,,1,Spin-coating,DMF; DMSO,4; 1,Ethyl acetate,TRUE,Glass cyclindrical tube,Unknown,,15.04,TRUE,ISOS-D-1,Dark,FALSE,Open circuit,26.0; 26.0,Air,60,6000,FALSE,90,#DIV/0!,,108
2018-11-30 00:00:00,SLG , ITO , PEDOT:PSS ,,, Perovskite , C60 , BCP ,,, Ag,0.09,pin,FALSE,Cs; FA,Sn,I,3,,,1,Spin-coating,DMSO,1,Chlorobenzene,FALSE,Unknown,Unknown,6,6.08,TRUE,ISOS-D-1I,Dark,FALSE,Open circuit,25.0; 25.0,N2,0,2000,FALSE,90,4000,,
2019-09-09 00:00:00,SLG , ITO , PEDOT:PSS ,,, Perovskite , C60 , BCP ,,, Ag,0.09,pin,FALSE,FA,Sn,I,3,SnF2,,1,Spin-coating,DMSO,1,Chlorobenzene,TRUE,SLG,UV-curable epoxy,6.48,6.31,TRUE,ISOS-L-1,Solar simulator,TRUE,MPPT,25.0; 25.0,Air,,100,FALSE,90,200,,
2016-09-07 00:00:00,SLG , ITO , PEDOT:PSS ,,, Perovskite , C60 , BCP ,,, Ag,0.1,pin,FALSE,MA,Pb,I,3,,1.6,1,Spin-coating,DMF; DMSO,4; 6,Toluene,FALSE,Unknown,Unknown,18.03,,TRUE,ISOS-D-1I,Dark,FALSE,Open circuit,25.0; 25.0,N2,0,720,FALSE,90,1440,,
2020-01-17 00:00:00,SLG , ITO , PEDOT:PSS ,,, Perovskite , C60 , BCP ,,, Ag,0.06,pin,FALSE,FA; MA,Pb; Sn,I,3,SnCl2,,1,Spin-coating,DMF; DMSO,4; 1,Diethyl ether,FALSE,Unknown,Unknown,18.34,19.03,TRUE,ISOS-D-1I,Dark,FALSE,Open circuit,25.0; 25.0,Unknown,,500,FALSE,90,1000,,
2019-10-09 00:00:00,SLG , ITO , PEDOT:PSS ,,, Perovskite , C60 , BCP ,,, Ag,0.09,pin,FALSE,FA,Sn,I,3,PPAI,,1,Spin-coating,DMSO,1,Chlorobenzene,FALSE,Unknown,Unknown,9.61,9.44,TRUE,ISOS-D-1I,Dark,FALSE,Open circuit,25.0; 25.0,N2,0,1500,FALSE,90,3000,,
2018-06-07,SLG , ITO , PEDOT:PSS ,,, Perovskite , C60 , BCP ,,, Ag,0.1,pin,FALSE,(1.3-Pr(NH3)2),Pb,I,3,nan,1.62,1,Spin-coating,DMF; DMSO,11; 1,Unknown,FALSE,Unknown,Unknown,5.1,,TRUE,ISOS-D-2,Dark,FALSE,Open circuit,80.0; 80.0,Air,85,30,FALSE,90,60,,
2019-12-14,SLG , ITO , PEDOT:PSS; PEG ,,, Perovskite , C60 , BCP ,,, Ag,0.09,pin,FALSE,FA,Sn,I,3,CDTA; SnF2,1.4,1,Spin-coating,DMSO,1,Chlorobenzene,TRUE,Unknown,Unknown,10.32,10.17,TRUE,ISOS-L-1,Solar simulator,FALSE,Open circuit,nan; nan,Air,30,1000,FALSE,90,2000,,90
2020-01-20 00:00:00,SLG , ITO , PTAA ,,, Perovskite , C60 , BCP ,,, Cu,0.1,pin,FALSE,Cs; FA; MA,Pb,Br; I,0.24; 2.76,OAm,,1,Spin-coating,DMF; DMSO,4; 1,Chlorobenzene,FALSE,Unknown,Unknown,23,,TRUE,ISOS-D-2I,Dark,FALSE,Open circuit,85.0; 85.0,N2,50,1000,FALSE,90,2000,,90
2020-01-20 00:00:00,SLG , ITO , PTAA ,,, Perovskite , C60 , BCP ,,, Cu,0.1,pin,FALSE,Cs; FA; MA,Pb,Br; I,0.24; 2.76,OAm,,1,Spin-coating,DMF; DMSO,4; 1,Chlorobenzene,FALSE,Unknown,Unknown,23,,TRUE,ISOS-L-1I,Solar simulator,TRUE,MPPT,25.0; 25.0,N2,0,1000,FALSE,90,2000,,90
2018-11-26 00:00:00,SLG , ITO , PTAA ,,, Perovskite , C60 , BCP ,,, Ag,0.09,pin,FALSE,MA,Pb,I,3,,1.6,1,Spin-coating,DMF; DMSO,7; 3,Chlorobenzene,FALSE,Unknown,Unknown,15.86,,TRUE,ISOS-D-1,Dark,FALSE,Open circuit,25.0; 25.0,Air,45,400,FALSE,90,800,,
2019-03-09 00:00:00,SLG , ITO , PTAA ,,, Perovskite , C60 , BCP ,,, Cu,0.08,pin,FALSE,MA,Pb,I,3,"1,3-diaminopropane",1.55,1,Doctor blading,DMF,1,Unknown,FALSE,Unknown,Unknown,21.7,,TRUE,ISOS-D-1,Dark,FALSE,Open circuit,25.0; 25.0,Air,50,1000,FALSE,90,2000,,90
2020-01-24,SLG , ITO , PTAA ,,, Perovskite , C60 , BCP ,,, Cu,0.16,pin,FALSE,MA,Pb,I,3,SrI2,1.6,1,Spin-coating,DMF; DMSO,6; 1,Ethyl acetate,FALSE,Unknown,Unknown,17.9,,TRUE,ISOS-L-1I,Solar simulator,TRUE,MPPT,25; 25,N2,,1000,FALSE,90,2000,,20
2020-08-10,SLG , ITO , PTAA ,,, Perovskite , C60 , BCP ,,, Ag,0.04,pin,FALSE,BA; Cs; FA; MA,Pb,I,16,H2O,nan,1,Spin-coating,DMF; DMSO,0.97; 0.03,Unknown,FALSE,Unknown,Unknown,18.04,,TRUE,ISOS-D-1,Dark,FALSE,Open circuit,60; 60,N2,0,500,FALSE,90,1000,,
2020-08-10,SLG , ITO , PTAA ,,, Perovskite , C60 , BCP ,,, Ag,0.04,pin,FALSE,BA; Cs; FA; MA,Pb,I,16,Undoped,nan,1,Spin-coating,DMF; DMSO,0.97; 0.03,Unknown,FALSE,Unknown,Unknown,16.52,,TRUE,ISOS-D-1,Dark,FALSE,Open circuit,60; 60,N2,0,500,FALSE,90,1000,,
2019-02-05 00:00:00,SLG , FTO , NiO-c ,,, Perovskite , C60; PCBM-60 , BCP ,,, Ag,0.1,pin,FALSE,MA,Pb,Br; I,0.3; 2.7,,,1,Spin-coating,DMF; DMSO,4; 1,Toluene,FALSE,Unknown,Unknown,18.05,,TRUE,ISOS-D-1,Dark,FALSE,Open circuit,25.0; 25.0,Air,15,240,FALSE,90,480,,
2019-07-09,SLG , ITO , PEDOT:PSS ,,, Perovskite , F1 , BCP , Mg ,, Ag,0.16,pin,FALSE,MA,Pb,I,3,nan,1.6,1,Spin-coating,DMF; NMP,85; 15,Toluene,FALSE,Unknown,Unknown,11.4,7.7,TRUE,ISOS-D-1,Dark,FALSE,Open circuit,nan; nan,Air,35,800,FALSE,90,1600,,
2019-05-02 00:00:00,SLG , ITO , MoOx , PEDOT:PSS ,, Perovskite , PCBM-60 , BCP ,,, Ag,0.1058,pin,FALSE,BA; Cs; FA; MA,Pb,I,13,,1.59,1,Spin-coating,DMSO; GBL,7; 3,Unknown,TRUE,Unknown,Unknown,,,TRUE,ISOS-L-1,Xenon,FALSE,Open circuit,25.0; 25.0,Air,65,1500,FALSE,90,#DIV/0!,,
2018-04-04 00:00:00,SLG , ITO , WO3-nw, PEDOT:PSS ,, Perovskite , PCBM-60 , BCP ,,, Ag,0.04,pin,FALSE,MA,Pb,I,3,Cl,1.6,1,Spin-coating,DMF,1,Unknown,FALSE,Unknown,Unknown,,,TRUE,ISOS-D-1I,Dark,FALSE,Open circuit,25.0; 25.0,N2,0,840,FALSE,90,#DIV/0!,,
2018-08-06 00:00:00,SLG , FTO , CuCrO2 ,,, Perovskite , PCBM-60 , BCP ,,, Ag,0.06,pin,FALSE,MA,Pb,I,3,,1.6,1,Spin-coating,DMF; DMSO,9; 1,Chlorobenzene,FALSE,Unknown,Unknown,13.1,13.4,TRUE,ISOS-D-1,Dark,FALSE,Open circuit,26.0; 26.0,Air,48,220,FALSE,90,440,,
2019-10-23 00:00:00,SLG , ITO , DMZ ,,, Perovskite , PCBM-60 , BCP ,,, Ag,0.11,pin,FALSE,MA,Pb,I,3,,1.6,1,Spin-coating,DMF; DMSO,4; 1,Chlorobenzene,FALSE,Unknown,Unknown,16.3,,TRUE,ISOS-D-1I,Dark,FALSE,Open circuit,25.0; 25.0,N2,0,1000,FALSE,90,2000,,90
2019-10-23 00:00:00,SLG , ITO , DMZ ,,, Perovskite , PCBM-60 , BCP ,,, Ag,0.11,pin,FALSE,MA,Pb,I,3,,1.6,1,Spin-coating,DMF; DMSO,4; 1,Chlorobenzene,FALSE,Unknown,Unknown,16.3,,TRUE,ISOS-D-1,Dark,FALSE,Open circuit,25.0; 25.0,Air,50,550,FALSE,90,1100,,
2016-09-29 00:00:00,SLG , ITO , NiMgLiO ,,, Perovskite , PCBM-60 , BCP ,,, Ag,0.09,pin,FALSE,MA,Pb,I,3,,1.6,1,Spin-coating,DMSO; GBL,3; 7,Chlorobenzene,FALSE,Unknown,Unknown,17.09,18.1,TRUE,ISOS-D-1,Dark,FALSE,Open circuit,25.0; 25.0,Air,30,720,FALSE,90,1440,,
2017-09-20 00:00:00,SLG , FTO , NiO-c ,,, Perovskite , PCBM-60 , BCP ,,, Ag,0.1,pin,FALSE,MA,Pb,I,3,,1.6,1,Spin-coating,DMF; DMSO,1; 1,Chlorobenzene,FALSE,Unknown,Unknown,17.09,,TRUE,ISOS-D-1,Dark,FALSE,Open circuit,25.0; 25.0,Air,10,600,FALSE,90,1200,,
2019-06-21 00:00:00,SLG , FTO , NiO-c ,,, Perovskite , PCBM-60 , BCP ,,, Ag,0.0625,pin,FALSE,MA,Pb,I,3,,1.6,2,Spin-coating >> Spin-coating,DMF; DMSO >> IPA,7; 3 >> 1,Unknown,FALSE,Unknown,Unknown,19.49,,TRUE,ISOS-D-1,Dark,FALSE,Open circuit,25.0; 25.0,Air,20,720,FALSE,90,1440,,
2019-08-10 00:00:00,SLG , ITO , NiO-c ,,, Perovskite , PCBM-60 , BCP ,,, Ag,0.075,pin,FALSE,FA; MA,Pb,I,3,Cl,,2,Spin-coating >> Spin-coating,DMF >> IPA,1 >> 1,Unknown,FALSE,Unknown,Unknown,19.2,,TRUE,ISOS-L-1I,Light,FALSE,Open circuit,25.0; 25.0,Unknown,,4,FALSE,90,8,,
2018-10-05 00:00:00,SLG , ITO , NiO-np ,,, Perovskite , PCBM-60 , BCP ,,, Ag,0.1,pin,FALSE,(PEA); FA,Sn,I,3,SCN; SnF2,,1,Spin-coating,DMF; DMSO,4; 1,Chlorobenzene,FALSE,Unknown,Unknown,9.41,,TRUE,ISOS-D-1I,Dark,FALSE,Open circuit,25.0; 25.0,N2,0,600,FALSE,90,1200,,
2019-04-23 00:00:00,SLG , ITO , PEDOT:PSS ,,, Perovskite , PCBM-60 , BCP ,,, Ag,0.12,pin,FALSE,MA,Pb,I,3,F-PEAI,1.6,1,Spin-coating,DMF,1,Unknown,FALSE,Unknown,Unknown,14.5,14.3,TRUE,ISOS-D-1,Dark,FALSE,Open circuit,nan; nan,Air,,960,FALSE,90,1920,,
2018-05-15 00:00:00,SLG , ITO , PEDOT:PSS ,,, Perovskite , PCBM-60 , BCP ,,, Ag,0.1,pin,FALSE,MA,Pb,I,3,,1.6,1,Spin-coating,DMF; DMSO,9; 1,Toluene,FALSE,Unknown,Unknown,15.88,,TRUE,ISOS-D-1,Dark,FALSE,Open circuit,25.0; 25.0,Ambient,,288,FALSE,90,576,,
2019-02-01 00:00:00,SLG , ITO , PEDOT:PSS ,,, Perovskite , PCBM-60 , BCP ,,, Ag,0.08,pin,FALSE,(5-AVA); FA,Sn,I,16,NH4Cl; SnF2,,1,Spin-coating,DMF; DMSO,3; 1,Toluene,FALSE,Unknown,Unknown,8.71,,TRUE,ISOS-D-1I,Dark,FALSE,Open circuit,25.0; 25.0,N2,0,400,FALSE,90,800,,
2019-10-30 00:00:00,SLG , ITO , PEDOT:PSS ,,, Perovskite , PCBM-60 , BCP ,,, Ag,0.09408,pin,FALSE,(PEA); BA; MA,Pb,I,13,,,1,Spin-coating,DMF,1,Unknown,FALSE,Unknown,Unknown,14.1,,TRUE,ISOS-D-1I,Dark,FALSE,Open circuit,25.0; 25.0,N2,0,7000,FALSE,90,14000,,
2019-10-23 00:00:00,SLG , ITO , PEDOT:PSS ,,, Perovskite , PCBM-60 , BCP ,,, Ag,0.11,pin,FALSE,MA,Pb,I,3,,1.6,1,Spin-coating,DMF; DMSO,4; 1,Chlorobenzene,FALSE,Unknown,Unknown,11.1,,TRUE,ISOS-D-1I,Dark,FALSE,Open circuit,25.0; 25.0,N2,0,1000,FALSE,90,2000,,90
2018-08-30 00:00:00,SLG , ITO , PEDOT:PSS ,,, Perovskite , PCBM-60 , BCP ,,, Ag,0.1,pin,FALSE,(ThMA); MA,Pb,I,10,Cl,,1,Spin-coating,DMF,1,Toluene,FALSE,Unknown,Unknown,15.42,13.07,TRUE,ISOS-D-1,Dark,FALSE,Open circuit,25.0; 25.0,Air,30,1000,FALSE,90,2000,,90
2018/08/28 00:00:00,SLG , ITO , PEDOT:PSS ,,, Perovskite , PCBM-60 , BCP ,,, Ag,0.06,pin,FALSE,BA; MA,Pb,I,10,Unknown,1.96,1,Spin-coating,Dimethylacetamide; NMP,4; 1,Unknown,FALSE,Unknown,Unknown,7.99,7.31,TRUE,ISOS-D-1I,Dark,FALSE,Open circuit,25.0; 25.0,N2,0,1080,FALSE,90,2160,,90
2020-06-05,SLG , ITO , PEDOT:PSS ,,, Perovskite , PCBM-60 , BCP ,,, Ag,0.1,pin,FALSE,(ThFA); MA,Pb,I,7,nan,1.6,1,Spin-coating,DMSO,1,IPA,FALSE,Unknown,Unknown,16.72,16.46,TRUE,ISOS-D-1,Dark,FALSE,Open circuit,nan; nan,Unknown,,3000,FALSE,90,6000,,
2020-06-01,SLG , ITO , PEDOT:PSS ,,, Perovskite , PCBM-60 , BCP ,,, Ag,0.1,pin,FALSE,(ThMA); MA,Pb,I,16,Undoped,nan,1,Spin-coating,DMF,1,Unknown,FALSE,Unknown,Unknown,,,TRUE,ISOS-D-1I,Dark,FALSE,Open circuit,25; 25,N2,,1700,FALSE,90,#DIV/0!,,
2020-06-01,SLG , ITO , PEDOT:PSS ,,, Perovskite , PCBM-60 , BCP ,,, Ag,0.1,pin,FALSE,(ThMA); MA,Pb,I,16,Undoped,nan,1,Spin-coating,DMF,1,Unknown,FALSE,Unknown,Unknown,,,TRUE,ISOS-L-1I,White LED,FALSE,Open circuit,25; 25,N2,,650,FALSE,90,#DIV/0!,,
2019-04-26,SLG , ITO , PEDOT:PSS ,,, Perovskite , PCBM-60 , BCP ,,, Ag,,pin,FALSE,MA,Pb,I,3,nan,nan,1,Spin-coating,DMSO; GBL,3; 7,Toluene,FALSE,Unknown,Unknown,16.2,,TRUE,ISOS-D-1,Indoor light,FALSE,Open circuit,nan; nan,Air,30,1056,TRUE,90,2112,,90
2018-04-12 00:00:00,SLG , FTO , PEDOT:PSS ,,, Perovskite , PCBM-60 , BCP ,,, Ag,0.16,pin,FALSE,FA,Sn,I,3,,,1,Spin-coating,DMF; DMSO,1; 10,Chlorobenzene,FALSE,Unknown,Unknown,5.03,5.12,TRUE,ISOS-D-1,Dark,FALSE,Open circuit,25.0; 25.0,Ambient,,4,FALSE,90,8,,
2019-12-23 00:00:00,SLG , ITO , PTAA ,,, Perovskite , PCBM-60 , BCP ,,, Ag,0.1,pin,FALSE,(BDA); MA,Pb,I,16,NH4SCN,,1,Spin-coating,DMF,1,Unknown,FALSE,Unknown,Unknown,12.76,14.53,TRUE,ISOS-L-1I,Light,FALSE,MPPT,25.0; 25.0,Unknown,,1,FALSE,90,2,,
2019-11-27,SLG , ITO , PTAA ,,, Perovskite , PCBM-60 , BCP ,,, Ag,0.04,pin,FALSE,MA,Pb,I,3,Undoped,nan,1,Spin-coating,Unknown,1,Unknown,FALSE,Unknown,Unknown,13.58,,TRUE,ISOS-D-1,Dark,FALSE,Open circuit,25; 25,N2,,450,FALSE,90,900,,
2017-08-25 00:00:00,SLG , ITO , rGO ,,, Perovskite , PCBM-60 , BCP ,,, Ag,1.02,pin,FALSE,MA,Pb,I,3,,1.6,1,Spin-coating,DMF; DMSO,5; 1,Chlorobenzene,TRUE,Cavity glass,UV-curable epoxy,15.4,14.9,TRUE,ISOS-L-1I,Solar simulator,FALSE,Short circuit,25.0; 25.0,Unknown,,500,FALSE,90,1000,,
2017-08-25 00:00:00,SLG , ITO , rGO , PTAA ,, Perovskite , PCBM-60 , BCP ,,, Ag,1.02,pin,FALSE,MA,Pb,I,3,,1.6,1,Spin-coating,DMF; DMSO,5; 1,Chlorobenzene,TRUE,Cavity glass,UV-curable epoxy,17.2,16.9,TRUE,ISOS-L-1I,Solar simulator,FALSE,Short circuit,25.0; 25.0,Unknown,,500,FALSE,90,1000,,
2019-06-05,SLG , ITO , Graphene oxide ,,, Perovskite , PCBM-60 , BCP ,,, Ag,0.0225,pin,FALSE,MA,Pb,I,3,Undoped,1.53,1,Spin-coating,DMF,1,Chlorobenzene,FALSE,Unknown,Unknown,16.2,,TRUE,ISOS-D-1,Dark,FALSE,Open circuit,nan; nan,Air,28,1200,FALSE,90,2400,,
2019-06-05,SLG , ITO , Graphene oxide ,,, Perovskite , PCBM-60 , BCP ,,, Ag,0.0225,pin,FALSE,MA,Pb,I,3,Undoped,1.53,1,Spin-coating,DMF,1,Chlorobenzene,FALSE,Unknown,Unknown,14.9,,TRUE,ISOS-D-1,Dark,FALSE,Open circuit,nan; nan,Air,28,1200,FALSE,90,2400,,
2016-09-26 00:00:00,SLG , ITO , NiO-c ,,, Perovskite , PCBM-60 , bis-C60 ,,, Ag,0.0314,pin,FALSE,(PEA); FA,Pb,I,3,,,2,Spin-coating >> Spin-coating,DMF >> DMSO >> IPA,1 >> nan; nan,Unknown,FALSE,Unknown,Unknown,17.71,17.19,TRUE,ISOS-D-1,Dark,FALSE,Open circuit,25.0; 25.0,Air,40,384,FALSE,90,768,,
2019-01-02 00:00:00,SLG , ITO , PEDOT:PSS ,,, Perovskite , PCBM-60 , bis-C60 ,,, Ag,0.059,pin,FALSE,MA,Pb; Sn,I,3,,,1,Spin-coating,DMF; DMSO,4; 1,Chlorobenzene,FALSE,Unknown,Unknown,15.85,,TRUE,ISOS-D-1,Dark,FALSE,Open circuit,25.0; 25.0,Air,55,1000,FALSE,90,2000,,90
2019-01-02 00:00:00,SLG , ITO , PEDOT:PSS ,,, Perovskite , PCBM-60 , bis-C60 ,,, Ag,0.059,pin,FALSE,FA; MA,Pb; Sn,Br; I,0.45; 2.55,,,1,Spin-coating,DMF; DMSO,4; 1,Chlorobenzene,FALSE,Unknown,Unknown,18.21,,TRUE,ISOS-D-2,Dark,FALSE,Open circuit,80.0; 80.0,Air,55,100,FALSE,90,200,,
2016-12-29 00:00:00,SLG , ITO , PEDOT:PSS , Rubrene ,, Perovskite , PCBM-60 , Bphen ,,, Ag,0.0725,pin,FALSE,MA,Pb,I,3,Cl,1.6,1,Spin-coating,DMF,1,Unknown,FALSE,Unknown,Unknown,14.86,15.27,TRUE,ISOS-D-1I,Dark,FALSE,Open circuit,25.0; 25.0,Unknown,,200,FALSE,90,400,,
2019-12-25 00:00:00,SLG , ITO , NiO-c ,,, Perovskite , CdZnSeS-QDs , C60 , BCP ,, Cu,0.1,pin,FALSE,Cs; FA; MA,Pb,Br; I,0.51; 2.49,,,1,Spin-coating,Unknown,,Antisolvent,FALSE,Unknown,Unknown,21.63,21.56,TRUE,ISOS-L-2,Solar simulator,FALSE,MPPT,25.0; 25.0,Air,75,70,FALSE,90,140,,
2017-05-03 00:00:00,SLG , ITO , PTAA ,,, Perovskite , ICBA , C60 , BCP ,, Cu,0.075,pin,FALSE,Cs; FA; MA,Pb,Br; I,1.2; 2.6,,1.71,1,Spin-coating,DMF; DMSO,4; 1,Toluene,FALSE,Unknown,Unknown,14.6,,TRUE,ISOS-D-1I,Dark,FALSE,Open circuit,25.0; 25.0,N2,0,720,FALSE,90,1440,,
2018-06-08 00:00:00,SLG , ITO , Spiro-TTB ,,, Perovskite , LiF , C60 , SnO2-c , IZO , Ag,0.25,pin,FALSE,Cs; FA,Pb,Br; I,1; 1,,,2,Evaporation >> Spin-coating,none >> Ethanol,1 >> 1,Unknown,TRUE,SLG,,,,TRUE,ISOS-L-2,Xenon,FALSE,Open circuit,85.0; 85.0,Air,85,1000,FALSE,90,#DIV/0!,,90
