Repository: Bashayer199/data

File: data.csv (part 37 of 48)
2018-08-13,SLG , ITO , NiO , BrBA ,, Perovskite , PCBM-60 , C60 ,,, Ag,0.1,pin,FALSE,MA,Pb,I,3,nan,1.6,1,Doctor blading,DMF,1,Unknown,FALSE,Unknown,Unknown,11.1,,TRUE,ISOS-D-1,Dark,FALSE,Open circuit,nan; nan,Ambient,,360,FALSE,90,720,,
2018-09-12 00:00:00,SLG , ITO , P3CT-N ,,, Perovskite , PCBM-60 , C60 , BCP ,, Cu,0.1,pin,FALSE,MA,Pb,I,3,TMTA,1.6,1,Spin-coating,DMF; DMSO,4; 1,Chlorobenzene,FALSE,Unknown,Unknown,18.43,,TRUE,ISOS-D-1,Dark,FALSE,Open circuit,25.0; 25.0,Air,55,1000,FALSE,90,2000,,90
2019-01-09 00:00:00,SLG , FTO , PEDOT:PSS ,,, Perovskite , PCBM-60 , C60 , BCP ,, Ag ,0.1,pin,FALSE,FA; MA,Ge; Sn,I,3,,,1,Spin-coating,DMF; DMSO,8; 1,Toluene,FALSE,Unknown,Unknown,7.9,,TRUE,ISOS-L-1,Light,FALSE,Open circuit,25.0; 25.0,Air,,10,FALSE,90,20,,
2018-08-11 00:00:00,SLG , ITO , PEDOT:PSS ,,, Perovskite , PCBM-60 , C60 , BCP ,, Ag,0.0314,pin,FALSE,Cs; FA; MA,Pb; Sn,Br; I,0.5; 2.5,,1.31,1,Spin-coating,DMSO; GBL,3; 7,Toluene,FALSE,Unknown,Unknown,,13.52,TRUE,ISOS-D-1,Dark,FALSE,Open circuit,25.0; 25.0,Air,35,120,FALSE,90,#DIV/0!,,
2016-07-19 00:00:00,SLG , FTO ,,,, Perovskite , PCBM-60 , C60 , BCP ,, Au ,0.075,pin,FALSE,MA,Pb,I,3,,1.6,1,Spin-coating,DMF; DMSO,4; 1,Toluene,FALSE,Unknown,Unknown,16.5,,TRUE,ISOS-D-1I,Dark,FALSE,Open circuit,25.0; 25.0,N2,0,720,FALSE,90,1440,,
2019-03-08 00:00:00,SLG , ITO , PTAA ,,, Perovskite , PCBM-60 , C60 , BCP ,, Ag,0.1,pin,FALSE,(PEA); Cs; FA,Pb,I,181,,,1,Spin-coating,DMF; NMP,6; 1,Diethyl ether,FALSE,Unknown,Unknown,20.2,,TRUE,ISOS-L-1,Light,FALSE,Open circuit,20.0; 20.0,Air,40,5,FALSE,90,10,,
2017-05-15 00:00:00,SLG , ITO , PTAA ,,, Perovskite , PCBM-60 , C60 , BCP ,, Cu,0.08,nip,FALSE,FA; MA,Pb,Br; I,0.1; 2.9,,,2,Spin-coating >> Spin-coating,DMF >> IPA,1 >> 1,Unknown,FALSE,Unknown,Unknown,18.8,,TRUE,ISOS-L-1I,Xenon,FALSE,Open circuit,26.0; 26.0,N2,0,120,FALSE,90,240,,
2018-01-10 00:00:00,SLG , ITO , PTAA ,,, Perovskite , PCBM-60 , C60 , BCP ,, Cu,0.1,pin,FALSE,MA,Pb,I,3,,1.6,2,Spin-coating >> Spin-coating,DMF >> IPA,1 >> 1,Unknown,FALSE,Unknown,Unknown,20.4,,TRUE,ISOS-D-1,Dark,FALSE,Open circuit,25.0; 25.0,Air,50,336,FALSE,90,672,,
2017-09-13 00:00:00,SLG , ITO , PEDOT:PSS ,,, Perovskite , PCBM-70 , C60 , BCP ,, Al,0.1,pin,FALSE,Cs,Sb,I,9,,2.3,1,Spin-coating,DMF; DMSO,1; 3,Unknown,FALSE,Unknown,Unknown,0.67,,TRUE,ISOS-D-1I,Dark,FALSE,Open circuit,25.0; 25.0,N2,0,720,FALSE,90,1440,,
2015-08-06 00:00:00,SLG , ITO , PEDOT:PSS ,,, Perovskite , PCBM-60 , Ca ,,, Al,0.1,pin,FALSE,MA,Pb,I,3,,1.6,1,Spin-coating,DMSO; GBL; NMP,2.85; 6.65; 0.5,Toluene,FALSE,Unknown,Unknown,,,TRUE,ISOS-D-1I,Dark,FALSE,Open circuit,25.0; 25.0,N2,0,480,FALSE,90,#DIV/0!,,
2016-05-25 00:00:00,SLG , ITO , PEDOT:PSS ,,, Perovskite , PCBM-60 , Ca ,,, Al,0.035,pin,FALSE,MA,Pb,I,3,H2O,1.6,2,Spin-coating >> Spin-coating,DMF >> IPA,1 >> 1,Unknown,FALSE,Unknown,Unknown,7.9,,TRUE,ISOS-D-1I,Dark,FALSE,Open circuit,25.0; 25.0,Ar,0,480,FALSE,90,960,,
2015-07-27 00:00:00,SLG , ITO , PEDOT:PSS ,,, Perovskite , PCBM-70 , Ca ,,, Al,0.1,pin,FALSE,MA,Pb,I,3,H2O,1.6,2,Spin-coating >> Spin-coating,DMF >> IPA,1 >> 1,Unknown,FALSE,Unknown,Unknown,18.04,,TRUE,ISOS-D-1I,Dark,FALSE,Open circuit,25.0; 25.0,Unknown,,960,FALSE,90,1920,,
2018-08-31 00:00:00,SLG , FTO , TiO2-c , TiO2-mp ,, Perovskite , BDT0FMeDPA ,,,, Carbon,0.09,nip-mp-carbon,FALSE,FA; MA,Pb,Br; I,0.45; 2.55,,,1,Spin-coating,DMF; DMSO,4; 1,Chlorobenzene,FALSE,Unknown,Unknown,14.5,,TRUE,ISOS-D-1,Dark,FALSE,Open circuit,25.0; 25.0,Air,34,720,FALSE,90,1440,,
2017-09-05 00:00:00,SLG , FTO , TiO2-c , TiO2-mp , Al2O3-mp , Perovskite ,,,,, Carbon,0.09,nip-mp-carbon,FALSE,MA,Sn,Br; Cl; I,1.8; 0.2; 1,SnF2,1.87,1,Drop-infiltration,DMF,1,Unknown,TRUE,"UV-glue (ThreeBond, 3052)",Unknown,3.11,,TRUE,ISOS-D-1I,Dark,FALSE,Open circuit,25.0; 25.0,Unknown,,2200,FALSE,90,4400,,95
2017-02-07 00:00:00,SLG , FTO , TiO2-c , TiO2-mp , Al2O3-mp , Perovskite ,,,,, Carbon,0.16,nip-mp-carbon,FALSE,MA,Pb,I,3,SrCl2,1.59,1,Drop-infiltration,DMF,1,Unknown,FALSE,Unknown,Unknown,15.9,15.9,TRUE,ISOS-L-1,White LED,FALSE,Open circuit,27.5; 27.5,Air,42.5,1000,FALSE,90,2000,,90
2018-09-03 00:00:00,SLG , FTO , C60 ,,, Perovskite ,,,,, Carbon,0.1,nip,FALSE,MA,Pb,I,3,,1.6,1,Spin-coating,DMF; DMSO,9; 1,Diethyl ether,FALSE,Unknown,Unknown,15.38,15.13,TRUE,ISOS-L-1,Light,TRUE,MPPT,25.0; 25.0,Air,50,180,FALSE,90,360,,
2019-04-30 00:00:00,SLG , ITO , SnO2-np ,,, Perovskite ,,,,, Carbon,0.04,nip,FALSE,Cs,Pb,Br; I,1; 2,Pb(SCN)2,,1,Spin-coating,DMSO,1,Chlorobenzene,FALSE,Unknown,Unknown,,,TRUE,ISOS-D-1I,Dark,FALSE,Open circuit,25.0; 25.0,N2,0,100,FALSE,90,#DIV/0!,,
2019-04-30 00:00:00,SLG , ITO , SnO2-np ,,, Perovskite ,,,,, Carbon,0.04,nip,FALSE,Cs,Pb,Br; I,1; 2,Pb(SCN)2,,1,Spin-coating,DMSO,1,Chlorobenzene,FALSE,Unknown,Unknown,,,TRUE,ISOS-D-2I,Dark,FALSE,Open circuit,85.0; 85.0,N2,0,300,FALSE,90,#DIV/0!,,
2019-11-26,SLG , ITO , SnO2-np ,,, Perovskite ,,,,, Carbon,,nip,FALSE,Cs; FA,Pb,Br; I,0.3; 2.7,EDACl2,1.56,1,Spin-coating,DMSO,1,Chlorobenzene,FALSE,Unknown,Unknown,15.38,15.56,TRUE,ISOS-D-1,Dark,FALSE,Open circuit,nan; nan,Unknown,,240,FALSE,90,480,,80
2018-12-17 00:00:00,SLG , FTO , TiO2-c ,,, Perovskite ,,,,, Carbon,0.1,nip,FALSE,MA,Pb,I,3,Cl,1.6,2,Spin-coating >> CBD,DMF >> IPA,1 >> 1,Unknown,FALSE,Unknown,Unknown,12.75,,TRUE,ISOS-D-2,Dark,FALSE,Open circuit,80.0; 80.0,Air,45,72,FALSE,90,144,,
2018-09-16 00:00:00,SLG , FTO , TiO2-c ,,, Perovskite ,,,,, Carbon,0.09,nip,FALSE,Cs,Pb,Br; I,2; 1,,,1,Spin-coating,DMSO,1,Methanol,FALSE,Unknown,Unknown,8.12,,TRUE,ISOS-D-1,Dark,FALSE,Open circuit,25.0; 25.0,Air,45,1440,FALSE,90,2880,,90
2018-02-27 00:00:00,SLG , FTO , TiO2-c ,,, Perovskite ,,,,, Carbon,0.09,nip,FALSE,Cs,Pb,Br,3,,,2,Spin-coating,DMF >> Methanol,1 >> 1,Unknown,FALSE,Unknown,Unknown,5.86,,TRUE,ISOS-D-1,Dark,FALSE,Open circuit,25.0; 25.0,Air,50,240,TRUE,90,480,,
2019-05-07 00:00:00,SLG , FTO , TiO2-c ,,, Perovskite ,,,,, Carbon,0.1,nip,FALSE,MA,Pb,I,3,,1.6,2,Spray-coating >> Spray-coating,DMF >> IPA,1 >> 1,Unknown,FALSE,Unknown,Unknown,9.58,,TRUE,ISOS-D-1I,Dark,FALSE,Open circuit,25.0; 25.0,Ar,0,528,FALSE,90,1056,,
2014-09-24 00:00:00,SLG , FTO , TiO2-c ,,, Perovskite ,,,,, Carbon,0.15,nip,FALSE,MA,Pb,I,3,,1.57,2,Spin-coating >> CBD,DMF >> IPA,1 >> 1,Unknown,FALSE,Unknown,Unknown,11.6,,TRUE,ISOS-D-1,Dark,FALSE,Open circuit,25.0; 25.0,Air,30,288,FALSE,90,576,,
2019-10-22 00:00:00,SLG , FTO , ZnO,,, Perovskite ,,,,, Carbon,0.09,nip,FALSE,Cs,Pb,Br; I,2; 1,,1.88,1,Spin-coating,DMSO,1,IPA,FALSE,Unknown,Unknown,7.6,,TRUE,ISOS-L-1,Light,FALSE,Open circuit,25.0; 25.0,Air,10,624,FALSE,90,1248,,
2019-09-17 00:00:00,SLG , FTO , TiO2-c , TiO2-mp ,, Perovskite ,,,,, Carbon,5.2,nip-mp-carbon,TRUE,MA,Pb,I,3,,1.6,1,Spin-coating,DMF; DMSO,1; 4,Ethyl acetate; Toluene,FALSE,Unknown,Unknown,10.2,9.1,TRUE,ISOS-D-1,Dark,FALSE,Open circuit,25.0; 25.0,Air,40,500,FALSE,90,1000,,
2019-08-14 00:00:00,SLG , FTO , TiO2-c , TiO2-mp ,, Perovskite ,,,,, Carbon,0.1,nip-mp-carbon,FALSE,Cs,Pb,Br,3,,2.3,2,Spin-coating >> Spin-coating,DMF >> Methanol,1 >> 1,Unknown,FALSE,Unknown,Unknown,6.85,,TRUE,ISOS-D-1,Dark,FALSE,Open circuit,25.0; 25.0,Air,10,24000,FALSE,90,48000,,
2019-08-14 00:00:00,SLG , FTO , TiO2-c , TiO2-mp ,, Perovskite ,,,,, Carbon,0.1,nip-mp-carbon,FALSE,Cs,Pb,Br,3,SnBr2,2.3,2,Spin-coating >> Spin-coating,DMF >> Methanol,1 >> 1,Unknown,FALSE,Unknown,Unknown,8.63,,TRUE,ISOS-D-1,Dark,FALSE,Open circuit,25.0; 25.0,Air,10,24000,FALSE,90,48000,,
2018-07-09 00:00:00,SLG , FTO , TiO2-c , TiO2-mp ,, Perovskite ,,,,, Carbon,0.0625,nip-mp-carbon,FALSE,Cs,Pb,I,3,,1.68,1,Spin-coating,DMF,1,Unknown,FALSE,Unknown,Unknown,9.3,7.36,TRUE,ISOS-D-1,Dark,FALSE,Open circuit,25.0; 25.0,Air,15,3200,FALSE,90,6400,,
2018-03-03 00:00:00,SLG , FTO , TiO2-c , TiO2-mp ,, Perovskite ,,,,, Carbon,0.12,nip-mp-carbon,FALSE,Cs,Pb,Br,3,HI,,2,Spin-coating >> Gas reaction,DMF >> none,1 >> 1,Unknown,FALSE,Unknown,Unknown,3.5,,TRUE,ISOS-D-1,Dark,FALSE,Open circuit,25.0; 25.0,Air,,504,FALSE,90,1008,,
2018-11-29 00:00:00,SLG , FTO , TiO2-c , TiO2-mp ,, Perovskite ,,,,, Carbon,0.1,nip-mp-carbon,FALSE,Cs; FA; MA,Pb,I,3,Pb(SCN)2,,1,Spin-coating,DMF; DMSO,4; 1,Chlorobenzene,FALSE,Unknown,Unknown,15.03,13.43,TRUE,ISOS-D-2,Dark,FALSE,Open circuit,80.0; 80.0,Air,50,100,FALSE,90,200,,
2020-01-13,SLG , FTO , TiO2-c , TiO2-mp ,, Perovskite ,,,,, Carbon,0.09,nip-mp-carbon,FALSE,Cs,La; Pb,Br; I,1; 2,nan,1.919,1,Spin-coating,DMF; DMSO,7; 3,Unknown,FALSE,Unknown,Unknown,5.43,,TRUE,ISOS-L-1,,FALSE,Open circuit,nan; nan,Unknown,15,400,FALSE,90,800,,
2017-09-24,SLG , FTO , TiO2-c , TiO2-mp ,, Perovskite ,,,,, Carbon,0.1,nip-mp-carbon,FALSE,MA,Pb,I,3,nan,1.6,1,Spin-coating,DMF,1,Vacuum,FALSE,Unknown,Unknown,10.6,,TRUE,ISOS-L-1,,FALSE,Open circuit,25.0; 25.0,Ambient,,720,FALSE,90,1440,,
2019-01-30 00:00:00,SLG , FTO , SnO2-c , ZrO2-mp , TiO2-mp , Perovskite ,,,,, Carbon,0.07,nip-mp-carbon,FALSE,MA,Pb,I,3,5-AVAI,1.6,1,Drop-infiltration,GBL,1,Unknown,FALSE,Unknown,Unknown,13.47,13.28,TRUE,ISOS-D-1,Dark,FALSE,Open circuit,25.0; 25.0,Ambient,,1200,FALSE,90,2400,,
2018-08-01 00:00:00,SLG , FTO , TiO2-c , ZrO2-mp , TiO2-mp , Perovskite ,,,,, Carbon,0.09,nip-mp-carbon,FALSE,Cs,Bi,I,10,,1.76,1,Spin-coating,DMF,1,Unknown,FALSE,Unknown,Unknown,1.51,1.47,TRUE,ISOS-D-1,Dark,FALSE,Open circuit,20.0; 20.0,Air,,720,TRUE,90,1440,,
2018-08-01 00:00:00,SLG , FTO , TiO2-c , ZrO2-mp , TiO2-mp , Perovskite ,,,,, Carbon,0.09,nip-mp-carbon,FALSE,MA,Bi,I,10,,1.78,1,Spin-coating,DMF,1,Unknown,FALSE,Unknown,Unknown,0.67,0.65,TRUE,ISOS-D-1,Dark,FALSE,Open circuit,20.0; 20.0,Air,,720,TRUE,90,1440,,
2018-08-01 00:00:00,SLG , FTO , TiO2-c , ZrO2-mp , TiO2-mp , Perovskite ,,,,, Carbon,0.09,nip-mp-carbon,FALSE,FA,Bi,I,10,,1.81,1,Spin-coating,DMF,1,Unknown,FALSE,Unknown,Unknown,0.87,0.85,TRUE,ISOS-D-1,Dark,FALSE,Open circuit,20.0; 20.0,Air,,720,TRUE,90,1440,,
2017-12-28 00:00:00,SLG , FTO , TiO2-c , ZrO2-mp , TiO2-mp , Perovskite ,,,,, Carbon,0.15,nip-mp-carbon,FALSE,MA,Pb,I,3,,1.59,1,Drop-infiltration,DMF,1,Unknown,FALSE,Unknown,Unknown,4.49,,TRUE,ISOS-D-1,Dark,FALSE,Open circuit,25.0; 25.0,Air,15,803,TRUE,90,1606,,
2019-04-16 00:00:00,SLG , FTO , TiO2-c , ZrO2-mp , TiO2-mp , Perovskite ,,,,, Carbon,0.1475,nip-mp-carbon,FALSE,Cs; FA,Pb,Br; I,0.1; 2.9,,,2,Drop-infiltration >> CBD,DMF >> IPA,1 >> 1,Unknown,TRUE,Unknown,Unknown,,,TRUE,ISOS-D-2,Dark,FALSE,Open circuit,85.0; 85.0,Air,20,500,FALSE,90,#DIV/0!,,
2019-03-06 00:00:00,SLG , FTO , TiO2-c , ZrO2-mp , TiO2-mp , Perovskite ,,,,, Carbon,0.16,nip-mp-carbon,FALSE,MA,Pb,I,3,5-AVAI; CuSCN,1.6,1,Drop-infiltration,GBL,1,Unknown,TRUE,SLG,Surlyn,,,TRUE,ISOS-L-1I,Light,FALSE,Open circuit,25.0; 25.0,Unknown,,1000,FALSE,90,#DIV/0!,,90
2019-03-06 00:00:00,SLG , FTO , TiO2-c , ZrO2-mp , TiO2-mp , Perovskite ,,,,, Carbon,0.16,nip-mp-carbon,FALSE,MA,Pb,I,3,5-AVAI,1.6,1,Drop-infiltration,GBL,1,Unknown,TRUE,SLG,Surlyn,,,TRUE,ISOS-L-1I,Light,FALSE,Open circuit,25.0; 25.0,Unknown,,1000,FALSE,90,#DIV/0!,,90
2020-01-10 00:00:00,SLG , FTO , TiO2-c , ZrO2-mp , TiO2-mp , Perovskite ,,,,, Carbon,0.15,nip-mp-carbon,FALSE,Cs; MA,Pb,I,3,Cl,,1,Spin-coating,DMF; DMSO,4; 1,Unknown,FALSE,Unknown,Unknown,,10.57,TRUE,ISOS-D-1,Dark,FALSE,Open circuit,25.0; 25.0,Air,50,1000,FALSE,90,#DIV/0!,,90
2020-08-15,SLG , FTO , TiO2-c , ZrO2-mp , TiO2-mp , Perovskite ,,,,, Carbon,0.07,nip-mp-carbon,FALSE,MA,Pb,I,3,5-AVAI,nan,1,Drop-infiltration,GBL,nan,Unknown,FALSE,Unknown,Unknown,13.2,12.6,TRUE,ISOS-L-1,Solar simulator,FALSE,Open circuit,nan; nan,Air,35,250,FALSE,90,500,,
2017-02-15 00:00:00,SLG , FTO , TiO2-c , TiO2-mp ,, Perovskite , CuPc_OTPAtBu ,,,, Carbon,0.09,nip-mp,FALSE,FA; MA,Pb,Br; I,0.45; 2.55,,1.6,1,Spin-coating,DMF; DMSO,4; 1,Chlorobenzene,FALSE,Unknown,Unknown,15,,TRUE,ISOS-D-1,Dark,FALSE,Open circuit,25.0; 25.0,Air,30,700,FALSE,90,1400,,
2017-08-07 00:00:00,SLG , FTO , TiO2-c , TiO2-mp ,, Perovskite , CuPs-TIPS ,,,, Carbon,0.09,nip-mp,FALSE,FA; MA,Pb,Br; I,0.45; 2.55,,,1,Spin-coating,DMF; DMSO,4; 1,Chlorobenzene,FALSE,Unknown,Unknown,14,,TRUE,ISOS-D-1,Dark,FALSE,Open circuit,25.0; 25.0,Air,35,720,FALSE,90,1440,,
2019-05-24,SLG , FTO , TiO2-c , TiO2-mp ,, Perovskite , P3HT ,,,, Carbon,0.1,nip-mp,FALSE,Cs,Pb,Br,3,nan,2.3,2,Spin-coating >> CBD,DMF >> Methanol,1 >> 1,Unknown,FALSE,Unknown,Unknown,6.49,,TRUE,ISOS-D-1,Dark,FALSE,Open circuit,25.0; 25.0,Ambient,,1000,FALSE,90,2000,,90
2018-04-03 00:00:00,SLG , FTO , C60 ,,, Perovskite ,,,,, Carbon,0.1,nip,FALSE,MA,Pb,I,3,,1.6,1,Spin-coating,DMF; DMSO,1000; 71,Diethyl ether,FALSE,Unknown,Unknown,15.38,15.13,TRUE,ISOS-D-1,Dark,FALSE,Open circuit,25.0; 25.0,Air,50,480,FALSE,90,960,,
2019-01-14 00:00:00,SLG , FTO , TiO2-c , TiO2-mp ,, Perovskite ,,,,, Carbon,0.3,nip-mp-carbon,FALSE,Cs; FA; MA,Pb,Br; I,0.51; 2.49,,,1,Spin-coating,DMF; DMSO,4; 1,Chlorobenzene,FALSE,Unknown,Unknown,10.87,,TRUE,ISOS-D-1,Dark,FALSE,Open circuit,25.0; 25.0,Air,30,120,FALSE,90,240,,
2018-01-19 00:00:00,PET , Graphene , TiO2-c , PCBM-60 ,, Perovskite , Spiro-MeOTAD ,,,, Carbon-nt,0.15,nip,FALSE,MA,Pb,I,3,,1.6,1,Spin-coating,DMF; DMSO,7; 3,Ethyl acetate,FALSE,Unknown,Unknown,11.9,11.1,TRUE,ISOS-D-1,Dark,FALSE,Open circuit,25.0; 25.0,Air,70,1200,FALSE,90,2400,,
2018-08-20 00:00:00,SLG , FTO , NiO-c ,,, Perovskite , PCBM-60 , Carbon-nt; PEI ,,, Ag,0.06,pin,FALSE,MA,Pb,I,3,,1.6,1,Spin-coating,DMF,1,Chlorobenzene,FALSE,Unknown,Unknown,10.8,,TRUE,ISOS-D-2,Dark,FALSE,Open circuit,60.0; 60.0,Air,35,550,FALSE,90,1100,,
2018-04-06 00:00:00,SLG , FTO , NiO-c ,,, Perovskite , PCBM-60 , CeOx ,,, Ag,0.06,pin,FALSE,MA,Pb,I,3,,1.6,1,Spin-coating,DMF; DMSO,9; 1,Diisopropyl ether,FALSE,Unknown,Unknown,14.85,,TRUE,ISOS-L-1I,Light,FALSE,Open circuit,25.0; 25.0,Unknown,,16.6,FALSE,90,33.2,,
2017/09/08 00:00:00,PEN , ITO , NiO-c ,,, Perovskite , CSCNT@Al2O3-c ,,,,Carbon-nt,0.1,pin,FALSE,MA,Pb,I,3,Unknown,1.6,1,Spin-coating,DMF; DMSO,7; 3,Unknown,FALSE,Unknown,Unknown,,,TRUE,ISOS-D-2I,Dark,FALSE,Open circuit,80.0; 80.0,N2,0,520,FALSE,90,#DIV/0!,,
2017/09/08 00:00:00,PEN , ITO , NiO-c ,,, Perovskite , CSCNT@Al2O3-c ,,,,Carbon-nt,0.1,pin,FALSE,MA,Pb,I,3,Unknown,1.6,1,Spin-coating,DMF; DMSO,7; 3,Unknown,FALSE,Unknown,Unknown,,,TRUE,ISOS-L-1I,Xenon,FALSE,Open circuit,25.0; 25.0,N2,0,570,FALSE,90,#DIV/0!,,
2018-07-16 00:00:00,SLG , ITO , C60 ,,, Perovskite , Spiro-MeOTAD ,,,, Cu,0.16,nip,FALSE,MA,Pb,I,3,,1.6,2,Evaporation >> Spin-coating,none >> 2-methoxyethanol; Ethanol,1 >> 24; 1000,Unknown,TRUE,Unknown,Unknown,13.05,13,TRUE,ISOS-D-1I,Dark,FALSE,Open circuit,25.0; 25.0,N2,0,2400,TRUE,90,4800,,
2018-07-16 00:00:00,SLG , ITO , C60 ,,, Perovskite , Spiro-MeOTAD ,,,, Cu,2.265,nip,TRUE,MA,Pb,I,3,,1.6,2,Evaporation >> Spin-coating,none >> 2-methoxyethanol; Ethanol,1 >> 24; 1000,Unknown,TRUE,Unknown,Unknown,11.09,10.69,TRUE,ISOS-D-1I,Dark,FALSE,Open circuit,25.0; 25.0,N2,0,720,FALSE,90,1440,,
2018-08-16 00:00:00,SLG , ITO , PTAA ,,, Perovskite , Ti ,,,, Cu,0.06,pin,FALSE,MA,Pb,I,3,,1.6,2,Spin-coating >> Spin-coating,DMF >> IPA,1 >> 1,Unknown,FALSE,Unknown,Unknown,,,TRUE,ISOS-D-1I,Dark,FALSE,Open circuit,25.0; 25.0,N2,0,960,FALSE,90,#DIV/0!,,
2018-05-18 00:00:00,SLG , FTO , TiO2-c , TiO2-mp ,, Perovskite , Spiro-MeOTAD , Cu2O ,,, Cu ,0.09,nip-mp,FALSE,MA,Pb,I,3,,1.6,1,Spin-coating,DMSO; GBL,4; 6,Toluene,TRUE,Unknown,Unknown,14.1,,TRUE,ISOS-D-1I,Dark,FALSE,Open circuit,25.0; 25.0,Unknown,,696,FALSE,90,1392,,
2017-05-02 00:00:00,SLG , FTO , SnO2-c ,,, Perovskite , Spiro-MeOTAD , Cu2O ,,, Cu ,0.09,nip,FALSE,MA,Pb,I,3,PbSCN2,1.6,1,Spin-coating,DMF; DMSO,9; 1,Diethyl ether,FALSE,Unknown,Unknown,18.58,,TRUE,ISOS-L-1,Xenon,FALSE,Open circuit,25.0; 25.0,Air,40,100,FALSE,90,200,,
2019-11-19 00:00:00,SLG , ITO , SnO2-c ,,, Perovskite , PDMS , CuSCN ,,, Au,0.09,nip,FALSE,MA,Pb,I,3,,1.6,1,Spin-coating,DMF; DMSO,9; 1,Diethyl ether,FALSE,Unknown,Unknown,19.04,,TRUE,ISOS-D-1,Dark,FALSE,Open circuit,25.0; 25.0,Air,55,1000,FALSE,90,2000,,90
2019-11-19 00:00:00,SLG , ITO , SnO2-c ,,, Perovskite , PDMS , CuSCN ,,, Au,0.09,nip,FALSE,Cs; FA; MA,Pb,Br; I,0.51; 2.49,,,1,Spin-coating,DMF; DMSO,9; 1,Diethyl ether,FALSE,Unknown,Unknown,17.7,16.3,TRUE,ISOS_D_3,Dark,FALSE,Open circuit,85.0; 85.0,Air,85,500,FALSE,90,1000,,
2018-06-06 00:00:00,SLG , ITO ,,,, Perovskite , PCBM-60 ,,,, Ag,0.1,pin,FALSE,MA,Pb,I,3,Cl; Cu(Tiurea)I,1.6,1,Spin-coating,DMF,1,Chlorobenzene,FALSE,Unknown,Unknown,19.1,19.1,TRUE,ISOS-D-1I,Dark,FALSE,Open circuit,25.0; 25.0,N2,0,672,FALSE,90,1344,,
2019-08-08 00:00:00,SLG , ITO , NiO-c ,,, Perovskite , PCBM-60 , LiF ,,, Ag,0.1,pin,FALSE,FA,Pb,I,3,Cl,1.48,1,Spin-coating,DMF; DMSO,9.6; 1,Diethyl ether,TRUE,SLG,UV-glue,,23,TRUE,ISOS-D-1,Dark,FALSE,Open circuit,22.0; 22.0,Air,40,2670,FALSE,90,#DIV/0!,,
2016-04-10 00:00:00,SLG , ITO , PEDOT:PSS ,,, Perovskite , PCBM-60 , LiF ,,, Al,0.9,pin,FALSE,MA,Pb,I,3,,1.6,2,Spin-coating >> Spin-coating,DMF >> IPA,1 >> 1,Unknown,TRUE,Epoxy,SLG,12.73,,TRUE,ISOS-D-1I,Dark,FALSE,Open circuit,25.0; 25.0,Unknown,,100,FALSE,90,200,,
2017-09-26 00:00:00,SLG , ITO , PEDOT:PSS ,,, Perovskite , PCBM-60 , LiF ,,, Al,0.1,pin,FALSE,MA,Pb,I,3,CsI; OIH,1.6,1,Spin-coating,DMSO; GBL,3; 7,Chlorobenzene,FALSE,Unknown,Unknown,18.24,17.94,TRUE,ISOS-D-1,Dark,FALSE,Open circuit,25.0; 25.0,Air,,672,FALSE,90,1344,,
2016-04-12 00:00:00,SLG , ITO , PEDOT:PSS ,,, Perovskite , PCBM-60 , LiF ,,, Ag,2.32,pin,FALSE,(PEI); MA,Pb,I,22,,1.7,1,Spin-coating,DMF,1,Unknown,FALSE,Unknown,Unknown,8.77,,TRUE,ISOS-L-1I,Light,FALSE,Open circuit,25.0; 25.0,Unknown,,500,FALSE,90,1000,,
2018-07-10 00:00:00,SLG , FTO , TiO2-c , TiO2-mp ,, Perovskite , Spiro-MeOTAD ,,,, Metal,0.07,nip-mp,FALSE,Cs,Pb,Br; I,2; 1,PbAc2,,1,Spin-coating,DMF; DMSO,7; 3,Unknown,FALSE,Unknown,Unknown,8.7,7.9,TRUE,ISOS-D-1,Dark,FALSE,Open circuit,25.0; 25.0,Air,,720,FALSE,90,1440,,
2019-09-20 00:00:00,SLG , ITO , SnO2-np ,,, Perovskite , IEICO; PBDTTT-E-T , MoO3 ,,, Ag,0.04,nip,FALSE,Cs,Pb,Br; I,1; 2,,1.85,1,Spin-coating,DMSO,1,Unknown,FALSE,Unknown,Unknown,14.03,12.03,TRUE,ISOS-D-2I,Dark,FALSE,Open circuit,85.0; 85.0,N2,0,180,FALSE,90,360,,
2019-04-12 00:00:00,SLG , ITO , SnO2-np , PN4N ,, Perovskite , PDCBT , MoO3 ,,, Ag,0.04,nip,FALSE,Cs,Pb,Br; I,1; 2,,,1,Spin-coating,DMF; DMSO,1; 9,Unknown,FALSE,Unknown,Unknown,16.2,,TRUE,ISOS-L-1I,Light,FALSE,Open circuit,25.0; 25.0,N2,0,400,FALSE,90,800,,
2019-05-18 00:00:00,SLG , FTO , TiO2-c , TiO2-mp ,, Perovskite , Ph-TPA-4A , MoO3 ,,, Ag,0.1,nip-mp,FALSE,MA,Pb,I,3,,1.6,1,Spin-coating,DMF; DMSO,3; 1,Chlorobenzene,FALSE,Unknown,Unknown,18.03,,TRUE,ISOS-D-1I,Dark,FALSE,Open circuit,25.0; 25.0,N2,0,648,FALSE,90,1296,,
2019-07-22 00:00:00,SLG , ITO , SnO2-np , PCBM-60 ,, Perovskite , PTA , MoO3 ,,, Ag,0.08,nip,FALSE,Cs; FA,Pb,Br; I,0.45; 2.55,,,1,Spin-coating,DMF; DMSO,6.9; 1,Toluene,FALSE,Unknown,Unknown,16,15.7,TRUE,ISOS-L-1I,Light,FALSE,Open circuit,45.0; 45.0,Unknown,,1100,FALSE,90,2200,,85
2019-10-01 00:00:00,SLG , FTO , TiO2-c ,,, Perovskite , PTAA , MoO3 ,,, Ag,0.725,nip,FALSE,FA,Pb,I,3,,1.52,1,Spin-coating,Hexane,1,Unknown,FALSE,Unknown,Unknown,12,10.8,TRUE,ISOS-D-1,Dark,FALSE,Open circuit,25.0; 25.0,Air,25,160,FALSE,90,320,,
2017-04-05 00:00:00,SLG , FTO , TiO2-c , TiO2-mp ,, Perovskite , PTAA , MoO3 ,,, Au,0.1764,nip-mp,FALSE,Cs; FA; MA,Pb,Br; I,1; 2,,,1,Spin-coating,DMF; GBL,4; 1,Chlorobenzene,FALSE,Unknown,Unknown,16,13.9,TRUE,ISOS-D-1I,Dark,FALSE,Open circuit,25.0; 25.0,Unknown,,12,FALSE,90,24,,
2019-06-13 00:00:00,SLG , ITO , SnO2-np ,,, Perovskite , Spiro-MeOTAD , MoO3 ,,, Ag,0.1,nip,FALSE,FA; MA,Pb,I,3,ThMAI,,2,Spin-coating >> Spin-coating,DMF >> IPA,1 >> 1,Unknown,FALSE,Unknown,Unknown,21.49,,TRUE,ISOS-L-1I,Light,FALSE,Open circuit,25.0; 25.0,N2,0,600,FALSE,90,1200,,
2019-02-26 00:00:00,SLG , FTO , TiO2-c ,,, Perovskite , Spiro-MeOTAD , MoO3 ,,, Ag,0.09,nip,FALSE,Ag; Cs,Bi,Br,6,,,1,Spin-coating,DMSO,1,Unknown,FALSE,Unknown,Unknown,2.51,,TRUE,ISOS-D-1,Dark,FALSE,Open circuit,25.0; 25.0,Ambient,,350,FALSE,90,700,,
2019-02-26 00:00:00,SLG , FTO , TiO2-c ,,, Perovskite , Spiro-MeOTAD , MoO3 ,,, Ag,0.09,nip,FALSE,Ag; Cs,Bi,Br,6,,,1,Co-evaporation,none,1,Unknown,FALSE,Unknown,Unknown,1.41,,TRUE,ISOS-D-1,Dark,FALSE,Open circuit,25.0; 25.0,Ambient,,350,FALSE,90,700,,
2019-10-30 00:00:00,SLG , FTO , TiO2-c ,,, Perovskite , Spiro-MeOTAD , MoO3 ,,, Au,0.16,nip,FALSE,MA,Pb,I,3,,1.6,1,Spin-coating,DMSO; GBL,3; 7,Chlorobenzene,FALSE,Unknown,Unknown,16.02,,TRUE,ISOS-D-1,Dark,FALSE,Open circuit,25.0; 25.0,Air,25,450,FALSE,90,900,,
2019-09-25 00:00:00,SLG , FTO , TiO2-c ,,, Perovskite , Spiro-MeOTAD , MoOx ,,, Au,0.096,nip,FALSE,Cs,Pb,I,3,Pb(NO3)2,,1,Spin-coating,Octane,1,Unknown,FALSE,Unknown,Unknown,10.7,,TRUE,ISOS-D-1,Dark,FALSE,Open circuit,25.0; 25.0,Air,20,528,FALSE,90,1056,,
2019-09-25 00:00:00,SLG , FTO , TiO2-c ,,, Perovskite , Spiro-MeOTAD , MoOx ,,, Au,0.096,nip,FALSE,Cs,Pb,I,3,NaOAc,,1,Spin-coating,Octane,1,Unknown,FALSE,Unknown,Unknown,12.4,,TRUE,ISOS-D-1,Dark,FALSE,Open circuit,25.0; 25.0,Air,20,528,FALSE,90,1056,,
2016-04-14 00:00:00,SLG , FTO , TiO2-c ,,, Perovskite , Spiro-MeOTAD , MoOx ,,, Al,0.06,nip,FALSE,MA,Pb,I,3,,1.6,1,Spin-coating,DMSO; GBL,3; 7,Toluene,FALSE,Unknown,Unknown,,,TRUE,ISOS-L-1,Sulfur plasma,FALSE,Open circuit,30.0; 30.0,Air,16,50,FALSE,90,#DIV/0!,,
2019-10-10 00:00:00,SLG , ITO , SnO2-np ,,, Perovskite , Aminothiazolium iodide , P3HT ,,, Au,0.1,nip,FALSE,Cs,Pb,Br; I,1; 2,,,1,Spin-coating,DMF; DMSO,1; 9,Unknown,FALSE,Unknown,Unknown,13.91,13.74,TRUE,ISOS-D-1,Dark,FALSE,Open circuit,25.0; 25.0,Air,65,200,FALSE,90,400,,
2019-12-18 00:00:00,SLG , ITO ,TPA-PT-C6 ,,, Perovskite , Polyimid , PCBM-60 , BCP ,, Ag,36,pin,TRUE,MA,Pb,I,3,,1.6,1,Spin-coating,DMF; DMSO,4; 1,Toluene,FALSE,Unknown,Unknown,12.67,,TRUE,ISOS-D-2I,Dark,FALSE,Open circuit,85.0; 85.0,N2,0,100,FALSE,90,200,,
2019-09-03,SLG , ITO , NiO , PS ,, Perovskite , PS , PCBM-60 ,,, Ag,0.25,pin,FALSE,MA,Pb,I,3,nan,1.55,1,Spin-coating,DMSO; GBL,3; 7,Chlorobenzene,FALSE,Unknown,Unknown,19.99,19.88,TRUE,ISOS-D-2,Dark,FALSE,Open circuit,120.0; 120.0,Air,60,960,FALSE,90,1920,,
2019-08-02 00:00:00,SLG , ITO , P3CT-N ,,, Perovskite , TMTA , PCBM-60 , C60 , TPBi , Cu,0.09,pin,FALSE,FA; MA,Pb,Br; I,0.15; 2.85,TMTA,,1,Spin-coating,DMF; DMSO,4; 1,Chlorobenzene,FALSE,Unknown,Unknown,19.83,20.26,TRUE,ISOS-D-2I,Dark,FALSE,Open circuit,60.0; 60.0,Unknown,,1000,FALSE,90,2000,,90
2016-09-29 00:00:00,SLG , ITO , CuSCN ,,, Perovskite , PCBM-60 , PDINO ,,, Al,0.05,pin,FALSE,MA,Pb,I,3,,1.6,1,Spin-coating,DMF,1,Chlorobenzene,FALSE,Unknown,Unknown,16.4,,TRUE,ISOS-D-1,Dark,FALSE,Open circuit,23.5; 23.5,Air,10,190,FALSE,90,380,,
2019-11-21,SLG , FTO , SnO2-c ,,, Perovskite , Spiro-MeOTAD , PDPP4T ,,, Au,,nip,FALSE,FA; MA,Pb,Br; I,0.51; 2.49,IBr,nan,1,Spin-coating,DMF; DMSO,4; 1,Diethyl ether,FALSE,Unknown,Unknown,21.5,,TRUE,ISOS-LC-1,Xenon,FALSE,Open circuit,nan; nan,Unknown,,1000,FALSE,90,2000,,
2019-05-08 00:00:00,SLG , FTO , SnO2-np ,,, Perovskite , Spiro-MeOTAD ,,,, PEDOT:PSS ,0.1,nip,FALSE,Cs; FA; MA,Pb,Br; I,0.51; 2.49,,,1,Spin-coating,DMF; DMSO,4; 1,Chlorobenzene,FALSE,Unknown,Unknown,15.9,,TRUE,ISOS-D-1,Dark,FALSE,Open circuit,25.0; 25.0,Air,25,144,FALSE,90,288,,
2017-09-11 00:00:00,SLG , FTO , TiO2-c , TiO2-mp ,, Perovskite , Spiro-MeOTAD , PEDOT:PSS ,,, FTO ,0.07065,nip-mp,FALSE,MA,Pb,I,3,,1.6,1,Spin-coating,DMF; DMSO,4; 1,Chlorobenzene,FALSE,Unknown,Unknown,14.62,,TRUE,ISOS-D-1,Dark,FALSE,Open circuit,20.0; 20.0,Air,38,1200,FALSE,90,2400,,
2016-12-20 00:00:00,SLG , FTO , NiO-c ,,, Perovskite , PCBM-60 , PEI ,,, Ag,1.875,pin,TRUE,MA,Pb,I,3,Cl,1.6,1,Spin-coating,Unknown,,Hot substrate,TRUE,Epoxy,SLG,12,,TRUE,ISOS-L-2,Xenon,FALSE,Open circuit,90.0; 90.0,Air,70,1500,FALSE,90,3000,,
2018-05-07 00:00:00,SLG , ITO , p-PFP-O , PTAA ,, Perovskite , PCBM-60 , PFN ,,, Al,0.0464,pin,FALSE,MA,Pb,I,3,,1.6,1,Spin-coating,DMF; DMSO,85; 15,Diethyl ether,FALSE,Unknown,Unknown,19.4,19.1,TRUE,ISOS-D-1,Dark,FALSE,Open circuit,25.0; 25.0,Air,30,300,FALSE,90,600,,
2018-07-31 00:00:00,SLG , FTO , NiO-c ,,, Perovskite , PCBM-60 , PPDIN6 ,,, Ag,0.1,pin,FALSE,MA,Pb,I,3,,1.55,1,Spin-coating,DMF; DMSO,2; 7,Toluene,TRUE,Unknown,Unknown,20.43,20.08,TRUE,ISOS-L-1,Light,TRUE,Constant potential,25.0; 25.0,Air,40,200,FALSE,90,400,,
2019-08-15 00:00:00,SLG , ITO , SnO2-np ,,, Perovskite , CI-GO , PTAA ,,, Au,1.02,nip,FALSE,FA; MA,Pb,Br; I,0.2; 2.7,,,4,Spin-coating >> Spin-coating >> Rinsing >> Spin-coating,DMF; DMSO >> IPA >> IPA >> IPA,9; 1 >> 1 >> 1 >> 1,Unknown,TRUE,Unknown,Unknown,,21.08,TRUE,ISOS-L-2,Light,FALSE,MPPT,60.0; 60.0,Air,,1000,FALSE,90,#DIV/0!,,90
2019-10-28 00:00:00,SLG , ITO , PEDOT:PSS , PTAA ,, Perovskite , PCBM-60 , Rhodamine 101 ,, LiF , Ag,0.11,pin,FALSE,MA,Pb,I,3,Cl,1.6,1,Spin-coating,DMSO; GBL,3; 7,Toluene,FALSE,Unknown,Unknown,19.04,,TRUE,ISOS-D-1,Dark,FALSE,Open circuit,25.0; 25.0,Air,50,225,FALSE,90,450,,
2019-10-28 00:00:00,SLG , FTO , NiMgLiO ,,, Perovskite , TiO2-np ,,,, Sb,0.09,pin,FALSE,Cs,Pb,Br; I,1; 2,,1.89,1,Spin-coating,DMF; DMSO,,Chlorobenzene,FALSE,Unknown,Unknown,13.9,,TRUE,ISOS-L-2I,White LED,FALSE,Open circuit,60.0; 60.0,N2,0,1000,FALSE,90,2000,,90
2016-12-19 00:00:00,SLG , FTO , TiO2-c ,,, Perovskite , Poly-N-vinylcarbazole , SP-12 ,,, Au,0.16,nip,FALSE,MA,Pb,I,3,Cl,1.6,1,Spin-coating,DMF,1,Unknown,FALSE,Unknown,Unknown,18.8,16.7,TRUE,ISOS-D-1,Dark,FALSE,Open circuit,25.0; 25.0,Air,35,700,FALSE,90,1400,,
2018-09-12 00:00:00,SLG , FTO , TiO2-c , TiO2-mp ,, Perovskite , Al2O3 , Spiro-MeOTAD ,,, Au,0.16,nip-mp,FALSE,MA,Pb,I,3,,1.6,1,Spin-coating,DMF; DMSO,4; 1,Chlorobenzene,FALSE,Unknown,Unknown,16.5,,TRUE,ISOS-D-1,Dark,FALSE,Open circuit,25.0; 25.0,Air,50,168,FALSE,90,336,,
2019-12-18 00:00:00,SLG , FTO , TiO2-c , TiO2-mp , PCBM-60; PMMA , Perovskite , BAI , Spiro-MeOTAD ,,, Au,0.16,nip-mp,FALSE,Cs; FA; MA,Pb,Br; I,0.45; 2.55,n-BAI; Rb,1.6,1,Spin-coating,DMF; DMSO,4; 1,Chlorobenzene,FALSE,Unknown,Unknown,22.77,22.59,TRUE,ISOS-L-1I,Light,FALSE,MPPT,25.0; 25.0,N2,0,20,FALSE,90,40,,
2018-11-13 00:00:00,SLG , FTO , TiO2-c ,,, Perovskite , CuPc , Spiro-MeOTAD ,,, Au,0.0725,nip,FALSE,MA,Pb,I,3,,1.6,1,Spin-coating,DMSO; GBL,3; 7,Chlorobenzene,FALSE,Unknown,Unknown,19.7,,TRUE,ISOS-D-1,Dark,FALSE,Open circuit,25.0; 25.0,Air,30,1000,FALSE,90,2000,,90
2016-09-15 00:00:00,SLG , FTO , TiO2-c , TiO2-mp ,, Perovskite , Graphene oxide , Spiro-MeOTAD ,,, Au,0.1,nip-mp,FALSE,MA,Pb,I,3,,1.6,2,Spin-coating >> CBD,DMF >> IPA,1 >> 1,Unknown,FALSE,Unknown,Unknown,18.19,,TRUE,ISOS-D-2I,Dark,FALSE,Open circuit,60.0; 60.0,Unknown,,200,FALSE,90,400,,
2019-11-22 00:00:00,SLG , ITO , SnO2-np ,,, Perovskite , NiO-np , Spiro-MeOTAD ,,, Au,0.0896,nip,FALSE,FA; MA,Pb,Br; I,0.03; 2.97,Cl,,2,Spin-coating >> Spin-coating,DMF; DMSO >> IPA,9; 1 >> 1,Unknown,FALSE,Unknown,Unknown,21.42,21.66,TRUE,ISOS-D-1,Dark,FALSE,Open circuit,25.0; 25.0,Air,30,1200,FALSE,90,2400,,
2019-11-22 00:00:00,SLG , ITO , SnO2-np ,,, Perovskite , NiO-np , Spiro-MeOTAD ,,, Au,0.0896,nip,FALSE,FA; MA,Pb,Br; I,0.03; 2.97,Cl,,2,Spin-coating >> Spin-coating,DMF; DMSO >> IPA,9; 1 >> 1,Unknown,FALSE,Unknown,Unknown,20.21,,TRUE,ISOS-L-1I,Light,FALSE,Open circuit,25.0; 25.0,Unknown,,30,FALSE,90,60,,
2018-02-07 00:00:00,SLG , ITO , SnO2-np ,,, Perovskite , PBDB-T , Spiro-MeOTAD ,,, Au,0.09,nip,FALSE,Cs; FA; MA,Pb,Br; I,0.45; 2.55,,,1,Spin-coating,DMF; DMSO,4; 1,Chlorobenzene,FALSE,Unknown,Unknown,19.38,,TRUE,ISOS-D-1,Dark,FALSE,Open circuit,25.0; 25.0,Air,25,3500,FALSE,90,7000,,
2019-12-18 00:00:00,SLG , FTO , TiO2-c , TiO2-mp ,, Perovskite , Poly(TA) , Spiro-MeOTAD ,,, Au,1,nip-mp,FALSE,MA,Pb,I,3,,1.6,1,Spin-coating,DMF,1,Chlorobenzene,FALSE,Unknown,Unknown,20.4,20.2,TRUE,ISOS-L-1I,Light,FALSE,MPPT,25.0; 25.0,N2,0,600,TRUE,90,1200,,
2019-12-30 00:00:00,SLG , FTO , TiO2-c , TiO2-mp ,, Perovskite , SrCl2 , Spiro-MeOTAD ,,, Au,0.1,nip-mp,FALSE,FA; MA,Pb,Br; I,0.15; 2.85,,,1,Spin-coating,DMF; DMSO; GBL,4.5; 1; 4,Diethyl ether,FALSE,Unknown,Unknown,21.11,20.45,TRUE,ISOS-D-1,Dark,FALSE,Open circuit,25.0; 25.0,Air,30,1000,FALSE,90,2000,,90
2017-07-25 00:00:00,SLG , FTO , NiMgLiO ,,, Perovskite , PCBM-60 , TiO2-c ,,, Ag,0.25,pin,FALSE,FA,Pb,I,3,Undoped,1.48,1,Spin-coating,DMF; DMSO,5; 1,Chlorobenzene,FALSE,Unknown,Unknown,13.24,,TRUE,ISOS-D-2I,Dark,FALSE,Open circuit,85.0; 85.0,N2,0,500,FALSE,90,1000,,
2017-07-25 00:00:00,SLG , FTO , NiMgLiO ,,, Perovskite , PCBM-60 , TiO2-c ,,, Ag,0.25,pin,FALSE,FA; MA,Pb,I,3,Cl,,2,Spin-coating >> Spin-coating,DMF; DMSO >> IPA,5; 1 >> 1,Chlorobenzene,FALSE,Unknown,Unknown,20.65,,TRUE,ISOS-D-2I,Dark,FALSE,Open circuit,85.0; 85.0,N2,0,500,FALSE,90,1000,,
2015-10-30 00:00:00,SLG , FTO , NiMgLiO-c ,,, Perovskite , PCBM-60 , TiO2-c ,,, Ag,0.09,pin,FALSE,MA,Pb,I,3,,1.6,1,Spin-coating,DMSO,1,Toluene,TRUE,Unknown,Unknown,,,TRUE,ISOS-L-2I,Light,TRUE,Open circuit,50.0; 50.0,Unknown,,1000,FALSE,90,#DIV/0!,,90
2015-07-03 00:00:00,SLG , ITO , PEDOT:PSS ,,, Perovskite , PCBM-60 , ZnO-c ,,, Ag,0.04,pin,FALSE,MA,Pb,I,3,,1.6,2,Spin-coating >> Spin-coating,DMF >> IPA,1 >> 1,Unknown,FALSE,Unknown,Unknown,10.06,,TRUE,ISOS-D-1,Dark,FALSE,Open circuit,30.0; 30.0,Air,65,240,FALSE,90,480,,
2018-06-18 00:00:00,SLG , FTO , NiO-c ,,, Perovskite , PCBM-60 , Zr(acac)4 ,,, Ag,0.1,pin,FALSE,Cs; FA; MA,Pb,I,3,,1.62,1,Spin-coating,DMF,1,Toluene,FALSE,Unknown,Unknown,15.5,,TRUE,ISOS-D-1,Dark,FALSE,Open circuit,25.0; 25.0,Air,50,1000,FALSE,90,2000,,90
2017-09-15 00:00:00,SLG , FTO , TiO2-c , TiO2-mp ,, Perovskite , (OctPhO)8CuPc ,,,, Au,0.16,nip-mp,FALSE,FA; MA,Pb,Br; I,0.51; 2.49,Undoped,,1,Spin-coating,DMF; DMSO,4; 1,Chlorobenzene,FALSE,Unknown,Unknown,8.33,,TRUE,ISOS-D-1,Dark,FALSE,Open circuit,25.0; 25.0,Air,60,168,FALSE,90,336,,
2015-11-04 00:00:00,SLG , FTO , TiO2-c ,,, Perovskite ,,,,, MWCNTs,0.2,nip,FALSE,MA,Pb,I,3,,1.6,2,Spin-coating >> CBD,DMF >> IPA,1 >> 1,Unknown,FALSE,Unknown,Unknown,10.3,,TRUE,ISOS-D-1,Dark,FALSE,Open circuit,25.0; 25.0,Air,,600,FALSE,90,1200,,
2019-10-28 00:00:00,SLG , FTO , TiO2-c , TiO2-mp ,, Perovskite , P3HT ,,,, Au,0.096,nip-mp,FALSE,Cs,Pb,Br; I,1; 2,,1.92,1,Spin-coating,DMSO,1,Unknown,FALSE,Unknown,Unknown,13.33,,TRUE,ISOS-L-2I,Xenon,FALSE,MPPT,100.0; 100.0,Air,25,1000,FALSE,90.02,2004.008016,,90.02
2020-01-31 00:00:00,SLG , ITO , TiO2-c ,,, Perovskite , Spiro-MeOTAD ,,,, Au,0.09,nip,FALSE,Cs,Pb,I,3,(adamantan_1_yl)methanammonium; HI,,1,Spin-coating,DMF,1,Unknown,FALSE,Unknown,Unknown,16.04,,TRUE,ISOS-D-2I,Dark,FALSE,Open circuit,60.0; 60.0,N2,0,500,FALSE,90.1,1010.10101,,
2016-10-24 00:00:00,SLG , FTO , TiO2-c , TiO2-mp ,, Perovskite , Spiro-MeOTAD ,,,, Au,0.09,nip-mp,FALSE,FA; MA,Pb,Br; I,0.45; 2.55,,,1,Spin-coating,DMF; DMSO,2; 8,Chlorobenzene,FALSE,Unknown,Unknown,,,TRUE,ISOS-D-1I,Dark,FALSE,Open circuit,25.0; 25.0,Dry air,,2160,FALSE,90.1,#DIV/0!,,94.2
2019-12-02 00:00:00,SLG , FTO , TiO2-c , TiO2-mp ,, Perovskite , NiO-mp , Al2O3-mp ,,, Carbon,0.1,nip-mp-carbon,FALSE,Cs,Pb; Sn,Br; I,1; 2,Tea Polyphenol,,1,Spin-coating,DMF; DMSO,4; 1,Unknown,FALSE,Unknown,Unknown,,,TRUE,ISOS-L-1I,Light,FALSE,MPPT,25.0; 25.0,N2,0,220,FALSE,90.1,#DIV/0!,,
2018-12-31 00:00:00,SLG , ITO , SnO2-c ,,, Perovskite ,,,,, Carbon,0.1,nip,FALSE,Cs,Pb,Br; I,1; 2,,1.9,1,Spin-coating,DMSO,1,Chlorobenzene,FALSE,Unknown,Unknown,10.13,8.77,TRUE,ISOS-D-2I,Dark,FALSE,Open circuit,85.0; 85.0,N2,0,200,FALSE,90.1,404.040404,,
2018-08-11 00:00:00,SLG , FTO , TiO2-c , ZrO2-mp , TiO2-mp , Perovskite ,,,,, Carbon,0.1,nip-mp-carbon,FALSE,MA,Pb,I,3,5-AVAI,1.6,1,Drop-infiltration,GBL,1,Unknown,FALSE,Unknown,Unknown,10.74,,TRUE,ISOS-D-1,Dark,FALSE,Open circuit,25.0; 25.0,Air,,2688,FALSE,90.19,5480.122324,,
2020-06-04,SLG , FTO , TiO2-c , Al2O3-mp , NiO-np , Perovskite , Spiro-MeOTAD ,,,, Au,0.17,nip,FALSE,FA; MA,Pb,I,3,Cu:NiO-np,1.516,1,Spin-coating,DMF,1,Unknown,FALSE,Unknown,Unknown,20.21,,TRUE,ISOS-D-2,Dark,FALSE,Open circuit,85; 85,Air,50,522,FALSE,90.2,1065.306122,,
2019-02-04 00:00:00,SLG , FTO , NiO-c ,,, Perovskite , PPEA , PCBM-60 , BCP ,, Ag,0.09,pin,FALSE,MA | (PPEA),Pb | Pb,I | I,3 | 4,,,2,Spin-coating >> Spin-coating,DMF; DMSO >> IPA,4; 1 >> 1,Chlorobenzene,FALSE,Unknown,Unknown,20.89,20.53,TRUE,ISOS-D-1,Dark,FALSE,Open circuit,25.0; 25.0,Air,40,1000,FALSE,90.2,2040.816327,,90.2
2014-01-27 00:00:00,SLG , FTO , TiO2-c , TiO2-mp ,, Perovskite , PDPPDBTE ,,,, Au,0.09,nip-mp,FALSE,MA,Pb,I,3,,1.6,1,Spin-coating,GBL,1,Unknown,FALSE,Unknown,Unknown,9.2,,TRUE,ISOS-D-1,Dark,FALSE,Open circuit,25.0; 25.0,Air,20,1000,FALSE,90.3,2061.85567,,90.3
2019-03-11 00:00:00,SLG , FTO , TiO2-c , ZrO2-mp , PbTiO3 , Perovskite ,,,,, Carbon,0.2,nip-mp-carbon,FALSE,MA,Pb,I,3,NH4Cl,1.6,1,Spin-coating,DMF; DMSO,4; 1,Unknown,FALSE,Unknown,Unknown,10.55,,TRUE,ISOS-D-1,Dark,FALSE,Open circuit,25.0; 25.0,Air,40,1008,FALSE,90.3,2078.350515,,90.3
2017-08-14 00:00:00,SLG , FTO , NiO-c , NiO-mp ,, Perovskite , PCBM-60 ,,,, Ag,0.0625,pin,FALSE,MA,Pb,I,3,,1.6,1,Spin-coating,DMF; DMSO,4; 1,Chlorobenzene,FALSE,Unknown,Unknown,19.79,19.44,TRUE,ISOS-L-1I,Light,FALSE,Open circuit,25.0; 25.0,Dry air,,1000,FALSE,90.34,2070.393375,,90.34
2019-07-19 00:00:00,SLG , FTO , NiMgLiO ,,, Perovskite , In2O3-c ,,,, Ag,0.09,pin,FALSE,Cs,Pb,Br; I,1; 2,,,1,Spin-coating,DMF; DMSO,2; 3,Chlorobenzene,TRUE,UV-curable epoxy,Unknown,10.74,,TRUE,IEC 61215,Dark,FALSE,Open circuit,85.0; 85.0,N2,0,1000,FALSE,90.4,2083.333333,,90.4
2016-01-18 00:00:00,SLG , FTO , TiO2-c ,,, Perovskite , Spiro-MeOTAD ,,,, Ag,0.0625,nip,FALSE,MA,Pb,I,3,,1.6,2,Spin-coating >> Spin-coating,DMF >> IPA,1 >> 1,Unknown,FALSE,Unknown,Unknown,15.02,,TRUE,ISOS-D-1,Dark,FALSE,Open circuit,25.0; 25.0,Air,55,500,FALSE,90.4,1041.666667,,
2019-02-07 00:00:00,SLG , FTO , TiO2-c ,,, Perovskite , 2mF-X59 ,,,, Au,0.09,nip,FALSE,MA,Pb,I,3,,1.6,1,Spin-coating,DMF; DMSO,9; 1,Chlorobenzene,FALSE,Unknown,Unknown,15.45,,TRUE,ISOS-D-1,Dark,FALSE,Open circuit,25.0; 25.0,Air,30,500,FALSE,90.4,1041.666667,,
2017-02-06,SLG ,ITO , TiO2-mp ,, ZrO2-mp , Perovskite ,,,,, Au,0.12,Back contacted,FALSE,MA,Pb,I,3,Undoped,nan,3,Spin-coating >> CBD >> Rinsing,DMF >> IPA >> IPA,1 >> 1 >> 1,Unknown,FALSE,Unknown,Unknown,3.88,3.88,TRUE,ISOS-L-2I,Solar simulator,FALSE,Open circuit,nan; nan,Unknown,,1080,FALSE,90.4,2250,,
2019-08-21 00:00:00,SLG , FTO , NiMgLiO ,,, Perovskite , 2-acetylpyridine , PCBM-60 , BCP ,, Ag,0.09,pin,FALSE,Cs; FA; MA,Pb,Br; I,0.51; 2.49,Undoped,,1,Spin-coating,DMF; DMSO,4; 1,Chlorobenzene,FALSE,Unknown,Unknown,19.84,,TRUE,ISOS-D-2I,Dark,FALSE,Open circuit,85.0; 85.0,N2,0,500,FALSE,90.4,1041.666667,,
2018-01-04 00:00:00,SLG , FTO , TiO2-c ,,, Perovskite , P3HT , Spiro-MeOTAD ,,, Au,0.16,nip,FALSE,MA,Pb,I,3,Cl,1.6,1,Spin-coating,DMF,1,Unknown,FALSE,Unknown,Unknown,19,17.13,TRUE,ISOS-D-1,Dark,FALSE,Open circuit,25.0; 25.0,Air,35,700,FALSE,90.4,1458.333333,,
2016-01-11 00:00:00,SLG , ITO , PEDOT:PSS ,,, Perovskite , PCBM-60 ,,,, Al,0.1,pin,FALSE,MA,Pb,I,3,,1.55,2,Spin-coating >> Spin-coating,DMF >> IPA,1 >> 1,Unknown,FALSE,Unknown,Unknown,14.07,12.9,TRUE,ISOS-D-2I,Dark,FALSE,Open circuit,70.0; 70.0,N2,0,500,FALSE,90.5,1052.631579,,
2016-02-16 00:00:00,SLG , FTO , TiO2-c , TiO2-mp ,, Perovskite , Spiro-MeOTAD ,,,, Au,0.16,nip-mp,FALSE,MA,Pb,I,3,FEAI,1.6,1,Spin-coating,DMF,1,Chlorobenzene,FALSE,Unknown,Unknown,17.4,18,TRUE,ISOS-D-1,Dark,FALSE,Open circuit,25.0; 25.0,Air,,4320,FALSE,90.5,9094.736842,,
2018-01-06 00:00:00,SLG , FTO , TiO2-c , ZrO2-mp , TiO2-mp , Perovskite ,,,,, Carbon,0.1,nip-mp-carbon,FALSE,FA; MA,Pb,I,3,,,1,Spin-coating,DMF; DMSO,15; 2,Diethyl ether,FALSE,Unknown,Unknown,11.33,,TRUE,ISOS-D-1I,Dark,FALSE,Open circuit,25.0; 25.0,Unknown,,700,FALSE,90.5,1473.684211,,
2017-12-31 00:00:00,SLG , FTO , TiO2-c , TiO2-mp ,, Perovskite , Spiro-MeOTAD ,,,, Au,0.09,nip-mp,FALSE,MA,Pb,I,3,Cl,1.6,1,Spin-coating,DMF,1,Unknown,FALSE,Unknown,Unknown,13.28,,TRUE,ISOS-D-1,Dark,FALSE,Open circuit,25.0; 25.0,Air,,168,FALSE,90.6,357.4468085,,
2017-02-27 00:00:00,SLG , FTO , TiO2-c , TiO2-mp ,, Perovskite , Spiro-MeOTAD ,,,, Au,0.16,nip-mp,FALSE,FA; MA,Pb,Br; I,0.45; 2.55,,,1,Spin-coating,DMF; DMSO,4; 1,Chlorobenzene,FALSE,Unknown,Unknown,,,TRUE,ISOS-D-1,Dark,FALSE,Open circuit,25.0; 25.0,Air,40,2640,FALSE,90.6,#DIV/0!,,
2019-12-04 00:00:00,PEN , ITO , NiO-c ,,, Perovskite , PCBM-60 , BCP ,,, Ag,0.1,pin,FALSE,MA,Pb,I,3,,1.6,1,Spin-coating,DMF; DMSO,9; 1,TEOS,FALSE,Unknown,Unknown,18.16,18.08,TRUE,ISOS-D-1,Dark,FALSE,Open circuit,25.0; 25.0,Air,50,1000,FALSE,90.7,2150.537634,,90.7
2017-07-28 00:00:00,SLG , ITO , CuSCN ,,, Perovskite , PCBM-60 , LiF ,,, Ag,0.05,pin,FALSE,MA,Pb,I,3,,1.6,1,Spin-coating,DMSO; GBL,3; 7,Toluene,FALSE,Unknown,Unknown,17.2,,TRUE,ISOS-L-1I,Xenon,FALSE,Open circuit,25.0; 25.0,N2,0,3,FALSE,90.7,6.451612903,,
2018-12-01 00:00:00,SLG , ITO , PEDOT:PSS ,,, Perovskite , PCBM-60 , PEI ,,, Ag,0.1058,pin,FALSE,MA,Pb,I,3,,1.6,1,Spin-coating,DMSO; GBL,3; 7,Antisolvent,FALSE,Unknown,Unknown,12.1,,TRUE,ISOS-D-1I,Dark,FALSE,Open circuit,25.0; 25.0,N2,0,158,FALSE,90.7,339.7849462,,
2019-07-16 00:00:00,SLG , FTO , SnO2-c , C60 ,, Perovskite , PMMA , Spiro-MeOTAD ,,, Au,0.08,nip,FALSE,FA; MA,Pb,Br; I,0.15; 2.85,Pb(SCN)2,,1,Spin-coating,DMF; DMSO,8.5; 1,Diethyl ether,FALSE,Unknown,Unknown,19.59,18.04,TRUE,ISOS-L-1I,Solar simulator,FALSE,MPPT,25.0; 25.0,Unknown,,1.5,FALSE,90.7,3.225806452,,
2019-12-31 00:00:00,SLG , ITO , SnO2-np ,,, Perovskite , TCPBr , Spiro-MeOTAD ,,, Au,0.15,nip,FALSE,MA,Pb,I,3,,1.6,1,Spin-coating,DMF; DMSO,4; 1,Chlorobenzene,FALSE,Unknown,Unknown,20.13,19.04,TRUE,ISOS-D-1,Dark,FALSE,Open circuit,40.0; 40.0,Air,70,1000,FALSE,90.7,2150.537634,,90.7
2018-03-20 00:00:00,SLG , FTO , NiO-c ,,, Perovskite , PCBM-60 , BCP ,,, Ag,0.09,pin,FALSE,MA,Eu; Pb,I,3,,,1,Spin-coating,DMSO; GBL,3; 7,Chlorobenzene,FALSE,Unknown,Unknown,16.7,,TRUE,ISOS-D-1,Dark,FALSE,Open circuit,25.0; 25.0,Air,25,288,FALSE,90.75,622.7027027,,
2020-01-03 00:00:00,SLG , FTO , NiO-nanowalls ,,, Perovskite , PCBM-60 , Zr(acac)4 ,,, Ag,0.1,nip,FALSE,MA,Pb,I,3,,1.6,1,Spin-coating,DMF; DMSO,4; 1,Ethyl acetate,FALSE,Unknown,Unknown,19.16,18.89,TRUE,ISOS-D-1,Dark,FALSE,Open circuit,25.0; 25.0,Air,,720,FALSE,90.8,1565.217391,,
2015-10-13 00:00:00,SLG , FTO , PEDOT:PSS ,,, Perovskite , Zr(acac)4 ,,,, Al,0.1,pin,FALSE,MA,Pb,I,3,,1.6,2,Spin-coating >> CBD,DMF >> IPA,1 >> 1,Unknown,TRUE,SLG,Unknown,11.88,11.93,TRUE,ISOS-D-1,Dark,FALSE,Open circuit,25.0; 25.0,Air,47,1680,FALSE,90.9,3692.307692,,
2018-06-21 00:00:00,SLG , FTO , TiO2-c , SnO2 ,, Perovskite , Spiro-MeOTAD ,,,, Au,1,nip,FALSE,MA,Pb,I,3,G-NH2,1.6,1,Spin-coating,DMF; DMSO,4; 1,Chlorobenzene,FALSE,Unknown,Unknown,18.7,17.3,TRUE,ISOS-D-1,Dark,FALSE,Open circuit,30.0; 30.0,Air,25,1920,FALSE,90.9,4219.78022,,
2019-10-13 00:00:00,SLG , ITO , PTAA ,,, Perovskite , PCBM-60 , C60 , BCP ,, Cu,0.07,pin,FALSE,Cs; FA; MA,Pb,Br; I,0.1; 2.9,,,1,Spin-coating,DMF; DMSO,4; 1,Chlorobenzene,FALSE,Unknown,Unknown,21.03,18.47,TRUE,ISOS-D-1I,Dark,FALSE,Open circuit,25.0; 25.0,N2,0,120,FALSE,90.9,263.7362637,,
2018/09/24 00:00:00,SLG , FTO , TiO2-c ,,, Perovskite , Spiro-MeOTAD ,,,, Ag,0.12,nip,FALSE,Cs,Pb,I,3,HPbI3; PTABr,nan,2,Spin-coating >> Spin-coating,DMF >> IPA,1 >> 1,Unknown,FALSE,Unknown,Unknown,17.06,15.52,TRUE,ISOS-L-1I,White LED,FALSE,Open circuit,25.0; 25.0,N2,0,500,FALSE,91,1111.111111,,
2017-10-03 00:00:00,SLG , FTO , TiO2-c , TiO2-mp ,, Perovskite , Spiro-MeOTAD ,,,, Ag,0.1,nip-mp,FALSE,MA,Pb,I,3,Li-TFSI,1.6,2,Spin-coating >> CBD,DMF >> IPA,1 >> 1,Unknown,FALSE,Unknown,Unknown,15.6,13.57,TRUE,ISOS-D-1,Dark,FALSE,Open circuit,25.0; 25.0,Air,40,840,FALSE,91,1866.666667,,
2019-12-27 00:00:00,SLG , FTO , TiO2-c , TiO2-mp ,, Perovskite , Spiro-MeOTAD ,,,, Ag,0.09,nip-mp,FALSE,MA,Pb,I,3,,1.6,2,Spin-coating >> Gas reaction,DMF >> none,1 >> 1,Unknown,FALSE,Unknown,Unknown,11.72,,TRUE,ISOS-D-1,Dark,FALSE,Open circuit,25.0; 25.0,Air,33,720,FALSE,91,1600,,
2018-03-16 00:00:00,SLG , FTO , TiO2-c , TiO2-mp ,, Perovskite , Spiro-MeOTAD ,,,, Ag,0.1,nip-mp,FALSE,MA,Pb,I,3,Phenylethylammonium iodide,1.6,1,Spin-coating,DMF,1,Diethyl ether,FALSE,Unknown,Unknown,15.34,,TRUE,ISOS-D-1I,Dark,FALSE,Open circuit,25.0; 25.0,Unknown,,42,FALSE,91,93.33333333,,
2019-10-24 00:00:00,SLG , FTO , TiO2-c , TiO2-mp ,, Perovskite , Spiro-MeOTAD ,,,, Ag,0.1,nip-mp,FALSE,MA,Pb,I,3,I2,1.6,1,Spin-coating,DMF; DMSO,7; 3,Chlorobenzene,FALSE,Unknown,Unknown,21.33,20.89,TRUE,ISOS-D-1,Dark,FALSE,Open circuit,25.0; 25.0,Air,,720,FALSE,91,1600,,
