Repository: Bashayer199/data

File: data.csv (part 38 of 48)
2018-11-10 00:00:00,SLG , ITO , NiO-c ,,, Perovskite , ZnO-mp ,,,, Ag,0.108,pin,FALSE,MA,Pb,I,3,,1.6,1,Spin-coating,DMF; DMSO,4; 1,Chlorobenzene,FALSE,Unknown,Unknown,20.21,,TRUE,ISOS-L-2,Solar simulator,FALSE,Open circuit,65.0; 65.0,Air,40,1000,FALSE,91,2222.222222,,91
2019-08-23 00:00:00,SLG , FTO , SnO2-c ,,, Perovskite , Spiro-MeOTAD ,,,, Ag ,0.1,nip,FALSE,Cs; FA,Pb,Br; I,1; 2,,1.72,1,Spin-coating,DMF; DMSO,4; 1,Chlorobenzene,FALSE,Unknown,Unknown,14.1,,TRUE,ISOS-D-1I,Dark,FALSE,Open circuit,25.0; 25.0,Ar,0,1440,FALSE,91,3200,,99
2019-09-17 00:00:00,SLG , ITO , NPB; PTAA ,,, Perovskite , PCBM-60 ,,,, Al,0.05,pin,FALSE,MA,Pb,I,3,,1.6,1,Spin-coating,DMF; DMSO,5; 1,Chlorobenzene,FALSE,Unknown,Unknown,17.79,,TRUE,ISOS-D-1,Dark,FALSE,Open circuit,25.0; 25.0,Air,60,150,FALSE,91,333.3333333,,
2018-10-19 00:00:00,SLG , ITO , PEDOT:PSS ,,, Perovskite , PCBM-60 ,,,, Al,0.13,pin,FALSE,MA,Pb,I,3,N2H5Cl,1.6,1,Spin-coating,DMF,1,Unknown,FALSE,Unknown,Unknown,16.45,,TRUE,ISOS-D-1I,Dark,FALSE,Open circuit,25.0; 25.0,N2,0,300,FALSE,91,666.6666667,,
2018-02-07 00:00:00,SLG , FTO , TiO2-c , TiO2-mp ,, Perovskite , asy-PBTBDT ,,,, Au,0.09,nip-mp,FALSE,Cs; FA; MA,Pb,Br; I,0.45; 2.55,,,1,Spin-coating,DMF; DMSO,4; 1,Chlorobenzene,FALSE,Unknown,Unknown,14.5,,TRUE,ISOS-D-1,Dark,FALSE,Open circuit,25.0; 25.0,Air,60,1800,FALSE,91,4000,,98
2016-12-30 00:00:00,SLG , FTO , SnO2-c ,,, Perovskite , CuEtPc ,,,, Au,0.11,nip,FALSE,MA,Pb,I,3,Undoped,1.6,2,Spin-coating >> CBD,DMF >> IPA,1 >> 1,Unknown,FALSE,Unknown,Unknown,11.5,,TRUE,ISOS-D-1,Dark,FALSE,Open circuit,25.0; 25.0,Air,70,240,FALSE,91,533.3333333,,
2019-08-26,SLG , ITO , SnO2-np ,,, Perovskite , CuInS2-QDs ,,,, Au,0.1,nip,FALSE,FA; MA,Pb,Br; I,0.10; 2.90,Cl,1.58,2,Spin-coating >> Spin-coating,DMF >> IPA,1 >> 1,Unknown,FALSE,Unknown,Unknown,18.8,,TRUE,ISOS-D-1,Dark,FALSE,Open circuit,nan; nan,Air,20,720,FALSE,91,1600,,84
2018-07-19 00:00:00,SLG , FTO , TiO2-c ,,, Perovskite , CuPc ,,,, Au,0.1,nip,FALSE,Cs; FA; MA,Pb,Br; I,0.45; 2.55,,,1,Spin-coating,DMF; DMSO,4; 1,Chlorobenzene,FALSE,Unknown,Unknown,15.73,,TRUE,ISOS-D-1,Dark,FALSE,Open circuit,25.0; 25.0,Air,50,720,FALSE,91,1600,,
2014-07-31 00:00:00,SLG , FTO , TiO2-c ,,, Perovskite , DR3TBDTT; PDMS ,,,, Au,0.0314,nip,FALSE,MA,Pb,I,3,Cl,1.5,2,Spin-coating >> CBD,DMF >> IPA,1 >> 1,Unknown,FALSE,Unknown,Unknown,8.8,,TRUE,ISOS-L-1,Light,FALSE,Open circuit,25.0; 25.0,Air,50,96,FALSE,91,213.3333333,,
2018-03-12 00:00:00,SLG , FTO , TiO2-c ,,, Perovskite , DTS ,,,, Au,0.09,nip,FALSE,MA,Pb,I,3,,1.6,1,Spin-coating,DMSO; GBL,7; 3,Chlorobenzene,FALSE,Unknown,Unknown,14.47,,TRUE,ISOS-D-2I,Dark,FALSE,Open circuit,80.0; 80.0,N2,0,24,FALSE,91,53.33333333,,
2016-01-18 00:00:00,SLG , FTO , TiO2-c , TiO2-mp ,, Perovskite , FDT ,,,, Au,0.16,nip-mp,FALSE,FA; MA,Pb,Br; I,0.51; 2.49,,,1,Spin-coating,DMF; DMSO,4; 1,Chlorobenzene,FALSE,Unknown,Unknown,20.2,19,TRUE,ISOS-D-1I,Dark,FALSE,Open circuit,25.0; 25.0,Dry air,,1440,FALSE,91,3200,,
2018-07-24,SLG , ITO , SnO2-c ,,, Perovskite , HZ3 ,,,, Au,0.108,nip,FALSE,MA,Pb,I,3,Cl,nan,2,Spin-coating >> Spin-coating,DMF >> IPA,1 >> 1,Unknown,FALSE,Unknown,Unknown,10.2,,TRUE,ISOS-L-1I,Solar simulator,FALSE,Open circuit,nan; nan,N2,20,280,TRUE,91,622.2222222,,
2017-05-18 00:00:00,SLG , FTO , SnO2-c ,,, Perovskite , IDT-TPA , PCBM-60 ,,, Au,0.11,nip,FALSE,MA,Pb,I,3,,1.6,1,Spin-coating,DMF,1,Chlorobenzene,FALSE,Unknown,Unknown,13.2,,TRUE,ISOS-D-1,Dark,FALSE,Open circuit,25.0; 25.0,Air,30,168,FALSE,91,373.3333333,,
2016-11-16 00:00:00,SLG , FTO , TiO2-c , TiO2-mp ,, Perovskite , M3 ,,,, Au,0.002,nip-mp,FALSE,FA; MA,Pb,Br; I,0.45; 2.55,,1.55,1,Spin-coating,DMF; DMSO,4; 1,Chlorobenzene,FALSE,Unknown,Unknown,15.6,14,TRUE,ISOS-D-1,Dark,FALSE,Open circuit,25.0; 25.0,Air,30,648,FALSE,91,1440,,
2019-05-17 00:00:00,SLG , FTO , TiO2-c , PCBA ,, Perovskite , P1 ,,,, Au,0.04,nip,FALSE,FA; MA,Pb,Br; I,0.45; 2.55,,,1,Spin-coating,DMF; DMSO,4; 1,Chlorobenzene,FALSE,Unknown,Unknown,17.76,,TRUE,ISOS-D-1,Dark,FALSE,Open circuit,20.0; 20.0,Air,,96,FALSE,91,213.3333333,,
2018-09-13 00:00:00,SLG , FTO , TiO2-c ,,, Perovskite , P3HT ,,,, Au,0.1,nip,FALSE,Cs,Pb,I,3,DETAI3,1.73,1,Spin-coating,DMF,1,Unknown,FALSE,Unknown,Unknown,7.89,5.74,TRUE,ISOS-L-1,Light,FALSE,MPPT,27.5; 27.5,Air,17.5,2,FALSE,91,4.444444444,,
2018-10-25 00:00:00,SLG , ITO , ZnO, APTES-SAM ,, Perovskite , PCBM-60 ,,,, Au,0.1,nip,FALSE,MA,Pb,I,3,,1.6,1,Spin-coating,DMF; DMSO,9; 1,Unknown,FALSE,Unknown,Unknown,13.85,,TRUE,ISOS-D-1,Dark,FALSE,Open circuit,26.0; 26.0,Air,10,720,FALSE,91,1600,,
2018-08-02 00:00:00,SLG , FTO , SnO2-c , PCBM-60 ,, Perovskite , PTAA ,,,, Au,0.0919,nip,FALSE,Cs; FA,Pb,Br; I,0.3; 2.7,,,1,Spin-coating,DMF; DMSO,4; 1,Anisole,TRUE,SLG | LT-U001,Unknown,,,TRUE,ISOS-L-1,Light,FALSE,MPPT,25.0; 25.0,Air,30,150,FALSE,91,#DIV/0!,,
2016-01-04 00:00:00,SLG , ITO , TiO2-c ,,, Perovskite , PTAA ,,,, Au,0.096,nip,FALSE,MA,Pb,I,3,HI,1.6,1,Spin-coating,DMF,1,Unknown,FALSE,Unknown,Unknown,17.3,16.8,TRUE,ISOS-D-1,Dark,FALSE,Open circuit,25.0; 25.0,Air,40,360,FALSE,91,800,,
2019-03-06 00:00:00,SLG , FTO , TiO2-c , TiO2-mp ,, Perovskite , PTAA ,,,, Au,0.16,nip-mp,FALSE,Cs; FA; MA,Pb,Br; I,0.45; 2.55,,,1,Spin-coating,DMF; DMSO,4; 1,Chlorobenzene,FALSE,Unknown,Unknown,15.8,,TRUE,ISOS-D-2I,Dark,FALSE,Open circuit,65.0; 65.0,N2,0,12,FALSE,91,26.66666667,,
2017-08-31 00:00:00,SLG , FTO , TiO2-c , TiO2-mp ,, Perovskite , SGT-405 ,,,, Au,0.1,nip-mp,FALSE,MA,Pb,I,3,Cl,1.6,1,Spin-coating,DMF; DMSO,9; 1,Toluene,FALSE,Unknown,Unknown,18.87,,TRUE,ISOS-D-1,Dark,FALSE,Open circuit,25.0; 25.0,Air,20,380,FALSE,91,844.4444444,,
2018-07-16 00:00:00,SLG , FTO , SnO2-c , C60-SAM ,, Perovskite , Spiro-MeOTAD ,,,, Au,0.1,nip,FALSE,Cs; FA; MA,Pb,I,3,,,1,Spin-coating,DMF; DMSO,3; 1,Diethyl ether,FALSE,Unknown,Unknown,16.22,,TRUE,ISOS-L-1,White LED,FALSE,MPPT,25.0; 25.0,Ambient,,6,FALSE,91,13.33333333,,
2019-09-27 00:00:00,SLG , FTO , TiO2-c , PCBM-60 ,, Perovskite , Spiro-MeOTAD ,,,, Au,0.06,nip,FALSE,Cs | BA; Cs,Pb | Pb,Br; I | Br; I,1; 2 | 1; 6,,,1,Spin-coating,DMF; DMSO,4; 1,Chlorobenzene; DMSO,FALSE,Unknown,Unknown,12.5,,TRUE,ISOS-D-1,Dark,FALSE,Open circuit,25.0; 25.0,Air,25,1200,FALSE,91,2666.666667,,
2017-05-17,SLG , FTO , TiO2-c , PCBM-60 ,, Perovskite , Spiro-MeOTAD ,,,, Au,0.1,nip,FALSE,FA; MA,Pb,I,3,Cl,1.62,2,Spin-coating >> Spin-coating,DMSO >> IPA,1,Unknown,FALSE,Unknown,Unknown,19.3,19.22,TRUE,ISOS-L-1,Solar simulator,FALSE,Open circuit,nan; nan,Unknown,,5,TRUE,91,11.11111111,,
2017-12-31 00:00:00,SLG , FTO , ZnO, PCBM-60 ,, Perovskite , Spiro-MeOTAD ,,,, Au,0.1,nip,FALSE,MA,Pb,I,3,,1.6,2,Spin-coating >> CBD,DMF >> IPA,1 >> 1,Unknown,TRUE,Unknown,Unknown,17.85,,TRUE,ISOS-D-1,Dark,FALSE,Open circuit,25.0; 25.0,Air,,2160,FALSE,91,4800,,
2016-01-26 00:00:00,SLG , FTO , CdS ,,, Perovskite , Spiro-MeOTAD ,,,, Au,0.1,nip,FALSE,MA,Pb,I,3,,1.6,1,Spin-coating,DMF; DMSO,6; 1,Unknown,FALSE,Unknown,Unknown,12.2,,TRUE,ISOS-L-1I,Xenon,FALSE,Open circuit,25.0; 25.0,Unknown,,12,FALSE,91,26.66666667,,
2018-12-10 00:00:00,SLG , FTO , SnO2-c ,,, Perovskite , Spiro-MeOTAD ,,,, Au,0.09,nip,FALSE,MA,Pb,I,3,,1.6,1,Spin-coating,DMF; DMSO,4; 1,Diethyl ether,FALSE,Unknown,Unknown,18.11,17.36,TRUE,ISOS-D-1,Dark,FALSE,Open circuit,25.0; 25.0,Air,40,300,FALSE,91,666.6666667,,
2016-04-27 00:00:00,SLG , FTO , SnO2-np ,,, Perovskite , Spiro-MeOTAD ,,,, Au,0.09,nip,FALSE,MA,Pb,I,3,,1.5,2,Spin-coating >> CBD,DMF >> IPA,1 >> 1,Unknown,FALSE,Unknown,Unknown,15.24,13.5,TRUE,ISOS-D-1,Dark,FALSE,Open circuit,25.0; 25.0,Air,20,720,FALSE,91,1600,,
2019-01-18 00:00:00,SLG , ITO , SnO2-np ,,, Perovskite , Spiro-MeOTAD ,,,, Au,0.09408,nip,FALSE,Cs; FA,Pb,Br; I,0.15; 2.85,Cl; Eu(acac)3,1.55,2,Spin-coating >> Spin-coating,DMF; DMSO >> IPA,9; 1 >> 1,Unknown,FALSE,Unknown,Unknown,,,TRUE,ISOS-D-2I,Dark,FALSE,Open circuit,85.0; 85.0,N2,0,1000,FALSE,91,#DIV/0!,,91
2019-08-23 00:00:00,SLG , FTO , TiO2-c ,,, Perovskite , Spiro-MeOTAD ,,,, Au,0.1,nip,FALSE,Cs,Pb,Br; I,2; 1,GAI,2.01,2,Spin-coating >> Spin-coating,DMSO >> IPA,1 >> 1,Diethyl ether,FALSE,Unknown,Unknown,9.17,,TRUE,ISOS-D-1,Dark,FALSE,Open circuit,25.0; 25.0,Air,40,600,FALSE,91,1333.333333,,
2019-10-07 00:00:00,SLG , FTO , TiO2-c ,,, Perovskite , Spiro-MeOTAD ,,,, Au,0.09,nip,FALSE,Cs,Pb,I,3,HPbI3,1.71,1,Spin-coating,DMF; DMSO,4; 1,Unknown,FALSE,Unknown,Unknown,9.3,8,TRUE,ISOS-D-1,Dark,FALSE,Open circuit,25.0; 25.0,Air,15,450,FALSE,91,1000,,
2017-01-26 00:00:00,SLG , FTO , TiO2-c ,,, Perovskite , Spiro-MeOTAD ,,,, Au,0.09,nip,FALSE,MA,Pb,I,3,PVAm.HI,1.6,1,Spin-coating,DMSO; GBL,3; 7,Toluene,FALSE,Unknown,Unknown,13.7,,TRUE,ISOS-D-1,Dark,FALSE,Open circuit,25.0; 25.0,Air,30,1200,FALSE,91,2666.666667,,
2018-06-18 00:00:00,SLG , FTO , TiO2-c ,,, Perovskite , Spiro-MeOTAD ,,,, Au,0.12,nip,FALSE,MA,Pb,I,3,,1.6,2,Spin-coating >> Spin-coating,DMF >> IPA,1 >> 1,Unknown,FALSE,Unknown,Unknown,15.61,14.48,TRUE,ISOS-D-1I,Dark,FALSE,Open circuit,25.0; 25.0,Unknown,,672,FALSE,91,1493.333333,,
2015-03-31 00:00:00,SLG , FTO , TiO2-c ,,, Perovskite , Spiro-MeOTAD ,,,, Au,0.1,nip,FALSE,MA,Pb,I,3,Cl,1.6,4,Evaporation >> Flash evaporation >> Evaporation >> Flash evaporation,none >> none >> none >> none,1 >> 1 >> 1 >> 1,Unknown,FALSE,Unknown,Unknown,16.03,,TRUE,ISOS-D-1,Dark,FALSE,Open circuit,25.0; 25.0,Air,,1488,FALSE,91,3306.666667,,91
2019-07-25 00:00:00,SLG , FTO , TiO2-c ,,, Perovskite , Spiro-MeOTAD ,,,, Au,0.09,nip,FALSE,FA,Pb,I,3,Cl,1.48,2,Spin-coating >> Spin-coating,DMF; DMSO >> IPA,4; 1 >> 1,Chlorobenzene,FALSE,Unknown,Unknown,18.57,18.06,TRUE,ISOS-D-1,Dark,FALSE,Open circuit,30.0; 30.0,Air,20,500,FALSE,91,1111.111111,,
2017-01-31 00:00:00,SLG , ITO , TiO2-c ,,, Perovskite , Spiro-MeOTAD ,,,, Au,0.1,nip,FALSE,MA,Pb,I,3,Acetamidine hydrochloride,1.6,2,Spin-coating >> Spin-coating,DMF >> IPA,1 >> 1,Unknown,FALSE,Unknown,Unknown,16.54,,TRUE,ISOS-D-1I,Dark,FALSE,Open circuit,25.0; 25.0,Unknown,0,300,FALSE,91,666.6666667,,
2018-05-01 00:00:00,SLG , ITO , ZnO,,, Perovskite , Spiro-MeOTAD ,,,, Au,0.0707,nip,FALSE,MA,Pb,I,3,,1.6,2,Spin-coating >> CBD,DMF; DMSO >> H2O; IPA,9; 1 >> 5; 95,Unknown,FALSE,Unknown,Unknown,18.9,,TRUE,ISOS-D-1,Dark,FALSE,Open circuit,25.0; 25.0,Air,45,800,FALSE,91,1777.777778,,
2020-01-03 00:00:00,SLG , ITO , In2O3 , SnO2-c ,, Perovskite , Spiro-MeOTAD ,,,, Au,0.0883,nip,FALSE,FA; MA,Pb,I,3,Cl,,2,Spin-coating >> Spin-coating,DMF; DMSO >> IPA,nan; nan >> 1,Unknown,FALSE,Unknown,Unknown,,,TRUE,ISOS-L-1I,Light,FALSE,Open circuit,25.0; 25.0,N2,0,180,FALSE,91,#DIV/0!,,
2019-09-25 00:00:00,SLG , FTO , TiO2-c , SnO2-np ,, Perovskite , Spiro-MeOTAD ,,,, Au,0.09,nip,FALSE,MA,Pb,I,3,,1.6,1,Spin-coating,DMF; DMSO,4; 1,Ethyl acetate,FALSE,Unknown,Unknown,16.74,,TRUE,ISOS-D-1,Dark,FALSE,Open circuit,25.0; 25.0,Air,35,1400,FALSE,91,3111.111111,,95
2017-12-06 00:00:00,SLG , FTO , TiO2-c , SnO2-np ,, Perovskite , Spiro-MeOTAD ,,,, Au,0.16,nip,FALSE,FA; MA,Pb,Br; I,0.45; 2.55,,,1,Spin-coating,DMF; DMSO,4; 1,Ethyl acetate,FALSE,Unknown,Unknown,17.78,18.03,TRUE,ISOS-D-1,Dark,FALSE,Open circuit,25.0; 25.0,Air,30,2160,FALSE,91,4800,,
2019-02-15 00:00:00,SLG , FTO , TiO2-c , TiO2-mp ,, Perovskite , Spiro-MeOTAD ,,,, Au,0.06,nip-mp,FALSE,MA,Pb,I,3,In2-4,1.6,2,Spin-coating >> Spin-coating,DMF; DMSO >> IPA,4; 1 >> 1,Unknown,FALSE,Unknown,Unknown,17.15,,TRUE,ISOS-D-1,Dark,FALSE,Open circuit,25.0; 25.0,Air,42,600,FALSE,91,1333.333333,,
2019-02-15 00:00:00,SLG , FTO , TiO2-c , TiO2-mp ,, Perovskite , Spiro-MeOTAD ,,,, Au,0.06,nip-mp,FALSE,MA,Pb,I,3,In2-4,1.6,2,Spin-coating >> Spin-coating,DMF; DMSO >> IPA,4; 1 >> 1,Unknown,FALSE,Unknown,Unknown,16.49,,TRUE,ISOS-D-1,Dark,FALSE,Open circuit,25.0; 25.0,Air,42,600,FALSE,91,1333.333333,,
2019-11-08 00:00:00,SLG , FTO , TiO2-c , TiO2-mp ,, Perovskite , Spiro-MeOTAD ,,,, Au,0.1,nip-mp,FALSE,FA,Pb,I,3,Cl; MDACl2,1.48,2,Spin-coating >> Spin-coating,DMF; DMSO >> IPA,8; 1 >> 1,Unknown,FALSE,Unknown,Unknown,22.1,,TRUE,ISOS-D-1,Dark,FALSE,Open circuit,25.0; 25.0,Air,85,72,FALSE,91,160,,
2018-05-29 00:00:00,SLG , FTO , TiO2-c , TiO2-mp ,, Perovskite , Spiro-MeOTAD ,,,, Au,0.09,nip-mp,FALSE,Cs; FA,Pb,Br; I,0.3; 2.7,,,1,Spin-coating,DMF; DMSO,4; 1,Chlorobenzene,FALSE,Unknown,Unknown,19.94,18.99,TRUE,ISOS-D-2,Dark,FALSE,Open circuit,60.0; 60.0,Air,20,260,FALSE,91,577.7777778,,
2018-07-11 00:00:00,SLG , FTO , TiO2-c , TiO2-mp ,, Perovskite , Spiro-MeOTAD ,,,, Au,0.125,nip-mp,FALSE,Cs; FA,Pb,Br; I,0.375; 2.625,,1.57,1,Spin-coating,DMF; DMSO,7.6; 1,Diethyl ether,FALSE,Unknown,Unknown,18.02,13.7,TRUE,ISOS-D-1,Dark,FALSE,Open circuit,25.0; 25.0,Air,65,96,FALSE,91,213.3333333,,
2017-01-23 00:00:00,SLG , FTO , TiO2-c , TiO2-mp ,, Perovskite , Spiro-MeOTAD ,,,, Au,0.1,nip-mp,FALSE,MA,Pb,I,3,,1.6,1,Spin-coating,DMF,1,Unknown,FALSE,Unknown,Unknown,16.01,,TRUE,ISOS-D-1,Dark,FALSE,Open circuit,25.0; 25.0,Air,55,240,FALSE,91,533.3333333,,
2018-03-22 00:00:00,SLG , FTO , TiO2-c , TiO2-mp ,, Perovskite , Spiro-MeOTAD ,,,, Au,0.096,nip-mp,FALSE,MA,Pb,I,3,PMMA,1.6,1,Spin-coating,Acetonitrile,1,Unknown,FALSE,Unknown,Unknown,16.32,15.52,TRUE,ISOS-D-1,Dark,FALSE,Open circuit,25.0; 25.0,Air,60,1200,FALSE,91,2666.666667,,
2017-04-28 00:00:00,SLG , FTO , TiO2-c , TiO2-mp ,, Perovskite , Spiro-MeOTAD ,,,, Au,0.09,nip-mp,FALSE,FA; MA,Pb,Br; I,0.45; 2.55,,,1,Spin-coating,DMF; DMSO,4; 1,Chlorobenzene,TRUE,UV-curable epoxy,Unknown,18.77,18.09,TRUE,ISOS-D-1I,Dark,FALSE,Open circuit,25.0; 25.0,Dry air,,1000,FALSE,91,2222.222222,,91
2020-01-16 00:00:00,SLG , FTO , TiO2-c , TiO2-mp ,, Perovskite , Spiro-MeOTAD ,,,, Au,0.09,nip-mp,FALSE,Cs,Pb,I,3,PVP,,1,Spin-coating,DMF; DMSO,4; 1,Unknown,FALSE,Unknown,Unknown,13.4,,TRUE,ISOS-D-1,Dark,FALSE,Open circuit,25.0; 25.0,Air,30,3600,FALSE,91,8000,,95.8
2016-05-09 00:00:00,SLG , FTO , TiO2-c , TiO2-mp ,, Perovskite , Spiro-MeOTAD ,,,, Au,0.09,nip-mp,FALSE,MA,Pb,I,3,Cl,1.6,2,Spin-coating >> CBD,DMSO >> Ethanol,1 >> 1,Unknown,FALSE,Unknown,Unknown,6.94,,TRUE,ISOS-D-1,Dark,FALSE,Open circuit,25.0; 25.0,Air,55,720,FALSE,91,1600,,
2019-04-01,SLG , FTO , TiO2-c , TiO2-mp ,, Perovskite , Spiro-MeOTAD ,,,, Au,0.16,nip-mp,FALSE,Cs; FA; MA | Cs,Pb | Pb,Br; I | Br; I,0.45; 2.55 | 1.85; 1.15,Undoped | Undoped,1.58 | 2.08,2,Spin-coating >> Spin-coating,DMF; DMSO >> Hexane,4; 1 >> 1,Chlorobenzene,FALSE,Unknown,Unknown,21.14,20.65,TRUE,ISOS-D-1,Dark,FALSE,Open circuit,25; 25,Air,,720,TRUE,91,1600,,
2016-12-27,SLG , FTO , TiO2-c , TiO2-mp ,, Perovskite , Spiro-MeOTAD ,,,, Au,6.32,nip-mp,TRUE,MA,Pb,I,3,nan,1.6,2,Spin-coating >> CBD,DMF >> IPA,1 >> 1,Unknown,TRUE,Kapton | Ligh-curated glue | SLG,Light-curated glue,12.5,,TRUE,ISOS-D-1,Dark,FALSE,Open circuit,25.0; 25.0,Ambient,,1600,FALSE,91,3555.555556,,98
2016-12-14 00:00:00,SLG , FTO , TiO2-c ,,, Perovskite , ZnPc , Spiro-MeOTAD ,,, Au,0.1,nip,FALSE,MA,Pb,I,3,,1.6,2,Evaporation >> CBD,none >> IPA,1 >> 1,Unknown,FALSE,Unknown,Unknown,16.8,,TRUE,ISOS-D-1,Dark,FALSE,Open circuit,25.0; 25.0,Ambient,,2400,FALSE,91,5333.333333,,
2018-12-28 00:00:00,SLG , ITO , PEDOT:PSS ,,, Perovskite , C60 , B4PyMPM ,,, Ag,0.09,pin,FALSE,MA,Pb,I,3,,1.6,1,Spin-coating,DMF,1,Chlorobenzene,FALSE,Unknown,Unknown,13.5,,TRUE,ISOS-D-1I,Dark,FALSE,Open circuit,25.0; 25.0,Unknown,,720,FALSE,91,1600,,
2019-06-17 00:00:00,SLG , ITO , PTAA ,,, Perovskite , C60 , BCP , LiF ,, Ag,0.09,pin,FALSE,Cs; FA; MA,Pb,Br; I,0.45; 2.55,,,1,Spin-coating,DMF; DMSO,4; 1,Chlorobenzene,FALSE,Unknown,Unknown,17.98,17.05,TRUE,ISOS-D-1,Dark,FALSE,Open circuit,25.0; 25.0,Air,50,1000,FALSE,91,2222.222222,,91
2018-08-02 00:00:00,SLG , ITO , PEDOT:PSS ,,, Perovskite , C60 , BCP ,,, Ag,0.1,pin,FALSE,FA,Sn,I,3,,,1,Spin-coating,DMSO,1,Chlorobenzene,FALSE,Unknown,Unknown,,6.75,TRUE,ISOS-D-1I,Dark,FALSE,Open circuit,25.0; 25.0,N2,0,860,FALSE,91,#DIV/0!,,
2018-04-17 00:00:00,SLG , ITO , PEDOT:PSS ,,, Perovskite , C60 , BCP ,,, Ag,0.1,pin,FALSE,(PDA); MA,Pb,I,13,,,1,Spin-coating,DMF,1,Unknown,TRUE,Unknown,Unknown,12.9,13,TRUE,ISOS-D-1,Dark,FALSE,Open circuit,25.0; 25.0,Air,85,1000,FALSE,91,2222.222222,,91
2019-08-13 00:00:00,SLG , ITO , PTAA ,,, Perovskite , C60 , BCP ,,, Ag,0.054,pin,FALSE,Cs,Pb,I,3,,,1,Spin-coating,Octane,1,Unknown,FALSE,Unknown,Unknown,9.6,9.42,TRUE,ISOS-D-1,Dark,FALSE,Open circuit,25.0; 25.0,Air,20,336,FALSE,91,746.6666667,,
2019-04-30 00:00:00,SLG , FTO , NiO-c ,,, Perovskite , PCBM-60 , BCP ,,, Ag,0.15,pin,FALSE,MA,Pb,I,3,,1.6,1,Spin-coating,DMF; DMSO,9; 1,Chlorobenzene,FALSE,Unknown,Unknown,15.26,,TRUE,ISOS-D-1,Dark,FALSE,Open circuit,25.0; 25.0,Unknown,,288,FALSE,91,640,,
2018-08-10,SLG , FTO , NiO-c ,,, Perovskite , PCBM-60 , BCP ,,, Ag,1.02,pin,FALSE,MA,Pb,I,3,nan,1.55,1,Spin-coating,DMF; DMSO,nan,Ether,FALSE,Unknown,Unknown,16.03,15.7,TRUE,ISOS-D-1I,Dark,FALSE,Open circuit,nan; nan,N2,0,240,FALSE,91,533.3333333,,
2019-10-09 00:00:00,SLG , ITO , NiO-c , SY3 ,, Perovskite , PCBM-60 , BCP ,,, Ag,0.1,pin,FALSE,MA,Pb,I,3,,1.6,1,Spin-coating,DMF; DMSO,4; 1,Toluene,FALSE,Unknown,Unknown,14.39,,TRUE,ISOS-D-1I,Dark,FALSE,Open circuit,25.0; 25.0,Ar,0,1000,FALSE,91,2222.222222,,91
2019-10-09 00:00:00,SLG , ITO , NiO-c , SY4 ,, Perovskite , PCBM-60 , BCP ,,, Ag,0.1,pin,FALSE,MA,Pb,I,3,,1.6,1,Spin-coating,DMF; DMSO,4; 1,Toluene,FALSE,Unknown,Unknown,17.42,,TRUE,ISOS-D-1I,Dark,FALSE,Open circuit,25.0; 25.0,Ar,0,1000,FALSE,91,2222.222222,,91
2018-10-29 00:00:00,SLG , ITO , NiO-c ,,, Perovskite , PCBM-60 , BCP ,,, Ag,0.0864,pin,FALSE,Cs; FA; MA,Pb; Sn,Br; I,0.4; 2.6,Cl; SnF2,1.36,1,Spin-coating,DMF; DMSO,1; 9,Chlorobenzene,FALSE,Unknown,Unknown,17.25,,TRUE,ISOS-D-2I,Dark,FALSE,Open circuit,80.0; 80.0,N2,0,20,FALSE,91,44.44444444,,
2019-07-26 00:00:00,SLG , ITO , PCP-Na ,,, Perovskite , PCBM-60 , BCP ,,, Ag,0.1,pin,FALSE,BA; GU; MA,Pb,I,16,,,1,Spin-coating,DMF,1,Unknown,FALSE,Unknown,Unknown,15.86,15.19,TRUE,ISOS-D-1,Dark,FALSE,Open circuit,25.0; 25.0,Air,50,700,FALSE,91,1555.555556,,
2019-09-02 00:00:00,SLG , ITO , P3CT-N ,,, Perovskite , PCBM-60 , C60 , BCP ,, Ag,0.09,pin,FALSE,MA,Pb,I,3,BaAc2,1.6,1,Spin-coating,DMF; DMSO,4; 1,Chlorobenzene,FALSE,Unknown,Unknown,18.11,19.82,TRUE,ISOS-D-2I,Dark,FALSE,Open circuit,90.0; 90.0,N2,0,400,FALSE,91,888.8888889,,
2018-08-11 00:00:00,SLG , ITO , PEDOT:PSS ,,, Perovskite , PCBM-60 , C60 , BCP ,, Ag,0.0314,pin,FALSE,Cs; FA; MA,Pb; Sn,Br; I,0.5; 2.5,,1.31,1,Spin-coating,DMSO; GBL,3; 7,Toluene,FALSE,Unknown,Unknown,,12.71,TRUE,ISOS-D-1,Dark,FALSE,Open circuit,25.0; 25.0,Air,35,120,FALSE,91,#DIV/0!,,
2017-05-15 00:00:00,SLG , ITO , PTAA ,,, Perovskite , PCBM-60 , C60 , BCP ,, Cu,0.08,nip,FALSE,FA; MA,Pb,Br; I,0.1; 2.9,,,2,Spin-coating >> Spin-coating,DMF >> IPA,1 >> 1,Unknown,FALSE,Unknown,Unknown,18.8,,TRUE,ISOS-L-1I,Xenon,FALSE,Open circuit,25.0; 25.0,N2,0,120,FALSE,91,266.6666667,,
2015-09-28 00:00:00,SLG , ITO , PEDOT:PSS ,,, Perovskite , PCBM-60 , Ca ,,, Al,0.1,pin,FALSE,MA,Pb,I,3,,1.6,2,Spin-coating >> Spin-coating,DMF >> IPA,1 >> 1,Unknown,FALSE,Unknown,Unknown,11.45,,TRUE,ISOS-D-1I,Dark,FALSE,Open circuit,25.0; 25.0,Unknown,,120,FALSE,91,266.6666667,,
2017-10-18 00:00:00,SLG , FTO , TiO2-c , Al2O3-mp ,, Perovskite ,,,,, Carbon,0.129,nip-mp-carbon,FALSE,Cs; FA; MA,Pb,Br; I,0.2; 2.8,,1.57,2,Drop-infiltration >> CBD,DMF >> IPA,1 >> 1,Unknown,FALSE,Unknown,Unknown,17.02,16.73,TRUE,ISOS-D-2,Dark,FALSE,Open circuit,85.0; 85.0,Air,50,1000,FALSE,91,2222.222222,,91
2018-02-16 00:00:00,SLG , FTO , TiO2-c , TiO2-mp ,, Perovskite ,,,,, Carbon,0.1,nip-mp-carbon,FALSE,MA,Pb,I,3,,1.55,1,Spin-coating,DMF,1,Vacuum,FALSE,Unknown,Unknown,13.5,12.5,TRUE,ISOS-D-1,Dark,FALSE,Open circuit,25.0; 25.0,Air,50,1000,FALSE,91,2222.222222,,91
2018-06-30 00:00:00,SLG , FTO , TiO2-c , ZrO2-mp , TiO2-mp , Perovskite ,,,,, Carbon,0.0514,nip-mp-carbon,FALSE,MA,Pb,I,3,5-AVAI,1.6,1,Drop-infiltration,GBL,1,Unknown,FALSE,Unknown,Unknown,11.92,,TRUE,ISOS-D-1,Dark,FALSE,Open circuit,25.0; 25.0,Air,40,2400,FALSE,91,5333.333333,,
2018/02/03 00:00:00,SLG , FTO , TiO2-c , ZrO2-mp , TiO2-mp , Perovskite ,,,,, Carbon,0.96,nip-mp-carbon,FALSE,FA; MA,Pb,I,3,Unknown,nan,1,Spin-coating,DMF,1,Unknown,FALSE,Unknown,Unknown,9.53,9.45,TRUE,ISOS-D-1,Dark,FALSE,Open circuit,25.0; 25.0,Air,50,1176,FALSE,91,2613.333333,,
2020-07-13,SLG , FTO , TiO2-c , TiO2-mp ,, Perovskite , Carbon Black ,,,, Carbon,,nip-mp-carbon,FALSE,Cs,Pb,Br; I,1; 2,nan,nan,1,Spin-coating,DMSO,1,Unknown,TRUE,SLG,Polyolefin elastomer,12.09,,TRUE,ISOS-D-2I,Dark,FALSE,Open circuit,85; 85,N2,,2250,FALSE,91,5000,,
2019-01-25 00:00:00,SLG , FTO , TiO2-c , TiO2-mp ,, Perovskite , Poly(ethylene oxide) ,,,, Carbon,0.1,nip-mp,FALSE,Cs; FA,Pb,Br; I,0.36; 2.64,,,2,Spin-coating >> Spin-coating,DMF; DMSO >> IPA,4; 1 >> 1,Unknown,FALSE,Unknown,Unknown,14.9,,TRUE,ISOS_D_3,Dark,FALSE,Open circuit,85.0; 85.0,Air,85,192,FALSE,91,426.6666667,,
2018-01-19 00:00:00,PET , Graphene , TiO2-c , PCBM-60 ,, Perovskite , Spiro-MeOTAD ,,,, Carbon-nt,0.15,nip,FALSE,MA,Pb,I,3,,1.6,1,Spin-coating,DMF; DMSO,7; 3,Ethyl acetate,FALSE,Unknown,Unknown,11.9,11.1,TRUE,ISOS-D-3,Dark,FALSE,Open circuit,60.0; 60.0,Air,70,1600,FALSE,91,3555.555556,,
2018-02-26 00:00:00,SLG , FTO , NiMgLiO ,,, Perovskite , PCBM-60 , CeOx-np ,,, Ag,0.09,pin,FALSE,MA,Pb,I,3,,1.6,1,Spin-coating,DMF; DMSO,4; 1,Diethyl ether,FALSE,Unknown,Unknown,18.69,18.57,TRUE,ISOS-L-1,White LED,TRUE,MPPT,25.0; 25.0,Air,30,200,FALSE,91,444.4444444,,
2019-07-09 00:00:00,SLG , FTO , SnO2-c ,,, Perovskite , PMMA , DTPC8-ThTPA , C60-SAM ,, Au,0.08,nip,FALSE,FA; MA,Pb,Br; I,0.15; 2.85,,,1,Spin-coating,DMF; DMSO,14; 1,Diethyl ether,FALSE,Unknown,Unknown,18.37,,TRUE,ISOS-D-1,Dark,FALSE,Open circuit,25.0; 25.0,Air,35,720,FALSE,91,1600,,
2018-11-10 00:00:00,SLG , ITO , PEDOT:PSS ,,, Perovskite , PCBM-60 , LiF ,,, Al,0.05,pin,FALSE,(PEA); MA,Pb,I,19,Cl,1.6,1,Spin-coating,Methylammonium acetate,1,Unknown,FALSE,Unknown,Unknown,10.94,,TRUE,ISOS-D-1,Dark,FALSE,Open circuit,25.0; 25.0,Air,55,1464,TRUE,91,3253.333333,,
2017-12-19 00:00:00,SLG , ITO , TiO2-c , PCBM-60 ,, Perovskite , PCDTBT1 , MoO3 ,,, Au,0.0002,nip,FALSE,MA,Pb,I,3,,1.6,2,Spin-coating >> Spin-coating,DMF; DMSO >> IPA,9; 1 >> 1,Unknown,FALSE,Unknown,Unknown,18.67,18.26,TRUE,ISOS-D-1,Dark,FALSE,Open circuit,25.0; 25.0,Air,55,720,FALSE,91,1600,,
2017-12-11 00:00:00,SLG , FTO , ZnO,,, Perovskite , Spiro-MeOTAD , MoO3 ,,, Ag,0.1,nip,FALSE,MA,Pb,I,3,KCl,1.6,2,Spin-coating >> Spin-coating,DMSO >> IPA,1 >> 1,Unknown,FALSE,Unknown,Unknown,16.1,,TRUE,ISOS-D-1I,Dark,FALSE,Open circuit,25.0; 25.0,N2,0,1080,FALSE,91,2400,,91
2016-05-04 00:00:00,SLG , FTO , TiO2-c ,,, Perovskite , Spiro-MeOTAD , MoO3 ,,, Al,0.1,nip,FALSE,MA,Pb,I,3,,1.6,2,Spin-coating >> Spin-coating,DMF >> IPA,1 >> 1,Unknown,TRUE,Desiccant,UV-curable epoxy,12.2,,TRUE,ISOS-L-1,Xenon,FALSE,Open circuit,25.0; 25.0,Air,,54,FALSE,91,120,,
2016-08-30 00:00:00,SLG , FTO , NiO-c ,,, Perovskite , PCBM-60 , PCBDAN ,,, Ag,0.1,pin,FALSE,MA,Pb,I,3,,1.6,1,Spin-coating,DMF; DMSO,9; 1,Diethyl ether,FALSE,Unknown,Unknown,17.2,,TRUE,ISOS-D-1,Dark,FALSE,Open circuit,25.0; 25.0,Air,45,720,FALSE,91,1600,,
2018-02-15 00:00:00,SLG , FTO , NiMgLiO ,,, Perovskite , 4-DMABA , PCBM-60 , BCP ,, Ag,0.09,pin,FALSE,MA,Pb,I,3,,1.6,1,Spin-coating,DMF; DMSO,4; 1,Diethyl ether,FALSE,Unknown,Unknown,,,TRUE,ISOS-L-1I,White LED,FALSE,MPPT,25.0; 25.0,N2,0,745,FALSE,91,#DIV/0!,,
2018-07-02 00:00:00,SLG , ITO , NiO-c ,,, Perovskite , C60 , SnO2-c ,,, Au,0.09,pin,FALSE,Cs; FA,Pb,Br; I,0.51; 2.49,,,1,Spin-coating,DMF; DMSO,,Chlorobenzene,FALSE,Unknown,Unknown,10.4,,TRUE,ISOS-D-2I,Dark,FALSE,Open circuit,85.0; 85.0,N2,0,1000,FALSE,91,2222.222222,,91
2020-04-24,SLG , FTO , ZnO, TiO2-mp ,, Perovskite , 18-crown-6 ether , Spiro-MeOTAD ,,, Au,0.1,nip-mp,FALSE,Cs,Pb,I,3,Undoped,nan,1,Spin-coating,DMF,1,Chlorobenzene,FALSE,Unknown,Unknown,11.74,11.63,TRUE,ISOS-L-2I,Solar simulator,FALSE,MPPT,85; 85,N2,0,1000,FALSE,91,2222.222222,,
2018-09-21 00:00:00,SLG , FTO , TiO2-c , TiO2-mp ,, Perovskite , MoS2-QDs; rGO-flakes , Spiro-MeOTAD ,,, Au,0.1,nip-mp,FALSE,MA,Pb,I,3,,1.6,1,Spin-coating,DMF; DMSO,8; 1,Diethyl ether,TRUE,Unknown,Unknown,20.12,,TRUE,ISOS-D-1,Dark,FALSE,Open circuit,25.0; 25.0,Air,50,1000,FALSE,91,2222.222222,,91
2018-11-23 00:00:00,SLG , FTO , SnO2-c ,,, Perovskite , P3HT , Spiro-MeOTAD ,,, Au,0.1,nip,FALSE,MA,Pb,I,3,MLAI,1.6,1,Spin-coating,DMF; DMSO,4; 1,Ethyl acetate,FALSE,Unknown,Unknown,17.2,,TRUE,ISOS-D-1,Dark,FALSE,Open circuit,25.0; 25.0,Air,30,560,FALSE,91,1244.444444,,
2019-10-28 00:00:00,SLG , FTO , TiO2-c , TiO2-mp ,, Perovskite , P3HT ,,,, Au,2.7,nip-mp,TRUE,Cs,Pb,Br; I,1; 2,,1.92,1,Spin-coating,DMSO,1,Unknown,FALSE,Unknown,Unknown,11.36,,TRUE,ISOS-L-2I,Xenon,FALSE,MPPT,100.0; 100.0,Air,25,1000,FALSE,91.2,2272.727273,,91.2
2017-02-03 00:00:00,SLG , FTO , TiO2-c ,,, Perovskite , Spiro-MeOTAD ,,,, Au,0.15,nip,FALSE,MA,Pb,I,3,,1.6,2,Electrodeposition >> Electrodeposition,IPA >> IPA,1 >> 1,Unknown,FALSE,Unknown,Unknown,15.65,14.84,TRUE,ISOS-D-1,Dark,FALSE,Open circuit,25.0; 25.0,Air,35,1000,FALSE,91.2,2272.727273,,91.2
2018-02-24 00:00:00,SLG , FTO , TiO2-c , TiO2-mp ,, Perovskite , Spiro-MeOTAD ,,,, Au,0.09,nip-mp,FALSE,MA,Pb,I,3,TDZDT,1.6,1,Spin-coating,DMF; DMSO,4; 1,Chlorobenzene,FALSE,Unknown,Unknown,19.04,18.78,TRUE,ISOS-D-1,Dark,FALSE,Open circuit,25.0; 25.0,Air,65,1200,FALSE,91.2,2727.272727,,
2019-08-10 00:00:00,SLG , ITO , PEDOT:PSS ,,, Perovskite , PCBM-60 , BCP ,,, Ag,0.075,pin,FALSE,FA; MA,Pb,I,3,Cl,,2,Spin-coating >> Spin-coating,DMF >> IPA,1 >> 1,Unknown,FALSE,Unknown,Unknown,18.7,,TRUE,ISOS-D-1,Dark,FALSE,Open circuit,25.0; 25.0,Air,50,500,FALSE,91.2,1136.363636,,
2018-01-04 00:00:00,SLG , FTO , TiO2-c ,,, Perovskite , PolyTPD , Spiro-MeOTAD ,,, Au,0.16,nip,FALSE,MA,Pb,I,3,Cl,1.6,1,Spin-coating,DMF,1,Unknown,FALSE,Unknown,Unknown,17.8,16.39,TRUE,ISOS-D-1,Dark,FALSE,Open circuit,25.0; 25.0,Air,35,700,FALSE,91.2,1590.909091,,
2016-11-11 00:00:00,PET , ITO , PEDOT:PSS ,,, Perovskite , PCBM-60 ,,,,Cu,0.075,pin,FALSE,MA,Pb,I,3,,1.6,1,Spin-coating,DMF,1,Chlorobenzene,TRUE,PET,Unknown,10.41,,TRUE,ISOS-D-1,Dark,FALSE,Open circuit,25.0; 25.0,Air,50,240,FALSE,91.25,548.5714286,,
2019-01-24 00:00:00,SLG , FTO , TiO2-c ,,, Perovskite , PHPT-py ,,,, Au,0.1,nip,FALSE,FA; MA,Pb,I,3,,,1,Spin-coating,DMF; DMSO,9; 1,Diethyl ether,FALSE,Unknown,Unknown,21.1,17.77,TRUE,ISOS-D-1I,Dark,FALSE,Open circuit,25.0; 25.0,N2,0,1440,FALSE,91.3,3310.344828,,
2020-01-31 00:00:00,SLG , ITO , TiO2-c ,,, Perovskite , Spiro-MeOTAD ,,,, Au,0.09,nip,FALSE,Cs,Pb,I,3,(adamantan_1_yl)methanammonium; HI,,1,Spin-coating,DMF,1,Unknown,FALSE,Unknown,Unknown,16.04,,TRUE,ISOS-L-1,Solar simulator,FALSE,Open circuit,25.0; 25.0,Ambient,,800,FALSE,91.3,1839.08046,,
2018-05-22 00:00:00,SLG , FTO , TiO2-c , TiO2-mp ,, Perovskite , YN2 ,,,, Cu,0.126,nip-mp,FALSE,FA; MA,Pb,Br; I,0.51; 2.49,Undoped,,1,Spin-coating,DMF; DMSO,4; 1,Chlorobenzene,FALSE,Unknown,Unknown,19.27,,TRUE,ISOS-D-1,Dark,FALSE,Open circuit,25.0; 25.0,Air,45,1000,FALSE,91.3,2298.850575,,91.3
2014-07-31 00:00:00,SLG , FTO , TiO2-c ,,, Perovskite , Spiro-MeOTAD ,,,, Au,0.0314,nip,FALSE,MA,Pb,I,3,Cl,1.5,2,Spin-coating >> CBD,DMF >> IPA,1 >> 1,Unknown,FALSE,Unknown,Unknown,8.2,,TRUE,ISOS-D-1,Dark,FALSE,Open circuit,25.0; 25.0,Air,20,312,FALSE,91.4,725.5813953,,
2014-05-21 00:00:00,SLG , FTO , TiO2-c , TiO2-mp ,, Perovskite , PANI ,,,,,0.5,nip-mp,FALSE,MA,Pb,I,3,Li-TFSI; LiF; TBP,1.5,1,Drop-infiltration,GBL,1,Unknown,FALSE,Unknown,Unknown,7.34,,TRUE,ISOS-L-1I,Light,FALSE,Open circuit,25.0; 25.0,Unknown,,1000,FALSE,91.42,2331.002331,,91.42
2019-12-27 00:00:00,SLG , FTO , TiO2-c ,,, Perovskite , Spiro-MeOTAD ,,,, Au,0.1,nip,FALSE,Cs; FA; MA,Pb,Br; I,0.51; 2.49,GdF3,,1,Spin-coating,DMF; DMSO,4; 1,Chlorobenzene,FALSE,Unknown,Unknown,21.21,19.62,TRUE,ISOS-D-1,Dark,FALSE,Open circuit,25.0; 25.0,Air,30,1000,FALSE,91.5,2352.941176,,91.5
2018-05-14 00:00:00,SLG , FTO , TiO2-c , TiO2-mp ,, Perovskite , Spiro-MeOTAD ,,,, Au,0.06,nip-mp,FALSE,MA,Pb,I,3,OTAB,1.6,1,Spin-coating,DMF; DMSO,9; 3,Chlorobenzene,FALSE,Unknown,Unknown,,,TRUE,ISOS-D-2,Dark,FALSE,Open circuit,70.0; 70.0,Air,40,1440,FALSE,91.5,#DIV/0!,,92.8
2014-11-18 00:00:00,SLG , ITO , ZnO,,, Perovskite , Spiro-MeOTAD , MoO3 ,,, Ag,0.09,nip,FALSE,MA,Pb,I,3,,1.6,2,Spin-coating >> CBD,DMF >> IPA,1 >> 1,Unknown,FALSE,Unknown,Unknown,13.4,,TRUE,ISOS-D-1I,Dark,FALSE,Open circuit,25.0; 25.0,Unknown,,900,FALSE,91.5,2117.647059,,
2016-01-11 00:00:00,PET , Ag-grid , PEDOT:PSS ,, PEDOT:PSS , Perovskite , PCBM-60 ,,,, Al,0.1,pin,FALSE,MA,Pb,I,3,,1.55,2,Spin-coating >> Spin-coating,DMF >> IPA,1 >> 1,Unknown,FALSE,Unknown,Unknown,14.2,13.7,TRUE,ISOS-D-2I,Dark,FALSE,Open circuit,70.0; 70.0,N2,0,500,FALSE,91.6,1190.47619,,
2018-03-18,SLG , FTO , TiO2-c , TiO2-mp ,, Perovskite ,,,,, Au,,nip-mp,FALSE,MA,Pb,I,3,nan,1.6,1,Spin-coating,DMF; DMSO,9; 1,Unknown,FALSE,Unknown,Unknown,3,,TRUE,ISOS-L-1,Solar simulator,FALSE,Open circuit,nan; nan,Air,,1080,TRUE,91.6,2571.428571,,
2019-08-21 00:00:00,SLG , FTO , NiMgLiO ,,, Perovskite , 2-acetylpyridine , PCBM-60 , BCP ,, Ag,0.09,pin,FALSE,Cs; FA; MA,Pb,Br; I,0.51; 2.49,Undoped,,1,Spin-coating,DMF; DMSO,4; 1,Chlorobenzene,FALSE,Unknown,Unknown,19.81,,TRUE,ISOS-L-1I,Solar simulator,FALSE,Open circuit,45.0; 45.0,N2,0,500,FALSE,91.6,1190.47619,,
2019-02-28 00:00:00,SLG , ITO , SnO2-np ,,, Perovskite , Spiro-MeOTAD ,,,, Au,0.1,nip,FALSE,Cs; FA; MA,Pb,Br; I,0.12; 2.88,,,2,Spin-coating >> Spin-coating,DMF; DMSO >> IPA,9; 1 >> 1,Unknown,FALSE,Unknown,Unknown,20.84,20.23,TRUE,ISOS-L-1I,Light,FALSE,Open circuit,25.0; 25.0,N2,0,677.1752837,FALSE,91.7,1631.747672,,
2020-08-19,SLG , ITO , P3CT-N ,,, Perovskite , PCBM-60 , C60 , BCP ,, Ag,0.09,pin,FALSE,Cs,Pb,Br; I,1; 2,Acetic acid,1.88,1,Spin-coating,DMF; DMSO,7; 3,IPA,FALSE,Unknown,Unknown,14.65,,TRUE,ISOS-D-1,Dark,FALSE,Open circuit,nan; nan,Air,20,1300,FALSE,91.7,3132.53012,,
2020-03-09,SLG , ITO , SnO2-np ,,, Perovskite , Spiro-MeOTAD ,,,, Au,,nip,FALSE,FA; MA,Pb,I,3,dimethyl itaconate,1.55,2,Spin-coating >> Spin-coating,DMF; DMSO >> IPA,4; 1 >> 1,Unknown,FALSE,Unknown,Unknown,,,TRUE,ISOS-D-1,Dark,FALSE,Open circuit,nan; nan,Unknown,20,2208,FALSE,91.8,#DIV/0!,,
2015-08-17 00:00:00,SLG , FTO , TiO2-c , TiO2-mp ,, Perovskite , Spiro-MeOTAD ,,,, Au,0.16,nip-mp,FALSE,MA,Pb,I,3,4-ABPACl,1.6,1,Spin-coating,DMF; GBL,6; 4,Unknown,TRUE,Surlyn | SLG,Epoxy,15.27,,TRUE,ISOS-L-1,White LED,TRUE,Open circuit,45.0; 45.0,Air,,144,FALSE,91.8,351.2195122,,
2016-12-12,SLG , FTO , SnO2-c , APTES-SAM ,, Perovskite , Spiro-MeOTAD ,,,, Au,,nip,FALSE,MA,Pb,I,3,Pb(SCN)2,1.63,1,Spin-coating,DMF; DMSO,4; 1,Ethyl ether,FALSE,Unknown,Unknown,18.32,17.74,TRUE,ISOS-D-1,Dark,FALSE,Open circuit,nan; nan,Air,30,1000,TRUE,91.99277544,2497.744361,,91.99
2018-09-06 00:00:00,SLG , ITO , PEDOT:PSS ,,, Perovskite , BCP; PCBM-60 ,,,, Ag,0.1,pin,FALSE,MA,Pb,I,3,"1,6-diaminohexane dihydrochloride",1.6,1,Spin-coating,Unknown,,Unknown,FALSE,Unknown,Unknown,17,16.81,TRUE,ISOS-D-1,Dark,FALSE,Open circuit,25.0; 25.0,Air,20,364,FALSE,92,910,,
2019-04-10,SLG , ITO , C60 ,,, Perovskite , IDF-SFXPh , MoO3 ,,, Ag,0.04,nip,FALSE,MA,Pb,I,3,PbCl2,1.5,1,Spin-coating,DMF; DMSO,4; 1,Chlorobenzene,FALSE,Unknown,Unknown,17.6,,TRUE,ISOS-D-1I,Dark,FALSE,Open circuit,25.0; 25.0,N2,,500,FALSE,92,1250,,
2018-05-04 00:00:00,SLG , FTO , NiO-c ,, N719 dye , Perovskite , PCBM-60 ,,,, Ag,0.06,pin,FALSE,MA,Pb,I,3,,1.6,1,Spin-coating,DMF; DMSO,7; 3,Chlorobenzene,FALSE,Unknown,Unknown,15.8,15.8,TRUE,ISOS-D-1,Dark,FALSE,Open circuit,20.0; 20.0,Air,30,650,FALSE,92,1625,,
2020-03-30,PI , Cu-grid , Graphene , ZnO-np ,, Perovskite , PCBM-60 , PEDOT:PSS ,,, Ag,,pin,FALSE,FA; MA,Pb,Br; I,0.6; 2.4,Undoped,1.61,1,Spin-coating,DMF; DMSO,7; 3,Unknown,FALSE,Unknown,Unknown,15.9,15.2,TRUE,Bending test,Dark,FALSE,Open circuit,25; 25,Unknown,,,FALSE,92,0,,
2017-09-26 00:00:00,SLG , FTO , TiO2-c , TiO2-mp ,, Perovskite ," Poly[4,8-bis(2-(4-(2-ethylhexyloxy)3,5-fluorophenyl)-5-thienyl)benzo[1,2-b:4,5-b']dithiophenealt-1,3-bis(4-octylthien-2-yl)-5-(2-ethylhexyl)thieno[3,4-c]pyrrole-4,6-dione ",,,, Ag,0.11,nip-mp,FALSE,MA,Pb,I,3,,1.6,1,Spin-coating,DMF; DMSO,8; 1,Diethyl ether,FALSE,Unknown,Unknown,10.35,10.12,TRUE,ISOS-D-1,Dark,FALSE,Open circuit,25.0; 25.0,Ambient,,744,FALSE,92,1860,,
2018-09-27 00:00:00,SLG , ITO , TiO2-c , PCBM-60 ,, Perovskite , Spiro-MeOTAD ,,,, Ag,0.04,nip,FALSE,FA,Pb,I,3,,1.48,2,Spin-coating >> Spin-coating,DMF; DMSO >> IPA,9; 1 >> 1,Unknown,FALSE,Unknown,Unknown,18.3,17.5,TRUE,ISOS-D-1,Dark,FALSE,Open circuit,25.0; 25.0,Air,40,336,FALSE,92,840,,
2016-01-25 00:00:00,SLG , FTO , TiO2-c ,,, Perovskite , Spiro-MeOTAD ,,,, Ag,0.1,nip,FALSE,MA,Pb,I,3,,1.6,1,Spin-coating,DMF; DMSO,4; 1,Unknown,FALSE,Unknown,Unknown,15.7,,TRUE,ISOS-L-1,Xenon,FALSE,Open circuit,25.0; 25.0,Air,50,1008,FALSE,92,2520,,92
2019-12-04 00:00:00,SLG , FTO , TiO2-c ,,, Perovskite , Spiro-MeOTAD ,,,, Ag,0.1,nip,FALSE,MA,Pb,I,3,,1.6,2,Spin-coating >> Spin-coating,DMF; DMSO >> IPA,4; 1 >> 1,Unknown,FALSE,Unknown,Unknown,14.92,11.32,TRUE,ISOS-D-1,Dark,FALSE,Open circuit,25.0; 25.0,Air,20,842,FALSE,92,2105,,
2019-12-13,SLG , FTO , TiO2-c ,,, Perovskite , Spiro-MeOTAD ,,,, Ag,0.07,nip,FALSE,Cs,Pb,Br; I,1; 2,CsAc,nan,1,Spin-coating,DMF; DMSO,7; 3,Unknown,FALSE,Unknown,Unknown,10.53,8.95,TRUE,ISOS-D-1,Dark,FALSE,Open circuit,nan; nan,Air,30,500,FALSE,92,1250,,80
2019-09-18 00:00:00,SLG , FTO , TiO2-c , SnO2-np ,, Perovskite , Spiro-MeOTAD ,,,, Ag,0.12,nip,FALSE,FA; MA,Pb,I,3,Cl; CNT-NH2,,1,Spin-coating,DMF; DMSO,4; 1,Chlorobenzene,FALSE,Unknown,Unknown,,,TRUE,ISOS-D-1,Dark,FALSE,Open circuit,30.0; 30.0,Air,20,600,FALSE,92,#DIV/0!,,
2015-01-07 00:00:00,PET , ITO , TiO2-c , TiO2-mp ,, Perovskite , Spiro-MeOTAD ,,,, Ag,0.12,nip-mp,FALSE,MA,Pb,I,3,Cl,1.6,1,Spin-coating,DMF,1,Unknown,FALSE,Unknown,Unknown,7.1,,TRUE,ISOS-D-1I,Dark,FALSE,Open circuit,25.0; 25.0,Dry air,,168,FALSE,92,420,,
2016-08-02 00:00:00,SLG , FTO , TiO2-c , TiO2-nw ,, Perovskite , Spiro-MeOTAD ,,,, Ag,0.06,nip,FALSE,MA,Pb,I,3,,1.6,1,Spin-coating,DMSO; GBL,3; 7,Toluene,FALSE,Unknown,Unknown,18.07,14.82,TRUE,ISOS-D-1,Dark,FALSE,Open circuit,25.0; 25.0,Air,30,384,FALSE,92,960,,
2016-11-18 00:00:00,SLG , FTO , ZnO, ZnO-nw , SnO2-np , Perovskite , Spiro-MeOTAD ,,,, Ag,0.07065,nip,FALSE,MA,Pb,I,3,,1.6,2,Spin-coating >> CBD,DMF >> IPA,1 >> 1,Unknown,FALSE,Unknown,Unknown,12.17,11.55,TRUE,ISOS-L-1I,Light,FALSE,Open circuit,25.0; 25.0,Unknown,,12.5,TRUE,92,31.25,,
2020-01-15 00:00:00,SLG , FTO , NiO-c ,,, Perovskite , ZnO-np , C60 ,,, Ag,0.09,pin,FALSE,Cs,Pb,Br; I,1; 2,InCl2,,1,Spin-coating,DMSO,1,Unknown,FALSE,Unknown,Unknown,14.2,11.37,TRUE,ISOS-D-2I,Dark,FALSE,Open circuit,60.0; 60.0,N2,0,132,FALSE,92,330,,
2019-08-23 00:00:00,SLG , FTO , SnO2-c ,,, Perovskite , Spiro-MeOTAD ,,,, Ag ,0.1,nip,FALSE,Cs; FA; MA,Pb,Br; I,0.51; 2.49,,1.58,1,Spin-coating,DMF; DMSO,4; 1,Chlorobenzene,FALSE,Unknown,Unknown,17.7,,TRUE,ISOS-D-1I,Dark,FALSE,Open circuit,25.0; 25.0,Ar,0,1440,FALSE,92,3600,,96
2018-02-13,PET , Graphene , PEDOT:PSS ,,, Perovskite , PCBM-60 ,,,, Al,0.096,pin,FALSE,MA,Pb,I,3,nan,1.6,1,Spin-coating,DMF; DMSO,7; 3,Toluene,FALSE,Unknown,Unknown,12.13,11.8,TRUE,ISOS-D-1,Dark,FALSE,Open circuit,25.0; 25.0,Ambient,,250,FALSE,92,625,,
2017-08-24 00:00:00,SLG , ITO , PEDOT:PSS ,,, Perovskite , PCBM-60 ,,,, Al,0.03,pin,FALSE,MA,Pb,I,3,Cl,1.6,1,Spin-coating,DMF,1,Unknown,FALSE,Unknown,Unknown,14.7,,TRUE,ISOS-D-1I,Dark,FALSE,Open circuit,25.0; 25.0,N2,0,1080,FALSE,92,2700,,92
2017-08-24 00:00:00,SLG , ITO , PEDOT:PSS ,,, Perovskite , PCBM-60 ,,,, Al,0.03,pin,FALSE,MA,Pb,I,3,Cl,1.6,1,Spin-coating,DMF,1,Unknown,FALSE,Unknown,Unknown,15.32,14.68,TRUE,ISOS-D-1I,Dark,FALSE,Open circuit,25.0; 25.0,N2,0,1080,FALSE,92,2700,,92
2017-08-24 00:00:00,SLG , ITO , PEDOT:PSS ,,, Perovskite , PCBM-60 ,,,, Al,0.03,pin,FALSE,MA,Pb,I,3,Cl,1.6,1,Spin-coating,DMF,1,Unknown,FALSE,Unknown,Unknown,13.9,,TRUE,ISOS-D-1I,Dark,FALSE,Open circuit,25.0; 25.0,N2,0,1080,FALSE,92,2700,,92
2015-12-15,SLG , FTO , TiO2-c , TiO2-mp ,, Perovskite , [BMPA-EDOT]3-TPA ,,,, Au,0.16,nip-mp,FALSE,MA,Pb,I,3,nan,1.6,2,Spin-coating >> CBD,DMF >> IPA,1 >> 1,Unknown,FALSE,Unknown,Unknown,12.92,,TRUE,ISOS-L-1,,FALSE,Open circuit,25.0; 25.0,Air,20,250,FALSE,92,625,,
2018-08-21 00:00:00,SLG , FTO , SnO2-c ,,, Perovskite , asy-PBTBDT , 3-(1-pyridinio)-1-propanesulfonate ,,, Au,0.09,nip,FALSE,Cs; FA; MA,Pb,Br; I,0.6; 2.4,,1.59,1,Spin-coating,DMF; DMSO,4; 1,Chlorobenzene,FALSE,Unknown,Unknown,20.5,18.9,TRUE,ISOS_D_3,Dark,FALSE,Open circuit,85.0; 85.0,Air,85,140,FALSE,92,350,,
2018-02-07 00:00:00,SLG , FTO , TiO2-c , TiO2-mp ,, Perovskite , asy-PBTBDT ,,,, Au,0.09,nip-mp,FALSE,Cs; FA; MA,Pb,Br; I,0.45; 2.55,,,1,Spin-coating,DMF; DMSO,4; 1,Chlorobenzene,FALSE,Unknown,Unknown,16.3,,TRUE,ISOS-D-2,Dark,FALSE,Open circuit,75.0; 75.0,Air,60,12,FALSE,92,30,,
2018-10-29 00:00:00,SLG , FTO , TiO2-c , TiO2-mp ,, Perovskite , AZ2 ,,,, Au,0.16,nip-mp,FALSE,Cs; FA; MA,Pb,Br; I,0.51; 2.49,Br,,1,Spin-coating,DMF; DMSO,4; 1,Chlorobenzene,FALSE,Unknown,Unknown,19.4,19,TRUE,ISOS-L-1,Solar simulator,FALSE,MPPT,25.0; 25.0,Air,5,3.25,FALSE,92,8.125,,
2018-10-11 00:00:00,SLG , FTO , TiO2-c , TiO2-mp ,, Perovskite , CuCrO2 ,,,, Au,0.16,nip-mp,FALSE,Cs; FA; MA,Pb,Br; I,0.45; 2.55,,1.6,1,Spin-coating,DMF; DMSO,4; 1,Chlorobenzene,FALSE,Unknown,Unknown,16.68,,TRUE,ISOS-L-1I,Light,FALSE,MPPT,20.0; 20.0,N2,0,500,FALSE,92,1250,,
2015-11-14 00:00:00,SLG , FTO , TiO2-c , TiO2-mp ,, Perovskite , CuMePc ,,,, Au,0.15,nip-mp,FALSE,MA,Pb,I,3,Cl,1.58,1,Spin-coating,DMF,1,Unknown,FALSE,Unknown,Unknown,5,,TRUE,ISOS-D-1,Dark,FALSE,Open circuit,25.0; 25.0,Air,,96,FALSE,92,240,,
2018-07-06 00:00:00,SLG , FTO , TiO2-c , TiO2-mp ,, Perovskite , DM ,,,, Au,0.0939,nip-mp,FALSE,FA; MA,Pb,Br; I,0.15; 2.85,Cl,,1,Spin-coating,DMF; DMSO,8; 1,Ethyl ether,FALSE,Unknown,Unknown,20.8,,TRUE,ISOS-L-1,White LED,FALSE,MPPT,35.0; 35.0,Air,25,300,FALSE,92,750,,
2016-06-09,SLG , FTO , TiO2-c , TiO2-mp ,, Perovskite , ODA-FeS2-np ,,,, Au,0.1,nip-mp,FALSE,MA,Pb,I,3,DMSO,1.6,1,Spin-coating,DMF,1,Diethyl ether,FALSE,Unknown,Unknown,12.56,,TRUE,ISOS-D-1,Dark,FALSE,Open circuit,20.0; 20.0,Air,50,1000,TRUE,92,2500,,
2019-05-27,SLG , FTO , SnO2-c ,,, Perovskite , Ome-DPA-CuPc ,,,, Au,0.16,nip,FALSE,MA,Pb,I,3,nan,1.6,1,Spin-coating,Unknown,nan,Unknown,FALSE,Unknown,Unknown,14.38,,TRUE,ISOS-D-1,Dark,FALSE,Open circuit,25.0; 25.0,Air,75,1000,FALSE,92,2500,,
2018-09-13 00:00:00,SLG , FTO , TiO2-c ,,, Perovskite , P3HT ,,,, Au,0.1,nip,FALSE,Cs,Pb,I,3,DETAI3,1.73,1,Spin-coating,DMF,1,Unknown,FALSE,Unknown,Unknown,7.89,5.74,TRUE,ISOS-D-1,Dark,FALSE,Open circuit,25.0; 25.0,Air,,1000,FALSE,92,2500,,92
2017-01-05 00:00:00,SLG , FTO , TiO2-c , TiO2-mp ,, Perovskite , P3HT ,,,, Au,0.1,nip-mp,FALSE,MA,Pb,I,3,,1.6,2,Spin-coating >> CBD,DMF >> IPA,1 >> 1,Unknown,FALSE,Unknown,Unknown,6.39,,TRUE,ISOS-D-1,Dark,FALSE,Open circuit,25.0; 25.0,Air,,1224,FALSE,92,3060,,93
2019-03-06 00:00:00,SLG , FTO , TiO2-c , TiO2-mp ,, Perovskite , P4 ,,,, Au,0.16,nip-mp,FALSE,Cs; FA; MA,Pb,Br; I,0.45; 2.55,,,1,Spin-coating,DMF; DMSO,4; 1,Chlorobenzene,FALSE,Unknown,Unknown,12.7,,TRUE,ISOS-D-2I,Dark,FALSE,Open circuit,65.0; 65.0,N2,0,12,FALSE,92,30,,
2019-06-12 00:00:00,SLG , FTO , TiO2-c , TiO2-mp ,, Perovskite , PhCz-4MeOTPA ,,,, Au,0.1,nip-mp,FALSE,Cs; FA; MA,Pb,Br; I,0.51; 2.49,,,1,Spin-coating,DMF; DMSO,4; 1,Chlorobenzene,FALSE,Unknown,Unknown,16.04,15.25,TRUE,ISOS-D-2,Dark,FALSE,Open circuit,80.0; 80.0,Ambient,,1200,FALSE,92,3000,,96
2018-10-30 00:00:00,SLG , ITO , SnO2-np ,,, Perovskite , PTAA ,,,, Au,0.1,nip,FALSE,Cs,Pb,Br; I,1; 2,,1.91,1,Spin-coating,DMF; DMSO,2; 1,Unknown,FALSE,Unknown,Unknown,10.93,,TRUE,ISOS-D-1I,Dark,FALSE,Open circuit,25.0; 25.0,N2,0,2880,FALSE,92,7200,,96
2018-08-01 00:00:00,SLG , FTO , TiO2-c ,,, Perovskite , PTAA ,,,, Au,0.096,nip,FALSE,MA,Pb,I,3,Cl,1.6,2,Spin-coating >> Spin-coating,DMF >> IPA,1 >> 1,Unknown,FALSE,Unknown,Unknown,12.75,,TRUE,ISOS-D-1,Dark,FALSE,Open circuit,23.0; 23.0,Air,33,336,FALSE,92,840,,
2018-11-16 00:00:00,SLG , FTO , TiO2-c ,,, Perovskite , PTAA ,,,, Au,0.09028,nip,FALSE,Cs,Pb,I,3,PEAI,1.69,1,Spin-coating,DMF; DMSO,9; 1,Unknown,FALSE,Unknown,Unknown,15.07,15.04,TRUE,ISOS-D-1,Dark,FALSE,Open circuit,25.0; 25.0,Air,20,1440,FALSE,92,3600,,86.09
