Repository: Bashayer199/data

File: data.csv (part 39 of 48)
2018-10-25 00:00:00,SLG , FTO , TiO2-c ,,, Perovskite , PTAA ,,,, Au,0.09,nip,FALSE,Cs,Pb,I,3,PEAI,1.69,1,Spin-coating,DMF; DMSO,9; 1,Unknown,FALSE,Unknown,Unknown,15.07,,TRUE,ISOS-D-1,Dark,FALSE,Open circuit,25.0; 25.0,Air,25,1440,FALSE,92,3600,,
2019-07-15 00:00:00,SLG , FTO , TiO2-c , TiO2-mp ,, Perovskite , PTAA ,,,, Au,0.096,nip-mp,FALSE,FA,Pb,Br; I,0.08; 2.92,Cl,,2,Spin-coating >> Spin-coating,DMF; DMSO >> IPA,4; 1 >> 1,Unknown,FALSE,Unknown,Unknown,19.7,,TRUE,ISOS-D-1I,Dark,FALSE,Open circuit,25.0; 25.0,Vacuum,,4800,TRUE,92,12000,,98
2019-01-11 00:00:00,SLG , FTO , TiO2-c , TiO2-mp ,, Perovskite , PTAA ,,,, Au,0.1,nip-mp,FALSE,Cs; FA; MA,Pb,Br; I,0.15; 2.85,Rb,,1,Spin-coating,DMF; DMSO,4; 1,Chlorobenzene,TRUE,"Cover glass;  Water-absorbent sealant (HD-S051414W-40, Dynic)","Epoxy (XNR 5516Z-B1, Nagase ChemteX Corporation)",20.6,18.2,TRUE,ISOS-L-2,Xenon,FALSE,MPPT,85.0; 85.0,Air,85,1000,FALSE,92,2500,,92
2017-11-22 00:00:00,SLG , FTO , SnO2-c , PCBM-60 ,, Perovskite , PTZ-TPA ,,,, Au,0.11,nip,FALSE,MA,Pb,I,3,,1.6,1,Spin-coating,Unknown,,Unknown,FALSE,Unknown,Unknown,14.3,,TRUE,ISOS-D-1,Dark,FALSE,Open circuit,25.0; 25.0,Air,30,168,FALSE,92,420,,
2018-08-06 00:00:00,SLG , FTO , ZnO, ZnO-mp , PEI , Perovskite , Spiro-MeOTAD ,,,, Au,0.25,nip,FALSE,MA,Pb,I,3,,1.6,2,Spin-coating >> CBD,DMF >> IPA,1 >> 1,Unknown,FALSE,Unknown,Unknown,17.45,17.3,TRUE,ISOS-D-1,Dark,FALSE,Open circuit,25.0; 25.0,Air,20,500,FALSE,92,1250,,
2018-07-17 00:00:00,SLG , FTO , SnO2-c ,,, Perovskite , Spiro-MeOTAD ,,,, Au,0.16,nip,FALSE,MA,Pb,I,3,,1.59,1,Spin-coating,DMF; DMSO,4; 1,Chlorobenzene,FALSE,Unknown,Unknown,17.98,17.57,TRUE,ISOS-L-1I,White LED,FALSE,MPPT,25.0; 25.0,N2,0,100,FALSE,92,250,,
2019-06-24 00:00:00,SLG , ITO , SnO2-c ,,, Perovskite , Spiro-MeOTAD ,,,, Au,0.08567,nip,FALSE,MA,Pb,I,3,,1.6,1,Spin-coating,DMF; DMSO,9; 1,Diethyl ether,FALSE,Unknown,Unknown,21.54,20.88,TRUE,ISOS-L-1I,Light,FALSE,Open circuit,25.0; 25.0,N2,0,525,FALSE,92,1312.5,,
2019-05-01 00:00:00,SLG , ITO , SnO2-c ,,, Perovskite , Spiro-MeOTAD ,,,, Au,0.0588,nip,FALSE,FA; MA,Pb,Br; I,0.03; 2.97,Cl; Liquid crystals,,2,Spin-coating >> Spin-coating,DMF; DMSO >> IPA,9.5; 0.5 >> 1,Unknown,FALSE,Unknown,Unknown,20,19.5,TRUE,ISOS-L-1,Light,FALSE,Open circuit,25.0; 25.0,Air,70,500,FALSE,92,1250,,
2019-07-01 00:00:00,SLG , ITO , SnO2-c ,,, Perovskite , Spiro-MeOTAD ,,,, Au,0.1,nip,FALSE,MA,Pb,I,3,,1.6,1,Spin-coating,DMF; DMSO,9; 1,Toluene,FALSE,Unknown,Unknown,17.8,,TRUE,ISOS-D-1,Dark,FALSE,Open circuit,25.0; 25.0,Ambient,,600,TRUE,92,1500,,
2019-02-18 00:00:00,SLG , FTO , SnO2-np ,,, Perovskite , Spiro-MeOTAD ,,,, Au,0.1,nip,FALSE,MA,Pb,I,3,SQ81,1.6,1,Spin-coating,DMF; DMSO,4; 1,Ethyl acetate,FALSE,Unknown,Unknown,17.66,,TRUE,ISOS-D-1,Dark,FALSE,Open circuit,25.0; 25.0,Air,60,600,FALSE,92,1500,,
2019-06-19 00:00:00,SLG , FTO , SnO2-np ,,, Perovskite , Spiro-MeOTAD ,,,, Au,0.1,nip,FALSE,Cs; FA; MA,Pb,Br; I,0.45; 2.55,,,1,Spin-coating,DMF; DMSO,7; 3,Anisole,FALSE,Unknown,Unknown,19.4,,TRUE,ISOS-D-1,Dark,FALSE,Open circuit,25.0; 25.0,Air,10,1000,FALSE,92,2500,,92
2018-08-07 00:00:00,SLG , ITO , SnO2-np ,,, Perovskite , Spiro-MeOTAD ,,,, Au,0.1017,nip,FALSE,Cs; FA,Pb,I,3,,1.61,1,Spin-coating,DMF; DMSO,4; 1,Chlorobenzene,FALSE,Unknown,Unknown,20.41,,TRUE,ISOS-D-1,Dark,FALSE,Open circuit,25.0; 25.0,Air,35,2880,FALSE,92,7200,,
2018-05-10 00:00:00,SLG , ITO , SnO2-np ,,, Perovskite , Spiro-MeOTAD ,,,, Au,0.108,nip,FALSE,Cs; FA; MA,Pb,Br; I,0.39; 2.61,Cl,,1,Spin-coating,DMF; DMSO,9; 1,Chlorobenzene,FALSE,Unknown,Unknown,21.55,,TRUE,ISOS-D-1I,Dark,FALSE,Open circuit,25.0; 25.0,Dry air,,960,FALSE,92,2400,,
2018-06-01,SLG , ITO , SnO2-np ,,, Perovskite , Spiro-MeOTAD ,,,, Au,0.16,nip,FALSE,(PEA); Cs,Pb,I,121,Undoped,1.73,1,Spin-coating,DMSO,1,Chlorobenzene,FALSE,Unknown,Unknown,11.3,10.67,TRUE,ISOS-D-1,Dark,FALSE,Open circuit,18; 22,Air,20,960,FALSE,92,2400,,
2020-01-07 00:00:00,SLG , FTO , TiO2-c ,,, Perovskite , Spiro-MeOTAD ,,,, Au,0.1,nip,FALSE,FA; MA,Pb,Br; I,0.45; 2.55,,,1,Spin-coating,DMF; DMSO,4; 1,Vacuum,FALSE,Unknown,Unknown,14.9,14.9,TRUE,ISOS-D-1,Dark,FALSE,Open circuit,25.0; 25.0,Air,30,8,FALSE,92,20,,
2018-01-22 00:00:00,SLG , FTO , TiO2-c ,,, Perovskite , Spiro-MeOTAD ,,,, Au,0.1,nip,FALSE,MA,Pb,I,3,,1.6,1,Spin-coating,DMSO; GBL,,Toluene,FALSE,Unknown,Unknown,19.71,,TRUE,ISOS-D-1,Dark,FALSE,Open circuit,25.0; 25.0,Air,,720,FALSE,92,1800,,
2018-05-29 00:00:00,SLG , FTO , TiO2-c ,,, Perovskite , Spiro-MeOTAD ,,,, Au,0.16,nip,FALSE,Cs; FA; MA,Pb,Br; I,0.45; 2.55,,1.63,1,Spin-coating,DMF; DMSO,4; 1,Chlorobenzene,FALSE,Unknown,Unknown,19.33,18.65,TRUE,ISOS-D-1,Dark,FALSE,Open circuit,25.0; 25.0,Air,50,2160,FALSE,92,5400,,
2019-06-26 00:00:00,SLG , FTO , TiO2-c ,,, Perovskite , Spiro-MeOTAD ,,,, Au,0.1,nip,FALSE,FA; MA | TA,Pb | Pb,I | I,3 | 3,,1.6,2,Spin-coating >> Spin-coating,DMF >> IPA,1 >> 1,Unknown,FALSE,Unknown,Unknown,18.97,,TRUE,ISOS-D-1,Dark,FALSE,Open circuit,25.0; 25.0,Air,20,1500,FALSE,92,3750,,
2017-01-26 00:00:00,SLG , FTO , TiO2-c ,,, Perovskite , Spiro-MeOTAD ,,,, Au,0.09,nip,FALSE,MA,Pb,I,3,PVAm.HI,1.6,1,Spin-coating,DMSO; GBL,3; 7,Toluene,FALSE,Unknown,Unknown,16.3,,TRUE,ISOS-D-1,Dark,FALSE,Open circuit,25.0; 25.0,Air,30,1200,FALSE,92,3000,,
2018-10-03 00:00:00,SLG , FTO , TiO2-c ,,, Perovskite , Spiro-MeOTAD ,,,, Au,0.1,nip,FALSE,FA,Pb,I,3,,1.59,1,Spin-coating,DMSO; GBL,3; 7,Unknown,FALSE,Unknown,Unknown,18.61,17.44,TRUE,ISOS-D-1,Dark,FALSE,Open circuit,25.0; 25.0,Air,,2400,TRUE,92,6000,,97
2017-11-20 00:00:00,SLG , FTO , TiO2-c ,,, Perovskite , Spiro-MeOTAD ,,,, Au,0.1,nip,FALSE,FA; MA,Pb,Br; I,0.45; 2.55,,,2,Spin-coating >> Spin-coating,DMF; DMSO >> IPA,4; 1 >> 1,Unknown,FALSE,Unknown,Unknown,18.43,,TRUE,ISOS-D-1,Dark,FALSE,Open circuit,25.0; 25.0,Air,30,1000,FALSE,92,2500,,92
2018-04-19 00:00:00,SLG , FTO , TiO2-c ,,, Perovskite , Spiro-MeOTAD ,,,, Au,0.12,nip,FALSE,MA,Pb,I,3,P123,1.6,1,Spin-coating,DMF,1,Chlorobenzene,FALSE,Unknown,Unknown,19.31,,TRUE,ISOS-L-1I,Solar simulator,FALSE,MPPT,40.0; 40.0,Ar,0,480,FALSE,92,1200,,
2019-01-10,SLG , FTO , TiO2-c ,,, Perovskite , Spiro-MeOTAD ,,,, Au,0.1,nip,FALSE,Cs; FA; MA,Pb,Br; I,0.51; 2.49,nan,nan,1,Spin-coating,DMF; DMSO,4; 1,Chlorobenzene,FALSE,Unknown,Unknown,11.9,,FALSE,ISOS-D-1,Dark,FALSE,Open circuit,25.0; 25.0,Air,,4800,FALSE,92,12000,,
2016-12-19 00:00:00,SLG , FTO , TiO2-np ,,, Perovskite , Spiro-MeOTAD ,,,, Au,0.16,pin,FALSE,BA; Cs,Pb,I,7,,2.2,1,Spin-coating,DMSO,1,Unknown,FALSE,Unknown,Unknown,0.484,,TRUE,ISOS-D-1,Dark,FALSE,Open circuit,25.0; 25.0,Air,,120,FALSE,92,300,,
2019-01-31 00:00:00,SLG , FTO , TiO2-c , TiO2; CoCr-mp ,, Perovskite , Spiro-MeOTAD ,,,, Au,0.09,nip,FALSE,MA,Pb,I,3,,1.55,2,Spin-coating >> Closed space sublimation,DMF >> none,1 >> 1,Unknown,FALSE,Unknown,Unknown,15.92,15.58,TRUE,ISOS-D-1,Dark,FALSE,Open circuit,25.0; 25.0,Air,32,600,FALSE,92,1500,,
2019-01-17 00:00:00,SLG , FTO , TiO2-c , TiO2-mp ,, Perovskite , Spiro-MeOTAD ,,,, Au,0.09,nip-mp,FALSE,Cs; FA,Pb,Br; I,0.3; 2.7,CEA,,1,Spin-coating,DMF; DMSO,4; 1,Chlorobenzene,FALSE,Unknown,Unknown,20.08,19.53,TRUE,ISOS-D-1,Dark,FALSE,Open circuit,25.0; 25.0,Air,50,2400,FALSE,92,6000,,
2018-02-08 00:00:00,SLG , FTO , TiO2-c , TiO2-mp ,, Perovskite , Spiro-MeOTAD ,,,, Au,0.16,nip-mp,FALSE,Cs; FA; MA | (EPA),Pb | Pb,Br; I | I,0.51; 2.49 | 4,,1.61,1,Spin-coating,DMF; DMSO,4; 1,Trifluorotoluene,TRUE,SLG,Surlyn,,,TRUE,ISOS-L-1I,White LED,FALSE,Open circuit,50.0; 50.0,Ar,0,800,FALSE,92,#DIV/0!,,
2017-09-30 00:00:00,SLG , FTO , TiO2-c , TiO2-mp ,, Perovskite , Spiro-MeOTAD ,,,, Au,0.16,nip-mp,FALSE,Cs; FA; MA,Pb,Br; I,0.51; 2.49,,,1,Spin-coating,DMF; DMSO,4; 1,Chlorobenzene,FALSE,Unknown,Unknown,20.8,20.1,TRUE,ISOS-L-2I,White LED,FALSE,MPPT,60.0; 60.0,N2,0,1000,FALSE,92,2500,,92
2019-11-08 00:00:00,SLG , FTO , TiO2-c , TiO2-mp ,, Perovskite , Spiro-MeOTAD ,,,, Au,0.1,nip-mp,FALSE,FA,Pb,I,3,Cl; MDACl2,1.48,2,Spin-coating >> Spin-coating,DMF; DMSO >> IPA,8; 1 >> 1,Unknown,FALSE,Unknown,Unknown,22.1,,TRUE,ISOS-D-2,Dark,FALSE,Open circuit,150.0; 150.0,Air,25,16,FALSE,92,40,,
2017-08-09 00:00:00,SLG , FTO , TiO2-c , TiO2-mp ,, Perovskite , Spiro-MeOTAD ,,,, Au,0.04,nip-mp,FALSE,FA; MA,Pb,I,3,,1.48,2,Spin-coating >> Spin-coating,DMF >> IPA,1 >> 1,Unknown,FALSE,Unknown,Unknown,19.16,19.16,TRUE,ISOS-D-1I,Dark,FALSE,Open circuit,25.0; 25.0,N2,0,1000,FALSE,92,2500,,92
2018-08-30 00:00:00,SLG , FTO , TiO2-c , TiO2-mp ,, Perovskite , Spiro-MeOTAD ,,,, Au,0.159,nip-mp,FALSE,FA; MA,Pb,Br; I,0.45; 2.55,,,1,Spin-coating,DMF; DMSO,4; 1,Chlorobenzene,TRUE,Al2O3,Unknown,15.04,,TRUE,ISOS-D-1,Dark,FALSE,Open circuit,25.0; 25.0,Air,50,7500,FALSE,92,18750,,92
2017-11-22 00:00:00,SLG , FTO , TiO2-c , TiO2-mp ,, Perovskite , Spiro-MeOTAD ,,,, Au,0.04,nip-mp,FALSE,MA,Pb,I,3,PEA,1.6,1,Spin-coating,DMSO,1,Chlorobenzene,FALSE,Unknown,Unknown,16.62,,TRUE,ISOS-D-1I,Dark,FALSE,Open circuit,25.0; 25.0,N2,0,100,FALSE,92,250,,
2019-01-24 00:00:00,SLG , FTO , TiO2-c , TiO2-mp ,, Perovskite , Spiro-MeOTAD ,,,, Au,0.03,nip-mp,FALSE,BA; MA,Pb,I,13,,,1,Spin-coating,GBL,1,Unknown,FALSE,Unknown,Unknown,11.04,,TRUE,ISOS-D-1,Dark,FALSE,Open circuit,25.0; 25.0,Air,25,1000,FALSE,92,2500,,92
2018-04-30 00:00:00,SLG , FTO , TiO2-c , TiO2-mp ,, Perovskite , Spiro-MeOTAD ,,,, Au,0.16,nip-mp,FALSE,Cs; FA; MA,Pb,Br; I,0.51; 2.49,,,1,Spin-coating,DMF; DMSO,4; 1,Anisole,FALSE,Unknown,Unknown,19.88,,TRUE,ISOS-L-1I,Light,FALSE,MPPT,20.0; 20.0,N2,0,112,TRUE,92,280,,
2018-10-22 00:00:00,SLG , FTO , TiO2-c , TiO2-mp ,, Perovskite , Spiro-MeOTAD ,,,, Au,0.16,nip-mp,FALSE,Cs; FA,Pb,I,3,HI; Mercapto-tetrazolium,,1,Spin-coating,DMF; DMSO; GBL,4.5; 1; 4,Vacuum,TRUE,Unknown,Unknown,20,,TRUE,ISOS-L-2I,White LED,FALSE,MPPT,60.0; 60.0,Ar,0,1000,FALSE,92,2500,,92
2017-01-26 00:00:00,SLG , FTO , TiO2-c , TiO2-mp ,, Perovskite , Spiro-MeOTAD ,,,, Au,0.09,nip-mp,FALSE,MA,Pb,I,3,,1.6,1,Spin-coating,Dimethylacetamide; NMP,4; 1,Toluene,FALSE,Unknown,Unknown,16.83,,TRUE,ISOS-D-1,Dark,FALSE,Open circuit,25.0; 25.0,Air,36,720,FALSE,92,1800,,
2016-06-15 00:00:00,SLG , FTO , TiO2-c , TiO2-mp ,, Perovskite , Spiro-MeOTAD ,,,, Au,0.08,nip-mp,FALSE,MA,Pb,I,3,,1.6,2,Spin-coating >> CBD,DMF >> IPA,1 >> 1,Unknown,FALSE,Unknown,Unknown,13.28,,TRUE,ISOS-D-1,Dark,FALSE,Open circuit,25.0; 25.0,Ambient,,600,FALSE,92,1500,,
2020-03-30,SLG , FTO , TiO2-c , TiO2-mp ,, Perovskite , Spiro-MeOTAD ,,,, Au,0.16,nip-mp,FALSE,Cs,Pb,I,3,nan,1.69,1,Spin-coating,DMF; DMSO,4; 6,Unknown,FALSE,Unknown,Unknown,16,,TRUE,ISOS-D-1I,Dark,FALSE,Open circuit,nan; nan,N2,,4320,FALSE,92,10800,,
2020-02-12,SLG , FTO , TiO2-c , TiO2-mp ,, Perovskite , Spiro-MeOTAD ,,,, Au,0.065,nip-mp,FALSE,Cs,Pb,Br; I,1; 2,BAI; PEG,1.9,1,Spin-coating,DMF; DMSO,1; 1,Unknown,FALSE,Unknown,Unknown,12.92,11.06,TRUE,ISOS-D-1,Dark,FALSE,Open circuit,nan; nan,Air,25,2880,FALSE,92,7200,,94
2018-07-13 00:00:00,SLG , FTO , TiO2-c , TiO2-nw ,, Perovskite , Spiro-MeOTAD ,,,, Au,0.1,nip,FALSE,MA,Pb,I,3,Undoped,1.6,1,Spin-coating,DMF; DMSO,4; 1,Chlorobenzene,FALSE,Unknown,Unknown,17.57,,TRUE,ISOS-D-1,Dark,FALSE,Open circuit,25.0; 25.0,Ambient,,600,FALSE,92,1500,,
2018-10-25 00:00:00,SLG , FTO , TiO2-nw , TiO2-nw ,, Perovskite , Spiro-MeOTAD ,,,, Au,0.09,nip,FALSE,Cs; FA; MA,Pb,Br; I,0.3; 2.7,,,1,Spin-coating,DMF; DMSO,4; 1,Chlorobenzene,FALSE,Unknown,Unknown,17.8,18,TRUE,ISOS-D-1,Dark,FALSE,Open circuit,25.0; 25.0,Air,20,240,FALSE,92,600,,
2018-07-07 00:00:00,SLG , FTO , TiO2-c ,,, Perovskite , Yih-2 ,,,, Au,0.09,nip,FALSE,MA,Pb,I,3,,1.6,1,Spin-coating,DMF,1,Unknown,FALSE,Unknown,Unknown,16.06,,TRUE,ISOS-D-1,Dark,FALSE,Open circuit,25.0; 25.0,Air,,216,FALSE,92,540,,
2019-03-29 00:00:00,SLG , FTO , TiO2-c , TiO2-mp ,, Perovskite , YK2 ,,,, Au,0.09,nip-mp,FALSE,FA; MA,Pb,Br; I,0.45; 2.55,,,1,Spin-coating,DMF; DMSO,4; 1,Chlorobenzene,FALSE,Unknown,Unknown,17.35,,TRUE,ISOS-L-1I,Light,FALSE,MPPT,25.0; 25.0,N2,0,600,FALSE,92,1500,,
2017-07-10,SLG , FTO , TiO2-c , SAED ,, Perovskite , ZnPc , Spiro-MeOTAD ,,, Au,0.1,nip,FALSE,MA,Pb,I,3,Cl; SrAl2O4:Eu2+:Dy3+,1.6,1,Spin-coating,DMF,1,Unknown,FALSE,Unknown,Unknown,17.8,,TRUE,UV-stability,UV lamp,FALSE,Open circuit,25.0; 25.0,Ambient,,100,FALSE,92,250,,
2016-03-11 00:00:00,SLG , ITO , CuS-np ,,, Perovskite , C60 , BCP ,,, Ag,0.1,pin,FALSE,MA,Pb,I,3,,1.6,1,Spin-coating,DMF,1,Chlorobenzene,FALSE,Unknown,Unknown,15.6,15.3,TRUE,ISOS-D-1,Dark,FALSE,Open circuit,25.0; 25.0,Air,,250,FALSE,92,625,,
2018-07-03 00:00:00,SLG , ITO , F6-TCNNQ ,,, Perovskite , C60 , BCP , TaTm ,, Ag,0.01,pin,FALSE,MA,Pb,I,3,,1.6,1,Co-evaporation,none,1,Unknown,FALSE,Unknown,Unknown,18.2,,TRUE,ISOS-L-1I,White LED,FALSE,Short circuit,40.0; 40.0,N2,0,275,FALSE,92,687.5,,
2018-04-07 00:00:00,SLG , FTO , MTDATA ,,, Perovskite , C60 , BCP ,,, Cu,0.16,pin,FALSE,Cs; FA; MA,Pb,Br; I,0.45; 2.55,,,1,Spin-coating,Unknown,,Ethyl acetate,FALSE,Unknown,Unknown,17.76,,TRUE,ISOS-L-1,Light,FALSE,Open circuit,25.0; 25.0,Air,85,1000,FALSE,92,2500,,92
2017-03-01 00:00:00,SLG , ITO , PEDOT:PSS ,,, Perovskite , C60 , BCP ,,, Ag,0.1,pin,FALSE,FA; MA,Pb; Sn,I,3,SnF2,1.25,1,Spin-coating,DMF; DMSO,4; 1,Diethyl ether,TRUE,SLG,Epoxy,17.4,17.5,TRUE,ISOS-D-1I,Dark,FALSE,Open circuit,25.0; 25.0,Unknown,0,600,FALSE,92,1500,,
2016-11-21 00:00:00,SLG , ITO , PEDOT:PSS ,,, Perovskite , C60 , BCP ,,, Au,0.09,pin,FALSE,MA,Pb,I,3,Benzoquinone,1.56,1,Spin-coating,DMSO; GBL,6; 4,Toluene,TRUE,Unknown,Unknown,13.53,,TRUE,ISOS-L-1,White LED,FALSE,Open circuit,25.0; 25.0,Air,,1000,FALSE,92,2500,,92
2018-09-21 00:00:00,SLG , ITO , PTAA ,,, Perovskite , C60 , BCP ,,, Cu,0.16,pin,FALSE,Cs; FA; MA,Pb,Br; I,0.51; 2.49,,,1,Spin-coating,DMF; DMSO,4; 1,Ethyl acetate,FALSE,Unknown,Unknown,,,TRUE,ISOS-D-1I,Dark,FALSE,Open circuit,23.0; 23.0,N2,0,4500,FALSE,92,#DIV/0!,,99
2019-07-08 00:00:00,SLG , ITO , PTAA ,,, Perovskite , C60 , BCP ,,, Cu,0.729,pin,FALSE,Cs,Pb,I,3,FPEAI; Mn,,1,Spin-coating,DMF,1,Unknown,FALSE,Unknown,Unknown,12.65,,TRUE,ISOS-D-1,Dark,FALSE,Open circuit,25.0; 25.0,Ambient,,500,FALSE,92,1250,,
2019-12-10 00:00:00,SLG , FTO , NiO-c ,,, Perovskite , PCBM-60 , BCP ,,, Ag,0.25,pin,FALSE,MA,Pb,I,3,,1.6,1,Spin-coating,DMSO; GBL,3; 7,Chlorobenzene,FALSE,Unknown,Unknown,20.15,20.14,TRUE,ISOS-D-1,Dark,FALSE,Open circuit,22.0; 22.0,Air,2,1008,FALSE,92,2520,,92.18942189
2019-10-09 00:00:00,SLG , ITO , NiO-c , SY1 ,, Perovskite , PCBM-60 , BCP ,,, Ag,0.1,pin,FALSE,MA,Pb,I,3,,1.6,1,Spin-coating,DMF; DMSO,4; 1,Toluene,FALSE,Unknown,Unknown,16.73,,TRUE,ISOS-D-1I,Dark,FALSE,Open circuit,25.0; 25.0,Ar,0,1000,FALSE,92,2500,,92
2019-10-09 00:00:00,SLG , ITO , NiO-c ,,, Perovskite , PCBM-60 , BCP ,,, Ag,0.1,pin,FALSE,MA,Pb,I,3,,1.6,1,Spin-coating,DMF; DMSO,4; 1,Toluene,FALSE,Unknown,Unknown,15.72,,TRUE,ISOS-D-1I,Dark,FALSE,Open circuit,25.0; 25.0,Ar,0,1000,FALSE,92,2500,,92
2018-11-15 00:00:00,SLG , ITO , NiO-c ,,, Perovskite , PCBM-60 , BCP ,,, Ag,0.13,pin,FALSE,MA,Pb,I,3,PVP,1.6,1,Spin-coating,DMF; DMSO,20; 1,Unknown,FALSE,Unknown,Unknown,17.49,17.5,TRUE,ISOS-D-1,Dark,FALSE,Open circuit,25.0; 25.0,Air,60,2400,FALSE,92,6000,,
2019-08-10 00:00:00,SLG , ITO , PEDOT:PSS ,,, Perovskite , PCBM-60 , BCP ,,, Ag,0.075,pin,FALSE,FA; MA,Pb,I,3,Cl,,2,Spin-coating >> Spin-coating,DMF >> IPA,1 >> 1,Unknown,FALSE,Unknown,Unknown,17.5,,TRUE,ISOS-L-1I,Light,FALSE,Open circuit,25.0; 25.0,Unknown,,2,FALSE,92,5,,
2019-08-10 00:00:00,SLG , ITO , PEDOT:PSS ,,, Perovskite , PCBM-60 , BCP ,,, Ag,0.075,pin,FALSE,FA; MA,Pb,I,3,Cl,,2,Spin-coating >> Spin-coating,DMF >> IPA,1 >> 1,Unknown,FALSE,Unknown,Unknown,18.7,,TRUE,ISOS-L-1I,Light,FALSE,Open circuit,25.0; 25.0,Unknown,,2,FALSE,92,5,,
2019-08-10 00:00:00,SLG , ITO , PEDOT:PSS ,,, Perovskite , PCBM-60 , BCP ,,, Ag,0.075,pin,FALSE,FA; MA,Pb,I,3,Cl,,2,Spin-coating >> Spin-coating,DMF >> IPA,1 >> 1,Unknown,FALSE,Unknown,Unknown,17.5,,TRUE,ISOS-D-1,Dark,FALSE,Open circuit,25.0; 25.0,Air,50,500,FALSE,92,1250,,
2019-10-30 00:00:00,SLG , ITO , PEDOT:PSS ,,, Perovskite , PCBM-60 , BCP ,,, Ag,0.09408,pin,FALSE,(PEA); BA; MA,Pb,I,13,,,1,Spin-coating,DMF,1,Unknown,FALSE,Unknown,Unknown,14.1,,TRUE,ISOS-L-1I,Light,FALSE,Open circuit,25.0; 25.0,N2,0,1200,FALSE,92,3000,,
2017-12-18 00:00:00,SLG , ITO , PEDOT:PSS ,,, Perovskite , C60 , bis-C60 ,,, Ag,0.0314,pin,FALSE,FA,Sn,I,3,SnF2; TMA,1.4,2,Spin-coating >> Spin-coating,DMF; DMSO >> IPA,7; 3 >> 1,Unknown,FALSE,Unknown,Unknown,7.09,,TRUE,ISOS-D-1I,Dark,FALSE,Open circuit,25.0; 25.0,N2,0,480,FALSE,92,1200,,
2019-07-08 00:00:00,SLG , ITO , CuSCN ,,, Perovskite , PCBM-60 , bis-C60 ,,, Ag,0.1,pin,FALSE,MA,Pb,I,3,,1.6,1,Spin-coating,DMF; DMSO,9; 1,Chlorobenzene,FALSE,Unknown,Unknown,15.01,,TRUE,ISOS-D-1I,Dark,FALSE,Open circuit,25.0; 25.0,N2,0,95,FALSE,92,237.5,,
2016-03-31 00:00:00,SLG , ITO , PEDOT:PSS ,,, Perovskite , C60 , Bphen ,,, Ag,0.079,pin,FALSE,MA,Pb,I,3,Cl,1.6,1,Spin-coating,DMF,1,Unknown,FALSE,Unknown,Unknown,11.75,,TRUE,ISOS-D-1,Dark,FALSE,Open circuit,24.0; 24.0,Air,20,400,FALSE,92,1000,,
2020-02-07,SLG , ITO , PTAA ,,, Perovskite , CdI2 , C60 , BCP ,, Cu,0.08,pin,FALSE,Cs; FA; MA; Rb,Pb,I,3,"methylammonium hypophosphite (MHP); L-_-phosphatidylcholine (LP); 1,3-diaminopropane (DAP)",1.51,1,Doctor blading,DMF,1,Unknown,TRUE,Cover glass-QDs; Epoxy,Epoxy,21.9,21.7,TRUE,ISOS-L-1,Sulfur plasma,FALSE,MPPT,25; 25,Ambient,,1000,FALSE,92,2500,,
2018-05-08 00:00:00,SLG , Ag , MoOx , PEDOT:PSS , MoO3, Perovskite , PCBM-60 , C60 , BCP ,, Cu ,0.1,pin,TRUE,MA,Pb,I,3,K,1.6,2,Spin-coating >> Spin-coating,DMSO >> IPA,1 >> 1,Unknown,TRUE,Unknown,Unknown,3.41,4.83,TRUE,ISOS-D-1I,Dark,FALSE,Open circuit,25.0; 25.0,N2,0,1680,FALSE,92,4200,,94
2019-03-05 00:00:00,SLG , FTO , TiO2-c ,,, Perovskite ,,,,, Carbon,0.12,nip,FALSE,Cs,Pb,Br; I,1; 2,,1.91,2,Spin-coating >> Spin-coating,DMF; DMSO >> Methanol,5; 1 >> 1,Ethanol,FALSE,Unknown,Unknown,10.21,,TRUE,ISOS-D-1,Dark,FALSE,Open circuit,25.0; 25.0,Air,25,1080,FALSE,92,2700,,92
2018-08-14 00:00:00,SLG , FTO , TiO2-c , TiO2-mp ,, Perovskite ,,,,, Carbon,0.14,nip-mp-carbon,FALSE,MA,Pb,I,3,,1.6,1,Spin-coating,DMF; DMSO,4; 1,Toluene,FALSE,Unknown,Unknown,,9.36,TRUE,ISOS-D-1,Dark,FALSE,Open circuit,25.0; 25.0,Air,40,700,FALSE,92,#DIV/0!,,
2018-10-08 00:00:00,SLG , FTO , TiO2-c , TiO2-mp ,, Perovskite ,,,,, Carbon,0.1,nip-mp-carbon,FALSE,Cs,Pb,Br,3,,2.3,2,Spin-coating >> Spin-coating,DMF >> Methanol,1 >> 1,Unknown,FALSE,Unknown,Unknown,6.1,,TRUE,ISOS-D-1,Dark,FALSE,Open circuit,20.0; 20.0,Air,70,1920,FALSE,92,4800,,
2018-04-19 00:00:00,SLG , FTO , TiO2-c , TiO2-mp ,, Perovskite ,,,,, Carbon,0.1,nip-mp-carbon,FALSE,Cs,Pb,Br; I,1.99; 1.01,Undoped,,2,Spin-coating >> CBD,DMF >> Methanol,1 >> 1,Unknown,TRUE,Unknown,Unknown,7.36,,TRUE,ISOS-D-1,Dark,FALSE,Open circuit,25.0; 25.0,Ambient,,325,FALSE,92,812.5,,
2016-03-19,SLG , FTO , TiO2-c , TiO2-mp ,, Perovskite ,,,,, Carbon,0.09,nip-mp-carbon,FALSE,Cs,Pb; Sr,Br,3,nan,2.27,2,Spin-coating >> Spin-coating,DMF >> Methanol,1 >> 1,Unknown,FALSE,Unknown,Unknown,9.63,,TRUE,ISOS-D-3,Dark,FALSE,Open circuit,25; 25,Air,80,800,FALSE,92,2000,,90
2016-01-11,SLG , FTO , TiO2-c , TiO2-mp ,, Perovskite ,,,,, Carbon,0.1,nip-mp-carbon,FALSE,MA,Pb,I,3,nan,1.6,2,Unknown,DMF >> Chex; IPA,1 >> 9; 1,Unknown,FALSE,Unknown,Unknown,12.02,,TRUE,ISOS-D-1,Dark,FALSE,Open circuit,25.0; 25.0,Air,20,1080,FALSE,92,2700,,
2017-05-22 00:00:00,SLG , FTO , TiO2-c , ZrO2-mp , TiO2-mp , Perovskite ,,,,, Carbon,0.16,nip-mp-carbon,FALSE,MA,Pb,I,3,,1.6,1,Drop-infiltration,GBL,1,Unknown,TRUE,Epoxy,SLG,14.3,13.3,TRUE,ISOS-L-1I,Light,FALSE,Open circuit,40.0; 40.0,Unknown,,350,FALSE,92,875,,
2018-12-05 00:00:00,SLG , FTO , TiO2-c , TiO2-mp ,, Perovskite , CuSCN ,,,, Carbon,0.1,nip-mp,FALSE,MA; PA,Pb,I,3,,1.55,1,Spin-coating,DMF,1,Unknown,FALSE,Unknown,Unknown,11.38,,TRUE,ISOS-L-1,Light,FALSE,Constant potential,25.0; 25.0,Air,60,250,FALSE,92,625,,
2018-11-15 00:00:00,SLG , FTO , TiO2-c , TiO2-mp ,, Perovskite , PEA2PBI4 ,,,, Carbon,0.132,nip-mp,FALSE,Cs; FA; MA,Pb,Br; I,0.48; 2.52,,,1,Spin-coating,DMF; DMSO,4; 1,Chlorobenzene,FALSE,Unknown,Unknown,14.9,13.88,TRUE,ISOS-D-1,Dark,FALSE,Open circuit,25.0; 25.0,Air,40,1000,FALSE,92,2500,,92
2018-10-08 00:00:00,SLG , FTO , TiO2-c , TiO2-mp ,, Perovskite , PEDOT:PSS ,,,, Carbon,0.1,nip-mp,FALSE,Cs,Pb,Br,3,,2.3,2,Spin-coating >> Spin-coating,DMF >> Methanol,1 >> 1,Unknown,FALSE,Unknown,Unknown,8.36,,TRUE,ISOS-D-1,Dark,FALSE,Open circuit,20.0; 20.0,Air,70,1920,FALSE,92,4800,,
2017-03-20 00:00:00,SLG , FTO , TiO2-c ,,, Perovskite , TiO2-mp ,,,, Carbon ,0.188,nip,FALSE,Cs,Sn,Br; I,0.6; 2.4,,1.4,2,Electrospraying >> Dropcasting,IPA >> Ethanol,1 >> 1,Unknown,FALSE,Unknown,Unknown,2.02,,TRUE,ISOS-L-1,White LED,FALSE,Open circuit,25.0; 25.0,Air,,1000,FALSE,92,2500,,92
2019-07-09 00:00:00,SLG , FTO , SnO2-c ,,, Perovskite , PMMA , DTPC13-ThTPA , C60-SAM ,, Au,0.08,nip,FALSE,FA; MA,Pb,Br; I,0.15; 2.85,,,1,Spin-coating,DMF; DMSO,14; 1,Diethyl ether,FALSE,Unknown,Unknown,20.38,,TRUE,ISOS-D-1,Dark,FALSE,Open circuit,25.0; 25.0,Air,35,720,FALSE,92,1800,,
2015-08-26 00:00:00,SLG , ITO , PEDOT:PSS ,,, Perovskite , PCBM-60 , LiF ,,, Ag,0.1,pin,FALSE,MA,Pb,I,3,PEI,1.6,2,Spin-coating >> Spin-coating,DMF >> DMF,nan >> nan,Unknown,FALSE,Unknown,Unknown,12,,TRUE,ISOS-L-1,Light,FALSE,Open circuit,25.0; 25.0,Air,50,400,FALSE,92,1000,,
2019-08-23 00:00:00,SLG , FTO , TiO2-c , TiO2-mp ,, Perovskite , Spiro-MeOTAD , MoO3 ,,, Ag,0.1,nip-mp,FALSE,MA,Pb,I,3,Cl,1.63,2,Spin-coating >> CBD,DMF >> Methyl acetate,1 >> 1,Chlorobenzene,FALSE,Unknown,Unknown,11.22,,TRUE,ISOS-D-1,Dark,FALSE,Open circuit,25.0; 25.0,Ambient,,710,FALSE,92,1775,,
2019-08-23 00:00:00,SLG , FTO , TiO2-c , TiO2-mp ,, Perovskite , Spiro-MeOTAD , MoO3 ,,, Ag,0.1,nip-mp,FALSE,MA,Pb,I,3,Cl,1.62,2,Spin-coating >> CBD,DMF >> Methyl acetate,1 >> 1,Chlorobenzene,FALSE,Unknown,Unknown,16.51,,TRUE,ISOS-D-1,Dark,FALSE,Open circuit,25.0; 25.0,Ambient,,710,FALSE,92,1775,,
2019-08-23 00:00:00,SLG , FTO , TiO2-c , TiO2-mp ,, Perovskite , Spiro-MeOTAD , MoO3 ,,, Ag,1,nip-mp,FALSE,MA,Pb,I,3,Cl,1.62,2,Spin-coating >> CBD,DMF >> Methyl acetate,1 >> 1,Chlorobenzene,FALSE,Unknown,Unknown,12.74,,TRUE,ISOS-D-1,Dark,FALSE,Open circuit,25.0; 25.0,Ambient,,710,FALSE,92,1775,,
2018-09-11 00:00:00,SLG , ITO , SnO2-np ,,, Perovskite , EH44 , MoOx ,,, Al,1.8125,nip,TRUE,Cs; FA; MA,Pb,Br; I,0.51; 2.49,,,1,Spin-coating,DMF; DMSO,3.3; 1,Chlorobenzene,FALSE,Unknown,Unknown,14.9,,TRUE,ISOS-L-2,Sulfur plasma,FALSE,Open circuit,20.0; 20.0,N2,0,100,FALSE,92,250,,
2019-08-05,SLG , ITO , PTAA ,,, Perovskite , PCBM-60 , PEI ,,, Ag,0.05,pin,FALSE,(4FPEA); MA,Pb,I,16,NH4SCN,nan,1,Spin-coating,DMF,1,Unknown,FALSE,Unknown,Unknown,17.14,17.34,TRUE,ISOS-D-1,Dark,FALSE,Open circuit,25.0; 25.0,Air,60,500,FALSE,92,1250,,
2017-05-04 00:00:00,SLG , FTO , TiO2-c , TiO2-mp ,, Perovskite , NiO-np , Spiro-MeOTAD ,,, Au,0.1,nip-mp,FALSE,FA; MA,Pb,Br; I,0.45; 2.55,,,2,Spin-coating >> Spin-coating,DMF; DMSO >> IPA,4; 1 >> 1,Unknown,FALSE,Unknown,Unknown,,,TRUE,ISOS-D-1,Dark,FALSE,Open circuit,25.0; 25.0,Air,55,2880,FALSE,92,#DIV/0!,,
2018-02-06 00:00:00,SLG , ITO , NiO-np ,,, Perovskite , PCBM-60 , TiO2-c ,,, Ag,1.02,pin,FALSE,MA,Pb,I,3,,1.6,1,Spin-coating,DMF; DMSO,4; 1,Chlorobenzene,TRUE,SLG,UV-glue,18.49,17.82,TRUE,ISOS_D_3,Dark,FALSE,Open circuit,85.0; 85.0,Air,85,500,FALSE,92,1250,,
2016-07-04 00:00:00,SLG , FTO , Oxo-Graphene ,,, Perovskite , PCBM-60 , ZnO-np ,,, Al,0.104,pin,FALSE,MA,Pb,I,3,,1.6,1,Spin-coating,DMF; DMSO,2; 2,Unknown,FALSE,Unknown,Unknown,15.2,,TRUE,ISOS-D-1,Dark,FALSE,Open circuit,25.0; 25.0,Air,40,1900,FALSE,92,4750,,97
2016-08-31,SLG , ITO , NiO ,,, Perovskite , PCBM-60 , ZSO-np ,,, Ag,0.0314,pin,FALSE,FA; MA,Pb,Br; I,0.6; 2.40,nan,1.5,1,Spin-coating,DMSO; GBL,3; 7,Toluene,FALSE,Unknown,Unknown,17.76,17.71,TRUE,ISOS-D-1,Dark,FALSE,Open circuit,nan; nan,Air,30,336,FALSE,92,840,,
2018-12-08 00:00:00,SLG , FTO , TiO2-c , TiO2-mp , Al2O3-mp , Perovskite , H:MoO3,,,,Mo,0.16,nip-mp,FALSE,MA,Pb,I,3,,1.6,1,Spin-coating,DMF; DMSO,9; 1,Unknown,FALSE,Unknown,Unknown,14.5,,TRUE,ISOS-D-1,Dark,FALSE,Open circuit,25.0; 25.0,Air,35,400,FALSE,92,1000,,
2018-03-06 00:00:00,SLG , FTO , BCP ,,, Perovskite , Spiro-MeOTAD ,,,, Ag,0.14,nip,FALSE,Cs; FA; MA,Pb,Br; I,0.51; 2.49,,,1,Spin-coating,DMF; DMSO,9; 1,Unknown,FALSE,Unknown,Unknown,19.07,,TRUE,ISOS-L-1,Light,FALSE,Short circuit,20.0; 20.0,Air,20,300,FALSE,92.1,759.4936709,,
2019-07-19 00:00:00,SLG , FTO , NiMgLiO ,,, Perovskite , TiO2-c ,,,, Ag,0.09,pin,FALSE,Cs,Pb,Br; I,1; 2,,,1,Spin-coating,DMF; DMSO,2; 3,Chlorobenzene,TRUE,UV-curable epoxy,Unknown,13.7,,TRUE,IEC 61215,Dark,FALSE,Open circuit,85.0; 85.0,N2,0,1000,FALSE,92.1,2531.64557,,92.1
2018-08-10,SLG , FTO , NiO-c ,,, Perovskite , PCBM-60 , BCP ,,, Ag,1.02,pin,FALSE,MA,Pb,I,3,nan,1.55,1,Spin-coating,DMF; DMSO,nan,Toluene,FALSE,Unknown,Unknown,18.81,17.93,TRUE,ISOS-D-1I,Dark,FALSE,Open circuit,nan; nan,N2,0,720,FALSE,92.1,1822.78481,,
2018-06-30 00:00:00,SLG , FTO , TiO2-c , ZrO2-mp , TiO2-mp , Perovskite ,,,,, Carbon,0.0514,nip-mp-carbon,FALSE,MA,Pb,I,3,5-AVAI,1.6,1,Drop-infiltration,GBL,1,Unknown,FALSE,Unknown,Unknown,12.59,,TRUE,ISOS-D-1,Dark,FALSE,Open circuit,25.0; 25.0,Air,40,2400,FALSE,92.1,6075.949367,,
2019-07-19 00:00:00,SLG , FTO , NiMgLiO ,,, Perovskite , In2O3-c ,,,, Ag,0.09,pin,FALSE,Cs,Pb,Br; I,1; 2,,,1,Spin-coating,DMF; DMSO,2; 3,Chlorobenzene,TRUE,UV-curable epoxy,Unknown,10.74,,TRUE,IEC 61646,White LED,TRUE,MPPT,45.0; 45.0,N2,0,1000,FALSE,92.2,2564.102564,,92.2
2018-10-16 00:00:00,SLG , FTO , TiO2-c , TiO2-mp ,, Perovskite , POZ10 ,,,, Au,0.13,nip-mp,FALSE,FA; MA,Pb,Br; I,0.45; 2.55,,1.51,1,Spin-coating,DMF; DMSO,4; 1,Chlorobenzene,FALSE,Unknown,Unknown,19.4,19.3,TRUE,ISOS-D-1,Dark,FALSE,Open circuit,25.0; 25.0,Air,40,480,FALSE,92.2,1230.769231,,
2018-09-19,SLG , FTO , TiO2-c , PCBA ,, Perovskite , Spiro-MeOTAD ,,,, Au,0.1,nip,FALSE,FA; MA,Pb,Br; I,0.45; 2.55,Graphdiyne,1.61,1,Spin-coating,DMF; DMSO,4; 1,Chlorobenzene,FALSE,Unknown,Unknown,20.02,,TRUE,ISOS-D-1,Indoor light,FALSE,Open circuit,25; 25,Dry air,,7920,FALSE,92.2,20307.69231,,
2019-05-30 00:00:00,SLG , FTO , BaCoF4 ,,, Perovskite , Spiro-MeOTAD ,,,, Au,0.09,nip,FALSE,Cs; FA; MA,Pb,Br; I,0.45; 2.55,,,1,Spin-coating,Unknown,,Chlorobenzene,FALSE,Unknown,Unknown,13.14,,TRUE,ISOS-D-1,Dark,FALSE,Open circuit,25.0; 25.0,Air,,1000,TRUE,92.2,2564.102564,,92.2
2019-08-01 00:00:00,SLG , FTO , TiO2-c , TiO2-mp ,, Perovskite , DTB ,,,, Au,0.1,nip-mp,FALSE,Cs; FA; MA,Pb,Br; I,0.45; 2.55,,,1,Spin-coating,DMF; DMSO,9; 1,Chlorobenzene,FALSE,Unknown,Unknown,20.19,,TRUE,ISOS-D-1,Dark,FALSE,Open circuit,25.0; 25.0,Air,,720,FALSE,92.25,1858.064516,,
2018-06-05 00:00:00,SLG , ITO , PB2T-O ,,, Perovskite , PCBM-60 , ZnO ,,, Al,0.06,pin,FALSE,MA,Pb,I,3,,1.6,2,Spin-coating >> Spin-coating,DMF; DMSO >> IPA,4; 1 >> 1,Unknown,FALSE,Unknown,Unknown,15.4,15.8,TRUE,ISOS-D-1I,Dark,FALSE,Open circuit,25.0; 25.0,N2,0,2400,FALSE,92.258,6199.948334,,
2019-10-23 00:00:00,SLG , ITO , SnO2-np ,,, Perovskite , Spiro-MeOTAD ,,,, Au,0.1,nip,FALSE,Cs,Pb,Br; I,1; 2,,,1,Spin-coating,DMSO,1,Unknown,FALSE,Unknown,Unknown,15.17,,TRUE,ISOS-D-1,Dark,FALSE,Open circuit,25.0; 25.0,Air,15,720,FALSE,92.3,1870.12987,,
2017-04-20 00:00:00,SLG , ITO , PEI , PCBM-60 ,, Perovskite , PTAA , MoO3 ,,, Ag,0.05,nip,FALSE,MA,Pb,I,3,,1.6,1,Spin-coating,DMSO; GBL,3; 7,Diethyl ether,FALSE,Unknown,Unknown,,,TRUE,ISOS-D-1,Dark,FALSE,Open circuit,25.0; 25.0,Air,,168,FALSE,92.3,#DIV/0!,,
2018-10-01 00:00:00,SLG , FTO , TiO2-c , TiO2-mp , BaTiO3 , Perovskite , Spiro-MeOTAD ,,,, Au,0.1,nip-mp,FALSE,FA; MA,Pb,Br; I,0.47; 2.53,,1.61,1,Spin-coating,DMF; DMSO,4; 1,Chlorobenzene,FALSE,Unknown,Unknown,17.87,,TRUE,ISOS-D-1,Dark,FALSE,Open circuit,30.0; 30.0,Air,15,100,FALSE,92.4,263.1578947,,
2018-10-01 00:00:00,SLG , FTO , TiO2-c , TiO2-mp ,, Perovskite , Spiro-MeOTAD ,,,, Au,0.1,nip-mp,FALSE,FA; MA,Pb,Br; I,0.47; 2.53,,1.61,1,Spin-coating,DMF; DMSO,4; 1,Chlorobenzene,FALSE,Unknown,Unknown,16.13,,TRUE,ISOS-D-1,Dark,FALSE,Open circuit,30.0; 30.0,Air,15,100,FALSE,92.4,263.1578947,,
2019-11-06 00:00:00,SLG , FTO , TiO2-c ,,, Perovskite , Spiro-MeOTAD ,,,, Au,0.1,nip,FALSE,Cs; FA; MA,Pb,Br; I,0.51; 2.49,,,1,Spin-coating,DMF; DMSO,4; 1,Chlorobenzene,FALSE,Unknown,Unknown,18.73,15.02,TRUE,ISOS-D-1,Dark,FALSE,Open circuit,25.0; 25.0,Air,30,480,FALSE,92.41,1264.822134,,
2019-10-28 00:00:00,SLG , FTO , TiO2-c , TiO2-mp ,, Perovskite , P3HT ,,,, Au,0.096,nip-mp,FALSE,Cs,Pb,Br; I,1; 2,,1.92,1,Spin-coating,DMSO,1,Unknown,FALSE,Unknown,Unknown,14.02,,TRUE,ISOS-L-2I,Xenon,FALSE,MPPT,100.0; 100.0,Air,25,1000,FALSE,92.44,2645.502646,,92.44
2019-01-24 00:00:00,SLG , FTO , TiO2-c ,,, Perovskite , PHPT-py ,,,, Au,0.1,nip,FALSE,FA; MA,Pb,I,3,,,1,Spin-coating,DMF; DMSO,9; 1,Diethyl ether,FALSE,Unknown,Unknown,18.73,16.16,TRUE,ISOS-D-1I,Dark,FALSE,Open circuit,25.0; 25.0,N2,0,1440,FALSE,92.5,3840,,
2019-08-23 00:00:00,SLG , FTO , TiO2-c , SnO2-np ,, Perovskite , Spiro-MeOTAD ,,,, Au,0.09,nip,FALSE,Cs; FA; MA,Pb,Br; I,0.45; 2.55,Undoped,1.63,1,Spin-coating,DMF; DMSO,4; 1,Chlorobenzene,FALSE,Unknown,Unknown,18.5,18.5,TRUE,ISOS-D-1I,Dark,FALSE,Open circuit,25.0; 25.0,N2,0,480,FALSE,92.5,1280,,
2018-10-22 00:00:00,SLG , FTO , TiO2-c , TiO2-mp ,, Perovskite , Spiro-MeOTAD ,,,, Au,0.16,nip-mp,FALSE,Cs; FA,Pb,I,3,Phenylammonium; HI,,1,Spin-coating,DMF; DMSO; GBL,4.5; 1; 4,Vacuum,TRUE,Unknown,Unknown,20,,TRUE,ISOS-L-2I,White LED,FALSE,MPPT,60.0; 60.0,Ar,0,1000,FALSE,92.5,2666.666667,,92.5
2018-04-02,SLG , FTO , TiO2-c , TiO2-mp ,, Perovskite , Spiro-MeOTAD ,,,, Au,0.16,nip-mp,FALSE,Cs; FA; MA,Pb,Br; I,0.51; 2.49,PFPAI,1.619,2,Spin-coating >> Spin-coating,DMF; DMSO >> IPA,4; 1 >> 1,Chlorobenzene,FALSE,Unknown,Unknown,16.6,15.1,TRUE,ISOS-D-1,Dark,FALSE,Open circuit,20; 30,Air. Desiccator,50,4080,FALSE,92.5,10880,,97
2019/07/01 00:00:00,SLG , ITO , SnO2-np ,,, Perovskite ,,,,, Carbon,0.08,nip,FALSE,FA; MA,Pb,Br; I,0.13; 2.83,MWCNTs,nan,2,Spin-coating >> Spin-coating,DMF; DMSO >> DMF; IPA,9;1 >> 1;100,Unknown,FALSE,Unknown,Unknown,,,TRUE,ISOS-D-1,Dark,FALSE,Open circuit,25.0; 25.0,Air,,3696,FALSE,92.5,#DIV/0!,,97
2018-12-04 00:00:00,SLG , FTO , TiO2-c ,,, Perovskite , PCPD2FBT:BCF , PEDOT:PSS ,,, ITO ,1,nip,FALSE,FA; MA,Pb,Br; I,0.45; 2.55,,1.47,2,Spin-coating >> Spin-coating,DMF; DMSO >> IPA,9; 1 >> 1,Unknown,TRUE,PCPD2FBT:BCF,Unknown,17.3,17.1,TRUE,ISOS-L-3,Light,FALSE,MPPT,85.0; 85.0,Air,85,1000,FALSE,92.5,2666.666667,,92.5
2019-01-24 00:00:00,SLG , FTO , TiO2-c ,,, Perovskite , PHPT-py ,,,, Au,0.1,nip,FALSE,FA; MA,Pb,I,3,,,1,Spin-coating,DMF; DMSO,9; 1,Diethyl ether,FALSE,Unknown,Unknown,17.2,14.08,TRUE,ISOS-D-1I,Dark,FALSE,Open circuit,25.0; 25.0,N2,0,1440,FALSE,92.6,3891.891892,,
2018-02-15 00:00:00,SLG , FTO , TiO2-c , TiO2-mp ,, Perovskite , Spiro-MeOTAD ,,,, Au,0.1,nip-mp,FALSE,MA,Pb,I,3,Cl; NO3,1.59,2,Spin-coating >> CBD,H2O >> IPA,1 >> 1,Unknown,FALSE,Unknown,Unknown,15.11,,TRUE,ISOS-D-1,Dark,FALSE,Open circuit,28.0; 28.0,Air,35,1320,FALSE,92.6,3567.567568,,
2019-08-03 00:00:00,SLG , ITO , PEDOT:PSS ,,, Perovskite , PCBM-60 , BCP ,,, Ag,0.11,pin,FALSE,MA,Pb,I,3,,1.6,1,Spin-coating,DMF; DMSO,9; 1,Diethyl ether; Chlorobenzene,FALSE,Unknown,Unknown,13.4,,TRUE,ISOS-L-1,Light,FALSE,Open circuit,25.0; 25.0,Air,40,24,FALSE,92.6,64.86486486,,
2019-10-28 00:00:00,SLG , FTO , TiO2-c , TiO2-mp ,, Perovskite , P3HT ,,,, Au,0.096,nip-mp,FALSE,Cs,Pb,Br; I,1; 2,,1.92,1,Spin-coating,DMSO,1,Unknown,FALSE,Unknown,Unknown,9.52,,TRUE,ISOS-L-2I,Xenon,FALSE,MPPT,100.0; 100.0,Air,25,1000,FALSE,92.65,2721.088435,,92.65
2019-08-09 00:00:00,SLG , FTO , TiO2-c , TiO2-mp ,, Perovskite , Spiro-MeOTAD ,,,, Ag,0.1,nip-mp,TRUE,MA,Pb,I,3,CU(SCN),1.58,2,Spin-coating >> Spin-coating,DMF; DMSO >> IPA,7; 3 >> 1,Unknown,FALSE,Unknown,Unknown,18.04,16.38,TRUE,ISOS-D-1,Dark,FALSE,Open circuit,25.0; 25.0,Air,10,168,FALSE,92.68,459.0163934,,
2020-01-03 00:00:00,SLG , ITO , SnO2-c ,,, Perovskite , Spiro-MeOTAD ,,,, Au,0.0883,nip,FALSE,FA; MA,Pb,I,3,Cl,,2,Spin-coating >> Spin-coating,DMF; DMSO >> IPA,nan; nan >> 1,Unknown,FALSE,Unknown,Unknown,21.42,20.82,TRUE,ISOS-D-1I,Dark,FALSE,Open circuit,25.0; 25.0,N2,0,1920,FALSE,92.7,5260.273973,,
2017-09-13 00:00:00,SLG , ITO , PEDOT:PSS ,,, Perovskite , PCBM-60 ,,,, Al,0.16,pin,FALSE,MA,Pb,I,3,HI,1.6,1,Spin-coating,DMF,1,Unknown,FALSE,Unknown,Unknown,18.9,18.7,TRUE,ISOS-D-2I,Dark,FALSE,Open circuit,90.0; 90.0,Unknown,,1.67,FALSE,92.8,4.638888889,,
2015-10-01 00:00:00,SLG , ITO , PEDOT:PSS ,,, Perovskite , PCBM-60 , Bphen ,,, Ag,0.072,pin,FALSE,MA,Pb,I,3,Cl; H2O,1.6,1,Spin-coating,DMF,1,Unknown,FALSE,Unknown,Unknown,16.06,,TRUE,ISOS-D-1,Dark,FALSE,Open circuit,25.0; 25.0,Ambient,,150,FALSE,92.8,416.6666667,,
2020-02-11 00:00:00,SLG , FTO , TiO2-c , TiO2-mp ,, Perovskite , Spiro-MeOTAD ,,,, Au,0.16,nip-mp,FALSE,MA | (MIC3),Pb | Pb,I | I,3 | 4,,,2,Spin-coating >> Spin-coating,Unknown,,Chlorobenzene,FALSE,Unknown,Unknown,16.41,,TRUE,ISOS-D-1,Dark,FALSE,Open circuit,25.0; 25.0,Air,,800,FALSE,92.97,2275.960171,,
2018-09-13 00:00:00,SLG , ITO , SnO2-np ,,, Perovskite , Spiro-MeOTAD ,,,, Ag,0.045,nip,FALSE,MA,Pb,I,3,,1.59,1,Spin-coating,DMF,1,Unknown,FALSE,Unknown,Unknown,16.5,,TRUE,ISOS-D-1,Dark,FALSE,Open circuit,25.0; 25.0,Air,30,264,TRUE,93,754.2857143,,
2020-02-05 00:00:00,SLG , ITO , SnO2-np ,,, Perovskite , Spiro-MeOTAD ,,,, Ag,0.075,nip,FALSE,Cs,Pb,Br; I,1; 2,,1.91,1,Spin-coating,DMSO,1,Unknown,TRUE,Unknown,Unknown,13.4,,TRUE,ISOS-D-1I,Dark,FALSE,Open circuit,25.0; 25.0,N2,0,720,FALSE,93,2057.142857,,
2019-11-04 00:00:00,SLG , FTO , TiO2-c , SnO2-np ,, Perovskite , Spiro-MeOTAD ,,,, Ag,0.1,nip,FALSE,MA,Pb,I,3,Cl; PTAI,1.6,2,Spin-coating >> Dipp-coating,DMF; DMSO >> IPA,4; 1 >> 1,Chlorobenzene,FALSE,Unknown,Unknown,21.16,20.56,TRUE,ISOS-L-2I,White LED,FALSE,Open circuit,nan; nan,N2,0,500,FALSE,93,1428.571429,,
2017-10-03 00:00:00,SLG , FTO , TiO2-c , TiO2-mp ,, Perovskite , Spiro-MeOTAD ,,,, Ag,0.1,nip-mp,FALSE,MA,Pb,I,3,,1.6,2,Spin-coating >> CBD,DMF >> IPA,1 >> 1,Unknown,FALSE,Unknown,Unknown,8.93,7.58,TRUE,ISOS-D-1,Dark,FALSE,Open circuit,25.0; 25.0,Air,40,576,FALSE,93,1645.714286,,
2017-12-05 00:00:00,SLG , FTO , TiO2-c , TiO2-mp ,, Perovskite , Spiro-MeOTAD ,,,, Ag,0.09,nip-mp,FALSE,MA,Pb,I,3,,1.6,2,Spin-coating >> CBD,DMF; DMSO >> IPA,92; 8 >> 1,Unknown,FALSE,Unknown,Unknown,11.59,,TRUE,ISOS-D-1,Dark,FALSE,Open circuit,25.0; 25.0,Air,,1032,FALSE,93,2948.571429,,93
2018-07-26 00:00:00,SLG , FTO , TiO2-c , TiO2-mp ,, Perovskite , Spiro-MeOTAD ,,,, Ag,0.09,nip-mp,FALSE,MA,Pb,I,3,,1.6,1,Spin-coating,DMF; GBL,1; 1,Toluene,FALSE,Unknown,Unknown,16.8,,TRUE,ISOS-D-1I,Dark,FALSE,Open circuit,25.0; 25.0,N2,0,700,FALSE,93,2000,,
2015-11-28 00:00:00,SLG , FTO , TiO2-c , TiO2-mp ,, Perovskite , Spiro-MeOTAD ,,,, Ag,0.09,nip-mp,FALSE,MA,Pb,Br; I,0.3; 2.7,,1.595,3,Spin-coating >> Spin-coating >> Spin-coating,DMF >> IPA >> IPA,1 >> 1 >> 1,Unknown,FALSE,Unknown,Unknown,14.25,13.45,TRUE,ISOS-D-1,Dark,FALSE,Open circuit,25.0; 25.0,Air,40,336,FALSE,93,960,,
2018-02-13,PET , Graphene , PEDOT:PSS ,,, Perovskite , PCBM-60 ,,,, Al,0.096,pin,FALSE,MA,Pb,I,3,nan,1.6,1,Spin-coating,DMF; DMSO,7; 3,Toluene,FALSE,Unknown,Unknown,10.47,10.14,TRUE,ISOS-D-1,Dark,FALSE,Open circuit,25.0; 25.0,Ambient,,250,FALSE,93,714.2857143,,
2018-02-13,PET , Graphene , PEDOT:PSS ,,, Perovskite , PCBM-60 ,,,, Al,0.096,pin,FALSE,MA,Pb,I,3,nan,1.6,1,Spin-coating,DMF; DMSO,7; 3,Toluene,FALSE,Unknown,Unknown,13.94,13.35,TRUE,ISOS-D-1,Dark,FALSE,Open circuit,25.0; 25.0,Ambient,,250,FALSE,93,714.2857143,,
2018-02-13,PET , Graphene , PEDOT:PSS ,,, Perovskite , PCBM-60 ,,,, Al,0.096,pin,FALSE,MA,Pb,I,3,nan,1.6,1,Spin-coating,DMF; DMSO,7; 3,Toluene,FALSE,Unknown,Unknown,13.14,12.79,TRUE,ISOS-D-1,Dark,FALSE,Open circuit,25.0; 25.0,Ambient,,250,FALSE,93,714.2857143,,
2017-08-07 00:00:00,SLG , FTO , TiO2-c , TiO2-mp ,, Perovskite , A102 ,,,, Au,0.1,nip-mp,FALSE,FA; MA,Pb,Br; I,0.51; 2.49,,1.62,1,Spin-coating,DMF; DMSO,4; 1,Chlorobenzene,FALSE,Unknown,Unknown,17.56,15.64,TRUE,ISOS-D-1,Dark,FALSE,Open circuit,25.0; 25.0,Air,30,600,FALSE,93,1714.285714,,
2019-08-22 00:00:00,SLG , FTO , TiO2-c , TiO2-mp ,, Perovskite , BEDN ,,,, Au,0.096,nip-mp,FALSE,FA; MA,Pb,Br; I,0.45; 2.55,,,1,Spin-coating,DMF; DMSO,4; 1,Chlorobenzene,FALSE,Unknown,Unknown,16.76,17.85,TRUE,ISOS-D-1I,Dark,FALSE,Open circuit,25.0; 25.0,Unknown,,500,FALSE,93,1428.571429,,
2017-09-14 00:00:00,SLG , FTO , TiO2-c , TiO2-mp ,, Perovskite , CuPc ,,,, Au,0.096,nip-mp,FALSE,FA; MA,Pb,Br; I,0.45; 2.55,,,1,Spin-coating,DMF; DMSO,6; 1,Unknown,FALSE,Unknown,Unknown,18.8,16.1,TRUE,ISOS-D-2,Dark,FALSE,Open circuit,85.0; 85.0,Air,,200,FALSE,93,571.4285714,,
2016-05-24 00:00:00,SLG , FTO , TiO2-c , TiO2-mp ,, Perovskite , PEH-9 ,,,, Au,0.16,nip-mp,FALSE,MA,Pb,I,3,,1.6,1,Spin-coating,DMSO,1,Chlorobenzene,FALSE,Unknown,Unknown,16.9,16.3,TRUE,ISOS-D-1I,Dark,FALSE,Open circuit,25.0; 25.0,Unknown,,400,FALSE,93,1142.857143,,
2020-04-22,SLG , FTO , TiO2-c ,,, Perovskite , PTAA ,,,, Au,0.09,nip,FALSE,Cs,Pb,Br; I,1; 2,nan,1.91,1,Spin-coating,DMSO,1,Unknown,FALSE,Unknown,Unknown,16.14,,TRUE,ISOS-D-1,Dark,FALSE,Open circuit,25; 25,Air,30,840,FALSE,93,2400,,
2020-04-22,SLG , FTO , TiO2-c ,,, Perovskite , PTAA ,,,, Au,0.09,nip,FALSE,Cs,Pb,Br; I,1; 2,nan,1.91,1,Spin-coating,DMSO,1,Unknown,FALSE,Unknown,Unknown,16.14,,TRUE,ISOS-D-2I,Dark,FALSE,Open circuit,80; 80,N2,,52,FALSE,93,148.5714286,,
2017-07-12 00:00:00,SLG , FTO , TiO2-c , TiO2-mp ,, Perovskite , PTAA ,,,, Au,0.96,nip-mp,FALSE,FA; MA,Pb,Br; I,0.15; 2.85,,,2,Spin-coating >> Spin-coating,DMF; DMSO >> IPA,4; 1 >> 1,Unknown,FALSE,Unknown,Unknown,22.6,22.2,TRUE,ISOS-D-1,Dark,FALSE,Open circuit,25.0; 25.0,Ambient,,9744,FALSE,93,27840,,
2017-12-24 00:00:00,SLG , FTO , SnO2-c , C60-SAM ,, Perovskite , Spiro-MeOTAD ,,,, Au,0.08,nip,FALSE,FA; MA,Pb,I,3,PbC2N2S2,1.58,1,Spin-coating,DMF; DMSO,9; 1,Diethyl ether,FALSE,Unknown,Unknown,19.5,,TRUE,ISOS-L-1,Light,FALSE,MPPT,25.0; 25.0,Air,60,2,FALSE,93,5.714285714,,
2018-12-03 00:00:00,SLG , FTO , ZnO-np , Graphene ,, Perovskite , Spiro-MeOTAD ,,,, Au,0.16,nip,FALSE,FA; MA,Pb,Br; I,0.3; 2.7,PFPA,,2,Spin-coating >> CBD,DMF >> IPA,1 >> 1,Unknown,FALSE,Unknown,Unknown,21.03,20.82,TRUE,ISOS-L-1I,White LED,FALSE,Open circuit,25.0; 25.0,N2,0,300,FALSE,93,857.1428571,,
2019-11-29 00:00:00,SLG , FTO , SrTiO3 , Graphene; Al2O3-mp ,, Perovskite , Spiro-MeOTAD ,,,, Au,0.16,nip,FALSE,MA,Pb,I,3,Ag; Cl; rGO,1.6,1,Spin-coating,DMF,1,Unknown,FALSE,Unknown,Unknown,,,TRUE,ISOS-D-2I,Dark,FALSE,Open circuit,85.0; 85.0,N2,0,3,FALSE,93,#DIV/0!,,
2019-12-17 00:00:00,SLG , FTO , TiO2-np , PCBM-60 ,, Perovskite , Spiro-MeOTAD ,,,, Au,0.16,nip,FALSE,Cs; FA,Pb,Br; I,0.9; 2.1,Guanidinium,1.72,2,Spin-coating >> Spin-coating,DMF; DMSO >> IPA,4; 1 >> 1,Chlorobenzene,FALSE,Unknown,Unknown,17.2,,TRUE,ISOS-D-1,Dark,FALSE,Open circuit,25.0; 25.0,Air,35,1440,FALSE,93,4114.285714,,93
2019-05-20 00:00:00,SLG , FTO , 1-ethyl-3-methylimidazolium iodide , C60 ,, Perovskite , Spiro-MeOTAD ,,,, Au,0.09,nip,FALSE,MA,Pb,I,3,,1.6,1,Spin-coating,DMF; DMSO,4; 1,Chlorobenzene,FALSE,Unknown,Unknown,,,TRUE,ISOS-D-1,Dark,FALSE,Open circuit,25.0; 25.0,Air,5,360,FALSE,93,#DIV/0!,,
2019-05-20 00:00:00,SLG , FTO , 1-ethyl-3-methylimidazolium iodide , C60 ,, Perovskite , Spiro-MeOTAD ,,,, Au,0.09,nip,FALSE,MA,Pb,I,3,,1.6,1,Spin-coating,DMF; DMSO,4; 1,Chlorobenzene,FALSE,Unknown,Unknown,,,TRUE,ISOS-D-1,Dark,FALSE,Open circuit,25.0; 25.0,Air,5,360,FALSE,93,#DIV/0!,,
2019-07-19 00:00:00,SLG , FTO , AZO-np , SnO2-c ,, Perovskite , Spiro-MeOTAD ,,,, Au,0.09,nip,FALSE,Cs; FA; MA,Pb,Br; I,0.51; 2.49,,,1,Spin-coating,DMF; DMSO,4; 1,Chlorobenzene,FALSE,Unknown,Unknown,18.9,,TRUE,ISOS-D-1I,Dark,FALSE,Open circuit,25.0; 25.0,Unknown,,576,FALSE,93,1645.714286,,
2018-12-28 00:00:00,SLG , FTO , PCBM-60 ,,, Perovskite , Spiro-MeOTAD ,,,, Au,0.1,nip,FALSE,Cs,Ge; Sn,I,3,,,1,Co-evaporation,none,1,Unknown,FALSE,Unknown,Unknown,7.11,,TRUE,ISOS-L-1,Xenon,FALSE,Open circuit,45.0; 45.0,Air,,500,FALSE,93,1428.571429,,
2017-10-03,SLG , FTO , SnO2-c ,,, Perovskite , Spiro-MeOTAD ,,,, Au,0.1,nip,FALSE,MA,Pb,I,3,nan,1.61,2,Spin-coating >> Spin-coating,DMF; DMSO @ 9; 1 >> IPA,9; 1 >> 1,Ethyl ether,FALSE,Unknown,Unknown,16.37,14.21,TRUE,ISOS-D-1,Dark,FALSE,Open circuit,nan; nan,Air,33,3600,FALSE,93,10285.71429,,
