Repository: Bashayer199/data

File: data.csv (part 40 of 48)
2017-08-31 00:00:00,SLG , ITO , SnO2-c ,,, Perovskite , Spiro-MeOTAD ,,,, Au,0.1,nip,FALSE,MA,Pb,I,3,,1.6,1,Spin-coating,DMF; DMSO,9; 1,Diethyl ether,FALSE,Unknown,Unknown,17.91,15.84,TRUE,ISOS-D-1,Dark,FALSE,Open circuit,25.0; 25.0,Air,25,2160,FALSE,93,6171.428571,,
2016-11-14 00:00:00,SLG , ITO , SnO2-np ,,, Perovskite , Spiro-MeOTAD ,,,, Au,0.108,nip,FALSE,FA; MA,Pb,Br; I,0.09; 2.91,,1.55,2,Spin-coating >> Spin-coating,DMF >> IPA,1 >> 1,Unknown,FALSE,Unknown,Unknown,20.27,20.54,TRUE,ISOS-D-1,Dark,FALSE,Open circuit,28.0; 28.0,Air,37,75,FALSE,93,214.2857143,,
2019-02-28 00:00:00,SLG , ITO , SnO2-np ,,, Perovskite , Spiro-MeOTAD ,,,, Au,0.101,nip,FALSE,FA; MA,Pb,Br; I,0.3; 2.7,Cl,,2,Spin-coating >> Spin-coating,DMF; DMSO >> DMSO; IPA,19; 1 >> 25; 1000,Unknown,FALSE,Unknown,Unknown,19.78,19.27,TRUE,ISOS-L-1,Xenon,FALSE,Open circuit,25.0; 25.0,Air,40,500,FALSE,93,1428.571429,,
2019-10-23 00:00:00,SLG , ITO , SnO2-np ,,, Perovskite , Spiro-MeOTAD ,,,, Au,0.06,nip,FALSE,Cs; FA; MA,Pb,Br; I,0.45; 2.55,YD2-o-C8,,1,Spin-coating,DMF; DMSO,4; 1,Chlorobenzene,FALSE,Unknown,Unknown,20.5,20,TRUE,ISOS-D-1,Dark,FALSE,Open circuit,25.0; 25.0,Air,40,720,FALSE,93,2057.142857,,
2019-01-18 00:00:00,SLG , ITO , SnO2-np ,,, Perovskite , Spiro-MeOTAD ,,,, Au,0.09408,nip,FALSE,Cs; FA,Pb,Br; I,0.15; 2.85,Cl; Eu(acac)3,1.55,2,Spin-coating >> Spin-coating,DMF; DMSO >> IPA,9; 1 >> 1,Unknown,FALSE,Unknown,Unknown,,,TRUE,ISOS-L-1I,Light,FALSE,Open circuit,25.0; 25.0,N2,0,1000,FALSE,93,#DIV/0!,,93
2018-12-19 00:00:00,PEN , ITO , SnS2 ,,, Perovskite , Spiro-MeOTAD ,,,, Au,0.1,nip,FALSE,MA,Pb,I,3,,1.6,1,Spin-coating,DMF,1,Chlorobenzene,FALSE,Unknown,Unknown,13.2,,TRUE,ISOS-D-1,Dark,FALSE,Open circuit,25.0; 25.0,Air,45,720,FALSE,93,2057.142857,,
2019-08-08 00:00:00,SLG , FTO , TiO2-c ,,, Perovskite , Spiro-MeOTAD ,,,, Au,0.1,nip,FALSE,Cs; FA; MA,Pb,Br; I,0.45; 2.55,"2,9,16,23-tetra-tert-butyl-29H,31H-phthalocyanine",,1,Spin-coating,DMF; DMSO,4; 1,Chlorobenzene,FALSE,Unknown,Unknown,19.8,,TRUE,ISOS-D-1,Dark,FALSE,Open circuit,25.0; 25.0,Air,30,500,FALSE,93,1428.571429,,
2017-04-12 00:00:00,SLG , FTO , TiO2-c ,,, Perovskite , Spiro-MeOTAD ,,,, Au,0.1,nip,FALSE,MA,Pb,Br,3,,2.31,1,Space-limited inverse temperature crystallization,DMF,1,Unknown,FALSE,Unknown,Unknown,7.11,,TRUE,ISOS-D-1,Dark,FALSE,Open circuit,25.0; 25.0,Air,,1000,FALSE,93,2857.142857,,93
2018-10-31 00:00:00,SLG , FTO , TiO2-c ,,, Perovskite , Spiro-MeOTAD ,,,, Au,0.1,nip,FALSE,Cs; FA,Pb,I,3,PEAI,,1,Spin-coating,DMSO; GBL,3; 7,Chlorobenzene,FALSE,Unknown,Unknown,,,TRUE,ISOS-D-2,Dark,FALSE,Open circuit,100.0; 100.0,Air,,24,FALSE,93,#DIV/0!,,
2016-07-27 00:00:00,SLG , FTO , TiO2-c ,,, Perovskite , Spiro-MeOTAD ,,,, Au,0.16,nip,FALSE,MA,Pb,I,3,,1.6,1,Spin-coating,DMF,1,Ar,TRUE,UV-curable epoxy,Unknown,13.82,11.12,TRUE,ISOS-L-1,Solar simulator,FALSE,Open circuit,25.0; 25.0,Air,10,350,FALSE,93,1000,,
2019-01-08 00:00:00,SLG , FTO , TiO2-c ,,, Perovskite , Spiro-MeOTAD ,,,, Au,0.1,nip,FALSE,FA; MA,Pb,Br; I,0.51; 2.49,,,1,Spin-coating,DMF; DMSO,4; 1,Chlorobenzene,FALSE,Unknown,Unknown,17.68,,TRUE,ISOS-D-1I,Dark,FALSE,Open circuit,25.0; 25.0,N2,0,436,FALSE,93,1245.714286,,
2017-11-23 00:00:00,SLG , FTO , TiO2-c ,,, Perovskite , Spiro-MeOTAD ,,,, Au,0.1,nip,FALSE,MA,Pb; Zn,I,3,Cl,,1,Spin-coating,DMSO,1,Chlorobenzene,FALSE,Unknown,Unknown,18.2,17.6,TRUE,ISOS-D-1,Dark,FALSE,Open circuit,25.0; 25.0,Air,40,720,FALSE,93,2057.142857,,
2017-12-16 00:00:00,SLG , FTO , TiO2-c ,,, Perovskite , Spiro-MeOTAD ,,,, Au,0.09,nip,FALSE,Cs; FA,Pb,Br; I,0.15; 2.85,,,1,Spin-coating,DMF; DMSO,4; 1,Chlorobenzene,FALSE,Unknown,Unknown,18.64,16.73,TRUE,ISOS-D-1,Dark,FALSE,Open circuit,25.0; 25.0,Air,,1439,FALSE,93,4111.428571,,94.4
2019/02/22 00:00:00,SLG , ITO , ZnO-np ,,, Perovskite , Spiro-MeOTAD ,,,, Au,0.09,nip,FALSE,MA,Pb,I,3,PS,1.6,1,Spin-coating,DMF; DMSO,12; 1,Diethyl ether,FALSE,Unknown,Unknown,16.8,,TRUE,ISOS-L-1,Xenon,FALSE,Constant potential,45.0; 45.0,Air,,100,FALSE,93,285.7142857,,
2019-01-30 00:00:00,PEN , ITO , HfO2 , SnO2-np ,, Perovskite , Spiro-MeOTAD ,,,, Au,0.09,nip,FALSE,Cs; FA; MA,Pb,Br; I,0.5; 2.5,K; Rb,,1,Spin-coating,DMF; DMSO,4; 1,Chlorobenzene,FALSE,Unknown,Unknown,,,TRUE,ISOS-D-1,Dark,FALSE,Open circuit,25.0; 25.0,Air,10,1000,FALSE,93,#DIV/0!,,93
2019-03-20 00:00:00,SLG , FTO , TiO2-c , SWCNTs; TiO2-mp ,, Perovskite , Spiro-MeOTAD ,,,, Au,0.1,nip,FALSE,Cs; FA; MA,Pb,Br; I,0.5; 2.5,,,1,Spin-coating,DMF; DMSO,4; 1,Chlorobenzene,FALSE,Unknown,Unknown,16.86,,TRUE,ISOS-D-1,Dark,FALSE,Open circuit,25.0; 25.0,Ambient,,1,FALSE,93,2.857142857,,
2016-05-17 00:00:00,SLG , FTO , TiO2-c , TiO2-mp ,, Perovskite , Spiro-MeOTAD ,,,, Au,0.16,nip-mp,FALSE,Cs; FA; MA,Pb,Br; I,0.49; 2.51,,,1,Spin-coating,DMF; DMSO,4; 1,Chlorobenzene,FALSE,Unknown,Unknown,17.7,,TRUE,ISOS-L-1I,Xenon,FALSE,Open circuit,20.0; 20.0,N2,0,15,FALSE,93,42.85714286,,
2019-10-15 00:00:00,SLG , FTO , TiO2-c , TiO2-mp ,, Perovskite , Spiro-MeOTAD ,,,, Au,0.16,nip-mp,FALSE,Cs; FA; MA,Pb,Br; I,1.5; 1.5,,,1,Spin-coating,DMF; DMSO,4; 1,Chlorobenzene,FALSE,Unknown,Unknown,27.1,18.1,TRUE,ISOS-D-1,Dark,FALSE,Open circuit,25.0; 25.0,Air,35,672,FALSE,93,1920,,
2019-02-05 00:00:00,SLG , FTO , TiO2-c , TiO2-mp ,, Perovskite , Spiro-MeOTAD ,,,, Au,0.06,nip-mp,FALSE,Cs; FA; MA,Pb,Br; I,0.51; 2.49,,,1,Spin-coating,DMF; DMSO,4; 1,Chlorobenzene,FALSE,Unknown,Unknown,19.22,,TRUE,ISOS-D-1I,Dark,FALSE,Open circuit,25.0; 25.0,N2,0,800,FALSE,93,2285.714286,,
2018-04-30 00:00:00,SLG , FTO , TiO2-c , TiO2-mp ,, Perovskite , Spiro-MeOTAD ,,,, Au,0.16,nip-mp,FALSE,Cs; FA; MA,Pb,Br; I,0.51; 2.49,,,1,Spin-coating,DMF; DMSO,4; 1,Chlorobenzene,FALSE,Unknown,Unknown,20.14,,TRUE,ISOS-L-1I,Light,FALSE,MPPT,20.0; 20.0,N2,0,112,TRUE,93,320,,
2019-12-06 00:00:00,SLG , FTO , TiO2-c , TiO2-mp ,, Perovskite , Spiro-MeOTAD ,,,, Au,0.09,nip-mp,FALSE,FA; MA,Pb,Br; I,0.45; 2.55,,,1,Spin-coating,DMF; DMSO,4; 1,Chlorobenzene,FALSE,Unknown,Unknown,18.11,,TRUE,ISOS-D-1,Dark,FALSE,Open circuit,25.0; 25.0,Air,30,700,FALSE,93,2000,,
2019-10-30 00:00:00,SLG , FTO , TiO2-c , TiO2-mp ,, Perovskite , Spiro-MeOTAD ,,,, Au,0.09,nip-mp,FALSE,MA,Pb,I,3,,1.6,1,Spin-coating,DMF; DMSO,4; 1,Unknown,FALSE,Unknown,Unknown,15.6,,TRUE,ISOS-D-1,Dark,FALSE,Open circuit,25.0; 25.0,Ambient,,7.5,FALSE,93,21.42857143,,
2017-06-22 00:00:00,SLG , FTO , TiO2-c , TiO2-mp ,, Perovskite , Spiro-MeOTAD ,,,, Au,0.09,nip-mp,FALSE,MA,Pb,I,3,,1.6,1,Spin-coating,DMF; DMSO,9; 1,Chlorobenzene,FALSE,Unknown,Unknown,15.5,,TRUE,ISOS-D-1,Dark,FALSE,Open circuit,25.0; 25.0,Air,50,195,FALSE,93,557.1428571,,
2016-07-12 00:00:00,SLG , FTO , TiO2-c , TiO2-mp ,, Perovskite , Spiro-MeOTAD ,,,, Au,1.05,nip-mp,FALSE,MA,Pb,I,3,,1.6,1,Spin-coating,DMSO,1,Toluene,FALSE,Unknown,Unknown,11.4,,TRUE,ISOS-D-1I,Dark,FALSE,Open circuit,25.0; 25.0,Unknown,,550,FALSE,93,1571.428571,,
2016-05-24 00:00:00,SLG , FTO , TiO2-c , TiO2-mp ,, Perovskite , Spiro-MeOTAD ,,,, Au,0.16,nip-mp,FALSE,MA,Pb,I,3,,1.6,1,Spin-coating,DMSO,1,Chlorobenzene,FALSE,Unknown,Unknown,17.42,16.65,TRUE,ISOS-D-1I,Dark,FALSE,Open circuit,25.0; 25.0,Unknown,,400,FALSE,93,1142.857143,,
2018-11-08 00:00:00,SLG , ITO , TiO2-c , TiO2-mp ,, Perovskite , Spiro-MeOTAD ,,,, Au,0.09,nip-mp,FALSE,MA,Pb,I,3,Imidazole,1.6,1,Spin-coating,DMF; DMSO,9; 1,Diethyl ether,FALSE,Unknown,Unknown,17.57,,TRUE,ISOS-L-1,Xenon,FALSE,Open circuit,25.0; 25.0,Air,55,720,FALSE,93,2057.142857,,
2019-04-05 00:00:00,SLG , FTO , TiO2-c , WOx ,, Perovskite , Spiro-MeOTAD ,,,, Au,0.15,nip,FALSE,MA,Pb,I,3,Cl,1.6,1,Spin-coating,GBL; NMP,1; 5,Diethyl ether,FALSE,Unknown,Unknown,14.01,13.76,TRUE,ISOS-D-1,Dark,FALSE,Open circuit,25.0; 25.0,Air,30,504,FALSE,93,1440,,
2019-04-05 00:00:00,SLG , FTO , TiO2-c , WOx ,, Perovskite , Spiro-MeOTAD ,,,, Au,0.15,nip,FALSE,MA,Pb,I,3,Cl,1.6,1,Spin-coating,GBL; NMP,1; 5,Diethyl ether,FALSE,Unknown,Unknown,13.34,13.11,TRUE,ISOS-D-1,Dark,FALSE,Open circuit,25.0; 25.0,Air,30,504,FALSE,93,1440,,
2019-04-05 00:00:00,SLG , FTO , TiO2-c , WOx ,, Perovskite , Spiro-MeOTAD ,,,, Au,0.15,nip,FALSE,MA,Pb,I,3,Cl,1.6,1,Spin-coating,GBL; NMP,1; 5,Diethyl ether,FALSE,Unknown,Unknown,13.48,13.09,TRUE,ISOS-D-1,Dark,FALSE,Open circuit,25.0; 25.0,Air,30,504,FALSE,93,1440,,
2019-07-03 00:00:00,SLG , FTO , TiO2-c ,,, Perovskite , Spiro-MeTAD ,,,, Au,0.1,nip,FALSE,(BEA); Cs; FA; MA,Pb,Br; I,1.7; 0.83,,,1,Spin-coating,DMF; DMSO,4; 1,Unknown,FALSE,Unknown,Unknown,17.39,,TRUE,ISOS-L-1I,Light,FALSE,Open circuit,25.0; 25.0,N2,0,500,FALSE,93,1428.571429,,
2020-01-29 00:00:00,SLG , ITO ,,,, Perovskite , Spiro-MeOTAD ,,,, Au ,0.04,nip,FALSE,FA; MA,Pb,Br; I,0.45; 2.55,,,1,Spin-coating,DMF; DMSO,4; 1,Chlorobenzene,FALSE,Unknown,Unknown,12.81,11.05,TRUE,ISOS-D-1I,Dark,FALSE,Open circuit,25.0; 25.0,N2,0,1440,FALSE,93,4114.285714,,95
2018-08-11 00:00:00,PET , ITO , PEDOT:PSS ,,, Perovskite , C60 , BCP ,,, Ag,0.0485,pin,FALSE,Cs,Pb,Br; I,1; 2,,,1,Spin-coating,NMP,1,Unknown,FALSE,Unknown,Unknown,6.5,,TRUE,ISOS-D-1I,Dark,FALSE,Open circuit,25.0; 25.0,N2,0,1440,FALSE,93,4114.285714,,
2016-11-21 00:00:00,SLG , ITO , PEDOT:PSS ,,, Perovskite , C60 , BCP ,,, Au,0.09,pin,FALSE,MA,Pb,I,3,Benzoquinone,1.56,1,Spin-coating,DMSO; GBL,6; 4,Toluene,TRUE,Unknown,Unknown,10.02,,TRUE,ISOS-L-1,White LED,FALSE,Open circuit,25.0; 25.0,Air,,1000,FALSE,93,2857.142857,,93
2019-11-12 00:00:00,SLG , ITO , PTAA ,,, Perovskite , C60 , BCP ,,, Cu,0.07,pin,FALSE,Cs; FA; MA,Pb,Br; I,0.51; 2.49,,,1,Spin-coating,DMF; DMSO,4; 1,Chlorobenzene,FALSE,Unknown,Unknown,19.39,,TRUE,ISOS-D-1I,Dark,FALSE,Open circuit,25.0; 25.0,N2,0,1000,FALSE,93,2857.142857,,93
2018-09-21 00:00:00,SLG , ITO , V1036:C4 ,,, Perovskite , C60 , BCP ,,, Cu,0.16,pin,FALSE,Cs; FA; MA,Pb,Br; I,0.51; 2.49,,,1,Spin-coating,DMF; DMSO,4; 1,Ethyl acetate,FALSE,Unknown,Unknown,,,TRUE,ISOS-D-1I,Dark,FALSE,Open circuit,23.0; 23.0,N2,0,4500,FALSE,93,#DIV/0!,,99
2018-03-28 00:00:00,SLG , FTO , NiMgLiO-c ,,, Perovskite , PCBM-60 , BCP ,,, Ag,0.09,pin,FALSE,MA,Pb,I,3,CaI2,1.6,1,Spin-coating,DMF; DMSO,4; 1,Diethyl ether,FALSE,Unknown,Unknown,17,,TRUE,ISOS-L-1I,White LED,FALSE,MPPT,25.0; 25.0,N2,0,300,FALSE,93,857.1428571,,
2019-08-10 00:00:00,SLG , ITO , NiO-c ,,, Perovskite , PCBM-60 , BCP ,,, Ag,0.075,pin,FALSE,FA; MA,Pb,I,3,Cl,,2,Spin-coating >> Spin-coating,DMF >> IPA,1 >> 1,Unknown,FALSE,Unknown,Unknown,21.4,,TRUE,ISOS-D-1,Dark,FALSE,Open circuit,25.0; 25.0,Air,50,1000,FALSE,93,2857.142857,,93
2020-04-14,SLG , ITO , PTAA , PFN ,, Perovskite , PCBM-60 , BCP ,,, Cu ,,pin,FALSE,MA,Pb,I,3,nan,1.59,1,Spin-coating,DMF; DMSO,8.9; 1.1,Diethyl ether,FALSE,Unknown,Unknown,18.8,18.8,TRUE,ISOS-D-1,Dark,FALSE,Open circuit,nan; nan,Air,45,750,FALSE,93,2142.857143,,
2015-12-20 00:00:00,SLG , ITO , NiO-c ,,, Perovskite , C60 , bis-C60 ,,, Ag,0.06,pin,FALSE,MA,Pb,I,3,,1.56,1,Spin-coating,DMSO; GBL,3; 7,Toluene,FALSE,Unknown,Unknown,17.6,,TRUE,ISOS-D-1I,Dark,FALSE,Open circuit,25.0; 25.0,Unknown,,720,FALSE,93,2057.142857,,
2015-04-27 00:00:00,SLG , ITO , MoOx , PEDOT:PSS ,, Perovskite , C60 , Bphen ,,, Ag,0.18,pin,FALSE,MA,Pb,I,3,,1.6,2,Spin-coating >> Spin-coating,DMF >> IPA,1 >> 1,Unknown,FALSE,Unknown,Unknown,12.78,,TRUE,ISOS-D-1,Dark,FALSE,Open circuit,25.0; 25.0,Air,30,240,FALSE,93,685.7142857,,
2019-05-25 00:00:00,SLG , ITO , P3CT-Na , PASP ,, Perovskite , PCBM-60 , C60 , BCP ,, Ag,0.04,pin,FALSE,MA,Pb,I,3,,1.6,1,Spin-coating,DMF; DMSO,4; 1,Chlorobenzene,FALSE,Unknown,Unknown,20.05,,TRUE,ISOS-D-1I,Dark,FALSE,Open circuit,25.0; 25.0,N2,0,4200,FALSE,93,12000,,
2020-04-30,SLG , ITO , PTAA ,,, Perovskite , PCBM-60 , C60 , BCP ,, Ag,0.1,pin,FALSE,Cs; FA; MA,Pb,Br; I,0.45; 2.55,Undoped,nan,1,Spin-coating,DMF; DMSO,4; 1,Ethyl acetate,FALSE,Unknown,Unknown,21.59,21.19,TRUE,ISOS-D-1,Dark,FALSE,Open circuit,25; 30,Air,40,1100,FALSE,93,3142.857143,,
2015-08-29 00:00:00,SLG , FTO , TiO2-c , TiO2-mp , Al2O3-mp , Perovskite ,,,,, Carbon,0.16,nip-mp-carbon,FALSE,MA,Pb,I,3,,1.6,2,Drop-infiltration >> CBD,DMF >> IPA,1 >> 1,Unknown,FALSE,Unknown,Unknown,15.03,,TRUE,ISOS-D-1,Dark,FALSE,Open circuit,25.0; 25.0,Air,40,1000,FALSE,93,2857.142857,,93
2020-07-07,SLG , FTO , TiO2-c , TiO2-mp ,, Perovskite ,,,,, Carbon,0.12,nip-mp-carbon,FALSE,Cs; FA; MA,Pb,Br; I,0.42; 2.58,Undoped,1.61,1,Spin-coating,DMF; DMSO,4; 1,Chlorobenzene,TRUE,Unknown,Unknown,15.02,,TRUE,ISOS-D-1,Dark,FALSE,Open circuit,30; 30,Air,30,2000,FALSE,93,5714.285714,,
2020-03-26,SLG , FTO , SnO2-c ,,, Perovskite , CuSCN ,,,, Carbon,0.115,nip,FALSE,Cs; FA; MA,Pb,Br; I,0.47; 2.53,Undoped,1.59,1,Spin-coating,DMF; DMSO,4; 1,Chlorobenzene,FALSE,Unknown,Unknown,15.1,15.3,TRUE,ISOS-D-1,Dark,FALSE,Open circuit,nan; nan,Air,62,1920,FALSE,93,5485.714286,,
2018-10-08 00:00:00,SLG , FTO , TiO2-c , TiO2-mp ,, Perovskite , PPy ,,,, Carbon,0.1,nip-mp,FALSE,Cs,Pb,Br,3,,2.3,2,Spin-coating >> Spin-coating,DMF >> Methanol,1 >> 1,Unknown,FALSE,Unknown,Unknown,8.33,,TRUE,ISOS-D-1,Dark,FALSE,Open circuit,20.0; 20.0,Air,70,1920,FALSE,93,5485.714286,,
2019-03-28 00:00:00,SLG , ITO , CPTA ,,, Perovskite , Spiro-MeOTAD , MoO3 ,,, Au,0.05,nip,FALSE,MA,Pb,I,3,,1.6,1,Spin-coating,Methylammonium acetate,1,Unknown,FALSE,Unknown,Unknown,19.88,20.05,TRUE,ISOS-D-1,Dark,FALSE,Open circuit,25.0; 25.0,Air,35,1100,FALSE,93,3142.857143,,93
2018-12-18 00:00:00,SLG , ITO , PEDOT:PSS ,,, Perovskite , PCBM-60 , Rhodamin 101 ,,, Au,0.16,pin,FALSE,MA,Pb,I,3,,1.6,1,Spin-coating,DMSO; GBL,3; 7,Toluene,FALSE,Unknown,Unknown,18.8,,TRUE,ISOS-D-1,Dark,FALSE,Open circuit,25.0; 25.0,Air,35,240,FALSE,93,685.7142857,,
2019-12-23 00:00:00,SLG , ITO , SnO2-np ,,, Perovskite , 2_aminoterephthalic acid , Spiro-MeOTAD ,,, Ag,0.084,nip,FALSE,MA,Pb,I,3,,1.6,2,Spin-coating >> Spin-coating,DMF >> IPA,1 >> 1,Unknown,FALSE,Unknown,Unknown,21.09,21.09,TRUE,ISOS-D-1I,Dark,FALSE,Open circuit,25.0; 25.0,N2,0,1000,FALSE,93,2857.142857,,93
2019-02-14 00:00:00,SLG , ITO , SnO2-np ,,, Perovskite , 2-MP , Spiro-MeOTAD ,,, Au,0.09,nip,FALSE,MA,Pb,I,3,,1.57,1,Spin-coating,DMF; DMSO,5; 1,Unknown,FALSE,Unknown,Unknown,20.28,,TRUE,ISOS-D-1,Dark,FALSE,Open circuit,25.0; 25.0,Air,65,1440,FALSE,93,4114.285714,,
2019-09-09 00:00:00,SLG , ITO , PEDOT:PSS ,,, Perovskite , PCBM-60 , TiO2-c ,,, Al,0.16,pin,FALSE,MA,Pb,I,3,Cl,1.6,1,Spin-coating,DMF,1,Chlorobenzene; Chloroform,FALSE,Unknown,Unknown,12.5,12.1,TRUE,ISOS-L-1,White LED,FALSE,Open circuit,25.0; 25.0,Ambient,,20,FALSE,93,57.14285714,,
2018-01-09 00:00:00,SLG , ITO , PTAA ,,, Perovskite , PCBM-60 , ZnO-np , AZO ,, Ni,0.561,pin,FALSE,FA; MA,Pb,Br; I,0.45; 2.55,,,2,Evaporation >> Spin-coating,none >> IPA,1 >> 1,Unknown,FALSE,Unknown,Unknown,14,,TRUE,ISOS-L-2I,White LED,FALSE,MPPT,60.0; 60.0,N2,0,1000,FALSE,93,2857.142857,,93
2019-05-17 00:00:00,SLG , ITO , PEDOT:PSS ,,, Perovskite , PCBM-60 , Zr(acac)4 ,,, Al,0.2,pin,FALSE,MA,Pb,I,3,Acetate; H2O,1.6,1,Spin-coating,DMF,1,Unknown,FALSE,Unknown,Unknown,14.26,,TRUE,ISOS-D-1I,Dark,FALSE,Open circuit,25.0; 25.0,N2,0,720,FALSE,93,2057.142857,,
2018-11-14 00:00:00,SLG , FTO , TiO2-c , TiO2-mp , PbTiO3 , Perovskite ,,,,,Carbon,0.08,nip-mp-carbon,FALSE,MA,Pb,I,3,,1.59,2,Spin-coating >> CBD,DMF >> Cyclohexane; IPA,1 >> 9; 1,Unknown,FALSE,Unknown,Unknown,16.37,,TRUE,ISOS-D-1,Dark,FALSE,Open circuit,25.0; 25.0,Air,25,2160,TRUE,93,6171.428571,,96
2017/03/13 00:00:00,SLG , FTO , TiO2-c , TiO2-mp , Al2O3-np , Perovskite ,,,,, MWCNTs,0.08,nip-mp,FALSE,MA,Pb,I,3,MWCNTs,1.6,3,Spin-coating >> Spin-coating >> CBD,DMF >> DMF >> Cyclohexene; IPA,1 >> 1 >> 9;1,Unknown,FALSE,Unknown,Unknown,,,TRUE,ISOS-D-3,Dark,FALSE,Open circuit,25.0; 25.0,Air,65,336,FALSE,93,#DIV/0!,,
2019-07-19 00:00:00,SLG , FTO , NiMgLiO ,,, Perovskite , SnO2-c ,,,, Ag,0.09,pin,FALSE,Cs,Pb,Br; I,1; 2,,,1,Spin-coating,DMF; DMSO,2; 3,Chlorobenzene,TRUE,UV-curable epoxy,Unknown,11.44,,TRUE,IEC 61646,White LED,TRUE,MPPT,45.0; 45.0,N2,0,1000,FALSE,93.1,2898.550725,,93.1
2018-10-12 00:00:00,SLG , ITO , NiO-c ,,, Perovskite , PCBM-60 , BCP ,,, Ag,0.09,pin,FALSE,MA,Pb,I,3,,1.6,1,Spin-coating,DMF; DMSO,4; 1,Chlorobenzene,FALSE,Unknown,Unknown,16.95,,TRUE,ISOS-L-1I,White LED,TRUE,Open circuit,25.0; 25.0,N2,0,500,FALSE,93.1,1449.275362,,
2016-08-05 00:00:00,SLG , FTO , TiO2-c ,,, Perovskite , Spiro-MeOTAD ,,,, Au,0.13,nip,FALSE,MA,Pb,I,3,,1.6,2,Spin-coating >> Recrystallization,DMF; DMSO >> none,11; 1 >> 1,Chlorobenzene,FALSE,Unknown,Unknown,,,TRUE,ISOS-D-1,Dark,FALSE,Open circuit,25.0; 25.0,Air,,240,FALSE,93.2,#DIV/0!,,
2016-03-01 00:00:00,SLG , ITO , PEDOT:PSS ,,, Perovskite , PCBM-70 , BCP ,,, Ag,0.9,pin,FALSE,MA,Pb,I,3,,1.55,1,Spin-coating,DMF,1,Chlorobenzene; N2,FALSE,Unknown,Unknown,15.98,15.6,TRUE,ISOS-D-1,Dark,FALSE,Open circuit,25.0; 25.0,Ambient,,400,FALSE,93.21,1178.20324,,
2018-04-13 00:00:00,SLG , FTO , TiO2-c , TiO2-mp , Al2O3-mp , Perovskite , Spiro-MeOTAD , NiO-mp ,,, Au,0.17,nip-mp,FALSE,MA,Pb,I,3,Cl; NiO-np,1.6,1,Spin-coating,DMF,1,Unknown,FALSE,Unknown,Unknown,10.06,9.64,TRUE,ISOS-D-1,Dark,FALSE,Open circuit,30.0; 30.0,Air,50,6480,FALSE,93.22,19115.04425,,96.15
2019-08-23,SLG , FTO , TiO2-c ,,, Perovskite , Spiro-MeOTAD ,,,, Au,0.13,nip,FALSE,Cs; FA; MA,Pb,Br; I,0.51; 2.49,nan,1.6,1,Spin-coating,DMF; DMSO,4; 1,Chlorobenzene,FALSE,Unknown,Unknown,18.93,17.01,TRUE,ISOS-D-1,Dark,FALSE,Open circuit,20; 30,Air,20,50,FALSE,93.24,147.9289941,,
2017-01-10 00:00:00,SLG , FTO , TiO2-c , TiO2-mp ,, Perovskite , PMMA , Spiro-MeOTAD ,,, Au,0.04,nip-mp,FALSE,MA,Pb,I,3,,1.6,1,Spin-coating,DMSO,1,Toluene,FALSE,Unknown,Unknown,16.4,,TRUE,ISOS-D-1,Dark,FALSE,Open circuit,25.0; 25.0,Air,70,480,FALSE,93.3,1432.835821,,
2018-12-12 00:00:00,SLG , FTO , TiO2-c , TiO2-mp ,, Perovskite , Spiro-MeOTAD ,,,, Ag,0.09,nip-mp,FALSE,MA,Pb,Br; I,0.6; 2.4,,1.66,3,Spin-coating >> Spin-coating >> Spin-coating,DMF; DMSO >> IPA >> DMSO; IPA,7; 3 >> 1 >> nan,Unknown,FALSE,Unknown,Unknown,18,,TRUE,ISOS-D-1,Dark,FALSE,Open circuit,25.0; 25.0,Air,,168,FALSE,93.4,509.0909091,,
2018-03-14 00:00:00,SLG , FTO , TiO2-c , SnO2-c ,, Perovskite , Spiro-MeOTAD ,,,, Au,1.13,nip,FALSE,FA; MA,Pb,I,3,,,1,Spin-coating,DMF,1,Vacuum,FALSE,Unknown,Unknown,20.4,19.2,TRUE,ISOS-L-1I,Solar simulator,TRUE,Open circuit,25.0; 25.0,N2,0,528,FALSE,93.4,1600,,
2016-08-05 00:00:00,SLG , FTO , TiO2-c , TiO2-mp ,, Perovskite , Spiro-MeOTAD ,,,, Au,0.13,nip-mp,FALSE,MA,Pb,I,3,,1.6,1,Spin-coating,DMF; DMSO,11; 1,Chlorobenzene,FALSE,Unknown,Unknown,,,TRUE,ISOS-L-1I,Light,FALSE,MPPT,25.0; 25.0,N2,5,2.2,FALSE,93.4,#DIV/0!,,
2019-08-05 00:00:00,SLG , ITO , NiO-c ,,, Perovskite , PCBM-60 ,,,, Ag,0.04,pin,FALSE,MA,Pb,I,3,PEO,1.6,1,Spin-coating,DMF; DMSO,9; 1,Unknown,FALSE,Unknown,Unknown,7.94,7.06,TRUE,ISOS-D-1,Dark,FALSE,Open circuit,25.0; 25.0,Air,40,24,FALSE,93.5,73.84615385,,
2018-02-07 00:00:00,SLG , FTO , TiO2-c , TiO2-mp ,, Perovskite , asy-PBTBDT ,,,, Au,0.09,nip-mp,FALSE,Cs; FA; MA,Pb,Br; I,0.45; 2.55,,,1,Spin-coating,DMF; DMSO,4; 1,Chlorobenzene,FALSE,Unknown,Unknown,20,,TRUE,ISOS-D-2,Dark,FALSE,Open circuit,75.0; 75.0,Air,60,12,FALSE,93.5,36.92307692,,
2019-12-18 00:00:00,SLG , FTO , TiO2-c , TiO2-mp ,, Perovskite , Spiro-MeOTAD ,,,, Au,1,nip-mp,FALSE,MA,Pb,I,3,,1.6,1,Spin-coating,DMF,1,Chlorobenzene,FALSE,Unknown,Unknown,18.6,18,TRUE,ISOS-D-1,Dark,FALSE,Open circuit,25.0; 25.0,Air,60,420,FALSE,93.5,1292.307692,,
2019-04-19 00:00:00,SLG , ITO , PEDOT:PSS ,,, Perovskite , C60 , BCP ,,, Ag,0.059,pin,FALSE,FA; MA,Pb; Sn,I,0.4,GuaSCN; SnF2,1.25,1,Spin-coating,DMF; DMSO,4; 1,Toluene,TRUE,UV-curable epoxy,Unknown,20.5,20.4,TRUE,ISOS-L-1I,Light,FALSE,MPPT,25.0; 25.0,Unknown,,130,FALSE,93.5,400,,
2019-04-13 00:00:00,SLG , ITO , NiO-c , CuGaO2 ,, Perovskite , PCBM-60 , BCP ,,, Ag,0.09,pin,FALSE,Cs; FA,Pb,Br; I,0.12; 2.88,,1.6,1,Spin-coating,DMF; DMSO,4; 1,Anisole,FALSE,Unknown,Unknown,20.39,,TRUE,ISOS-D-1,Dark,FALSE,Open circuit,25.0; 25.0,Air,55,1440,FALSE,93.5,4430.769231,,95
2019-11-02 00:00:00,SLG , FTO , TiO2-c , TiO2-mp ,, Perovskite , Carbon; ,,,,Graphite,0.09,nip-mp-carbon,FALSE,Cs,Pb,Br,3,,2.3,2,Spin-coating >> Spin-coating,DMF >> Methanol,1 >> 1,Unknown,FALSE,Unknown,Unknown,8.87,,TRUE,ISOS-D-1,Dark,FALSE,Open circuit,25.0; 25.0,Air,80,1200,FALSE,93.5,3692.307692,,
2017-05-15 00:00:00,SLG , FTO , TiO2-c ,,, Perovskite , Spiro-MeOTAD ,,,, Au,0.1,nip,FALSE,FA; MA,Pb,Br; I,0.45; 2.55,,,1,Spin-coating,DMF; DMSO,4; 1,Toluene,FALSE,Unknown,Unknown,,,TRUE,ISOS-D-1,Dark,FALSE,Open circuit,20.0; 20.0,Air,,504,FALSE,93.55,#DIV/0!,,
2018-10-19 00:00:00,SLG , FTO , NiO-c ,,, Perovskite , TPA-3CN , BCP ,,, Al,0.09,pin,FALSE,MA,Pb,I,3,,1.6,1,Spin-coating,DMF; DMSO,4; 1,Chlorobenzene,FALSE,Unknown,Unknown,14.4,13.4,TRUE,ISOS-D-1,Dark,FALSE,Open circuit,25.0; 25.0,Air,,480,FALSE,93.6,1500,,
2020-08-19,SLG , ITO , P3CT-N ,,, Perovskite , PCBM-60 , C60 , BCP ,, Ag,0.09,pin,FALSE,Cs,Pb,Br; I,1; 2,Acetic acid,1.88,1,Spin-coating,DMF; DMSO,7; 3,IPA,FALSE,Unknown,Unknown,11.87,,TRUE,ISOS-D-2I,Dark,FALSE,Open circuit,60; 60,N2,65,864,FALSE,93.6,2700,,
2020-08-19,SLG , ITO , P3CT-N ,,, Perovskite , PCBM-60 , C60 , BCP ,, Ag,0.09,pin,FALSE,Cs,Pb,Br; I,1; 2,Acetic acid,1.88,1,Spin-coating,DMF; DMSO,7; 3,IPA,FALSE,Unknown,Unknown,14.65,,TRUE,ISOS-D-2I,Dark,FALSE,Open circuit,60; 60,N2,,864,FALSE,93.6,2700,,
2018-12-04 00:00:00,SLG , FTO , TiO2-c ,,, Perovskite , PCPD2FBT:BCF , PEDOT:PSS ,,, ITO ,1,nip,FALSE,FA; MA,Pb,Br; I,0.45; 2.55,,1.47,2,Spin-coating >> Spin-coating,DMF; DMSO >> IPA,9; 1 >> 1,Unknown,TRUE,PCPD2FBT:BCF,Unknown,17.2,16.9,TRUE,ISOS-L-3,Light,FALSE,MPPT,85.0; 85.0,Air,85,1000,FALSE,93.6,3125,,93.6
2019-08-20 00:00:00,SLG , FTO , TiO2-c ,,, Perovskite , Spiro-MeOTAD ,,,, Au,0.12,nip,FALSE,MA,Pb,I,3,Ba,1.584,1,Spin-coating,DMF; DMSO,4; 1,Chlorobenzene,FALSE,Unknown,Unknown,6.94,,TRUE,ISOS-D-1,Dark,FALSE,Open circuit,23.0; 23.0,Air,50,480,FALSE,93.65994236,1514.181818,,
2016-10-26 00:00:00,SLG , FTO , SnO2-c , C60-SAM ,, Perovskite , Spiro-MeOTAD ,,,, Au,0.08,nip,FALSE,Cs; FA,Pb,I,3,,,1,Spin-coating,DMF; DMSO,3; 1,Diethyl ether,FALSE,Unknown,Unknown,17.61,16.19,TRUE,ISOS-D-1,Dark,FALSE,Open circuit,25.0; 25.0,Air,50,240,FALSE,93.7,761.9047619,,
2018-07-11 00:00:00,SLG , FTO , Nb2O5 ,,, Perovskite , Spiro-MeOTAD ,,,, Au,0.09,nip,FALSE,FA; MA,Pb,Br; I,0.5; 2.5,,,1,Spin-coating,DMF; DMSO,4; 1,Chlorobenzene,FALSE,Unknown,Unknown,19.2,,TRUE,ISOS-D-1,Dark,FALSE,Open circuit,25.0; 25.0,Air,10,720,FALSE,93.7,2285.714286,,
2018-03-12,SLG , FTO , TiO2-c ,,, Perovskite , Spiro-MeOTAD ,,,, Au,0.05,nip,FALSE,FA; MA,Pb,Br; I,0.51; 2.49,nan,1.63,1,Spin-coating,DMF; DMSO,4; 1,Chlorobenzene,FALSE,Unknown,Unknown,18.07,,TRUE,ISOS-L-1I,Solar simulator,FALSE,Open circuit,nan; nan,N2,,960,TRUE,93.7,3047.619048,,
2016-09-19 00:00:00,SLG , FTO , TiO2-c ,,, Perovskite , Spiro-MeOTAD ,,,, Au,0.1,nip,FALSE,MA,Pb,I,3,Cl,1.6,2,Evaporation >> Diffusion,none >> none,1 >> 1,Unknown,FALSE,Unknown,Unknown,12.29,8.64,TRUE,ISOS-D-1,Light,FALSE,Open circuit,25.0; 25.0,Air,40,1488,FALSE,93.71,4731.319555,,94.58
2016-03-19 00:00:00,SLG , ITO , TAE ,,, Perovskite , PCBM-60 ,,,, Ag,0.1,pin,FALSE,MA,Pb,I,3,,1.6,1,Spin-coating,DMSO; GBL,1; 1,Chlorobenzene,FALSE,Unknown,Unknown,11.5,,TRUE,ISOS-D-1I,Dark,FALSE,Open circuit,25.0; 25.0,N2,0,336,FALSE,94,1120,,
2019-10-04 00:00:00,SLG , ITO , ZnO, TiO2-c , PCBM-60 , Perovskite , Spiro-MeOTAD ,,,, Ag,0.1,nip,FALSE,FA; MA,Pb,I,3,Cl,1.6,2,Spin-coating >> Spin-coating,DMF >> DMF; IPA,1 >> 1; 99,Unknown,FALSE,Unknown,Unknown,18.66,,TRUE,ISOS-D-1,Dark,FALSE,Open circuit,25.0; 25.0,Air,40,96,FALSE,94,320,,
2019-10-04 00:00:00,SLG , ITO , ZnO, TiO2-c , PCBM-60 , Perovskite , Spiro-MeOTAD ,,,, Ag,0.1,nip,FALSE,FA; MA,Pb,I,3,Cl,1.6,2,Spin-coating >> Spin-coating,DMF >> DMF; IPA,1 >> 1; 99,Unknown,FALSE,Unknown,Unknown,18.66,,TRUE,ISOS-D-1I,Dark,FALSE,Open circuit,25.0; 25.0,N2,0,88,FALSE,94,293.3333333,,
2017-11-27 00:00:00,SLG , ITO , ZnO, C60 ,, Perovskite , Spiro-MeOTAD ,,,, Ag,0.045,nip,FALSE,FA; MA,Pb,I,3,Rb,,1,Spin-coating,DMF,1,Air,FALSE,Unknown,Unknown,16.03,14.85,TRUE,ISOS-D-1I,Dark,FALSE,Open circuit,25.0; 25.0,N2,0,720,FALSE,94,2400,,
2018-11-19 00:00:00,SLG , FTO , SnO2-c ,,, Perovskite , Spiro-MeOTAD ,,,, Ag,0.07,nip,FALSE,MA,Pb,I,3,Acetate,1.6,1,Spin-coating,DMF,1,Unknown,FALSE,Unknown,Unknown,16.79,,TRUE,ISOS-D-1,Dark,FALSE,Open circuit,25.0; 25.0,Air,20,1200,FALSE,94,4000,,
2018-06-08 00:00:00,SLG , FTO , SnO2-c ,,, Perovskite , Spiro-MeOTAD ,,,, Ag,0.102,nip,FALSE,MA,Pb,I,3,Methimazole,1.6,2,Spin-coating >> Spin-coating,DMF >> IPA,1 >> 1,Diethyl ether,FALSE,Unknown,Unknown,19.57,20.1,TRUE,ISOS-D-1I,Dark,FALSE,Open circuit,25.0; 25.0,N2,0,2160,FALSE,94,7200,,
2019-09-18 00:00:00,SLG , FTO , TiO2-c , SnO2-np ,, Perovskite , Spiro-MeOTAD ,,,, Ag,0.12,nip,FALSE,FA; MA,Pb,I,3,Cl; CNT-NH2,,1,Spin-coating,DMF; DMSO,4; 1,Chlorobenzene,FALSE,Unknown,Unknown,,,TRUE,ISOS-L-1I,White LED,FALSE,Open circuit,25.0; 25.0,N2,0,240,FALSE,94,#DIV/0!,,
2019-04-17,SLG , FTO , TiO2-c , TiO2-mp ,, Perovskite , Spiro-MeOTAD ,,,, Ag,0.105,nip-mp,FALSE,Cs; FA; MA,Pb,Br; I,0.45; 2.55,BAI,1.6,1,Spin-coating,DMF; DMSO,10; 1,Ethyl acetate,FALSE,Unknown,Unknown,18.72,,TRUE,ISOS-D-1,Dark,FALSE,Open circuit,nan; nan,Air,15,600,FALSE,94,2000,,92
2018-04-12 00:00:00,PDMS , Graphene , PEDOT:PSS ,,, Perovskite , PCBM-60 ,,,, Al,0.16,pin,FALSE,FA,Pb,Br; I,0.15; 2.85,,,2,Spin-coating >> Spin-coating,DMF; DMSO >> IPA,nan; nan >> 1,Unknown,FALSE,Unknown,Unknown,18.2,17.8,TRUE,ISOS-L-2,Xenon,FALSE,Open circuit,60.0; 60.0,Air,30,1000,FALSE,94,3333.333333,,94
2016-01-25,SLG , ITO , PEDOT:PSS ,,, Perovskite , PCBM-60 ,,,, Al,0.04,pin,FALSE,MA,Pb,I,3,nan,1.6,1,Spin-coating,DMSO; GBL,3; 7,Diethyl ether,TRUE,SLG,Unknown,8.6,9.2,TRUE,ISOS-D-1I,Dark,FALSE,Open circuit,nan; nan,N2,,2400,FALSE,94,8000,,
2019-07-16 00:00:00,SLG , FTO , TiO2-c ,,, Perovskite , 2mF-X59 ,,,, Au,0.09,pin,FALSE,Cs,Pb,Br; I,1; 2,,,1,Spin-coating,DMF; DMSO,9; 1,Chlorobenzene,FALSE,Unknown,Unknown,14.42,,TRUE,ISOS-D-1,Dark,FALSE,Open circuit,25.0; 25.0,Air,30,720,FALSE,94,2400,,
2019-01-02 00:00:00,SLG , FTO , TiO2-c ,,, Perovskite ,,,,, Au,0.09,nip,FALSE,Cs,Sb,I,9,Cl,2.05,1,Spin-coating,DMF; HCl,1; 0.03,IPA,FALSE,Unknown,Unknown,1.21,,TRUE,ISOS-D-1,Dark,FALSE,Open circuit,25.0; 25.0,Air,50,1440,FALSE,94,4800,,
2018-09-28 00:00:00,SLG , FTO , TiO2-c , TiO2-mp ,, Perovskite ,,,,, Au,0.1,nip-mp,FALSE,MA,Pb,I,3,,1.6,2,Spin-coating >> CBD,DMF >> IPA,1 >> 1,Unknown,FALSE,Unknown,Unknown,5.52,,TRUE,ISOS-D-1,Dark,FALSE,Open circuit,25.0; 25.0,Air,30,800,FALSE,94,2666.666667,,
2019-10-18 00:00:00,SLG , FTO , C60 ,,, Perovskite , CuPc ,,,, Au,0.1,nip,FALSE,MA,Pb,I,3,,1.6,1,Co-evaporation,none,1,Unknown,FALSE,Unknown,Unknown,9.44,8.97,TRUE,ISOS-D-1,Dark,FALSE,Open circuit,28.0; 28.0,Air,45,720,FALSE,94,2400,,
2018-04-15 00:00:00,SLG , FTO , SnO2-c ,,, Perovskite , CuPrPc ,,,, Au,0.11,nip,FALSE,MA,Pb,I,3,,1.6,2,Spin-coating >> Spin-coating,DMF; DMSO >> IPA,9; 1 >> 1,Unknown,FALSE,Unknown,Unknown,17.8,17,TRUE,ISOS-D-1,Dark,FALSE,Open circuit,25.0; 25.0,Air,75,800,FALSE,94,2666.666667,,
2017-01-04 00:00:00,SLG , FTO , TiO2-c , TiO2-mp ,, Perovskite , CuSCN ,,,, Au,0.122,nip-mp,FALSE,MA,Pb,I,3,,1.6,1,Spin-coating,DMF; DMSO,9; 1,Diethyl ether,TRUE,Cover glass-QDs,Epoxy,17.1,,TRUE,ISOS-D-1,Dark,FALSE,Open circuit,25.0; 25.0,Ambient,,100,FALSE,94,333.3333333,,
2019-10-18 00:00:00,SLG , FTO , C60 ,,, Perovskite , F4-TCNQ , CuPc ,,, Au,0.1,nip,FALSE,MA,Pb,I,3,,1.6,1,Co-evaporation,none,1,Unknown,FALSE,Unknown,Unknown,13.03,12.3,TRUE,ISOS-D-1,Dark,FALSE,Open circuit,28.0; 28.0,Air,45,720,FALSE,94,2400,,
2016-11-16 00:00:00,SLG , FTO , TiO2-c , TiO2-mp ,, Perovskite , M4 ,,,, Au,0.002,nip-mp,FALSE,FA; MA,Pb,Br; I,0.45; 2.55,,1.55,1,Spin-coating,DMF; DMSO,4; 1,Chlorobenzene,FALSE,Unknown,Unknown,13.2,11.4,TRUE,ISOS-D-1,Dark,FALSE,Open circuit,25.0; 25.0,Air,30,648,FALSE,94,2160,,
2018-02-13 00:00:00,SLG , FTO , TiO2-c , C60 ,, Perovskite , P3HT ,,,, Au,0.12,nip,FALSE,Cs,Ti,Br,6,,1.8,2,Evaporation >> Gas reaction,none >> none,1 >> 1,Unknown,FALSE,Unknown,Unknown,3.28,3.12,TRUE,ISOS-D-2,Dark,FALSE,Open circuit,70.0; 70.0,Air,30,336,FALSE,94,1120,,
2019-01-11 00:00:00,SLG , FTO , TiO2-c ,,, Perovskite , PTAA ,,,, Au,0.09,nip,FALSE,Cs,Pb,I,3,Cl,1.68,1,Spin-coating,DMF; DMSO,9; 1,Unknown,FALSE,Unknown,Unknown,16.07,15.95,TRUE,ISOS-D-1,Dark,FALSE,Open circuit,25.0; 25.0,Air,30,1440,FALSE,94,4800,,
2015-06-25 00:00:00,SLG , FTO , TiO2-c , TiO2-mp ,, Perovskite , rGO ,,,, Au,0.06,nip-mp,FALSE,MA,Pb,I,3,,1.61,2,Spin-coating >> CBD,DMF >> IPA,1 >> 1,Unknown,FALSE,Unknown,Unknown,8.27,7.99,TRUE,ISOS-D-1,Dark,FALSE,Open circuit,25.0; 25.0,Air,40,500,FALSE,94,1666.666667,,
2018-11-29 00:00:00,SLG , FTO , TiO2-c , TiO2-mp , Al2O3-mp , Perovskite , Spiro-MeOTAD ,,,, Au,0.16,nip-mp,FALSE,MA,Pb,I,3,Ag-rGO; Cl,1.5,1,Spin-coating,DMF,1,Unknown,FALSE,Unknown,Unknown,16.1,,TRUE,ISOS-D-2I,Dark,FALSE,Open circuit,90.0; 90.0,Ar,0,90,FALSE,94,300,,
2018-01-24,SLG , ITO , ZnO," 1,2-ethanedithiol ",, Perovskite , Spiro-MeOTAD ,,,, Au,0.0707,pin,FALSE,MA,Pb,I,3,nan,1.6,2,Spin-coating >> CBD,DMF; DMSO >> IPA; H2O,9; 1 >> 95; 5,Unknown,FALSE,Unknown,Unknown,19.65,19.51,TRUE,ISOS-L-1,Xenon,FALSE,Open circuit,45.0; 45.0,Air,35,42,FALSE,94,140,,
2019-12-23 00:00:00,SLG , ITO , SnO2-np , LiF ,, Perovskite , Spiro-MeOTAD ,,,, Au,0.0737,nip,FALSE,Cs,Pb,Br; I,1; 1,Cl,1.77,1,Spin-coating,DMF; DMSO,1; 1.4,Unknown,FALSE,Unknown,Unknown,18.06,16.01,TRUE,ISOS-L-1I,White LED,FALSE,MPPT,25.0; 25.0,N2,0,1000,FALSE,94,3333.333333,,94
2018-10-21 00:00:00,SLG , PEDOT:PSS , PEI , PCBM-60 ,, Perovskite , Spiro-MeOTAD ,,,, Au,0.1,nip,FALSE,MA,Pb,I,3,,1.6,2,Evaporation >> Spin-coating,none >> IPA,1 >> 1,Unknown,FALSE,Unknown,Unknown,13.9,,TRUE,ISOS-D-1,Dark,FALSE,Open circuit,25.0; 25.0,Air,,144,FALSE,94,480,,
2015-06-19 00:00:00,SLG , FTO , TiO2-c , PCBM-60 ,, Perovskite , Spiro-MeOTAD ,,,, Au,0.08,nip,FALSE,MA,Pb,I,3,,1.6,2,Evaporation >> Spin-coating,none >> IPA,1 >> 1,Unknown,FALSE,Unknown,Unknown,17.9,16.2,TRUE,ISOS-D-1I,Dark,FALSE,Open circuit,25.0; 25.0,N2,0,2304,FALSE,94,7680,,
2015-06-19 00:00:00,SLG , FTO , TiO2-c , PCBM-60 ,, Perovskite , Spiro-MeOTAD ,,,, Au,0.08,nip,FALSE,MA,Pb,I,3,,1.6,2,Evaporation >> Spin-coating,none >> IPA,1 >> 1,Unknown,FALSE,Unknown,Unknown,17,16.9,TRUE,ISOS-D-1I,Dark,FALSE,Open circuit,25.0; 25.0,N2,0,2304,FALSE,94,7680,,
2016-03-10 00:00:00,SLG , AZO ,,,, Perovskite , Spiro-MeOTAD ,,,, Au,0.06,nip,FALSE,MA,Pb,I,3,,1.6,1,Spin-coating,Unknown,,Chlorobenzene,FALSE,Unknown,Unknown,12.6,,TRUE,ISOS-D-1,Dark,FALSE,Open circuit,20.0; 20.0,Air,20,144,FALSE,94,480,,
2018-05-14 00:00:00,SLG , FTO , SnO2-np ,,, Perovskite , Spiro-MeOTAD ,,,, Au,0.1,nip,FALSE,MA,Pb,I,3,,1.55,1,Spin-coating,DMF; DMSO,9; 1,Ethyl acetate,FALSE,Unknown,Unknown,20.3,17.7,TRUE,ISOS-D-1,Light,FALSE,Open circuit,25.0; 25.0,Air,,600,FALSE,94,2000,,
2019-06-19 00:00:00,SLG , ITO , SnO2-np ,,, Perovskite , Spiro-MeOTAD ,,,, Au,0.09,nip,FALSE,FA,Pb,I,3,Cl,1.526,1,Spin-coating,DMF; NNP,7; 1,Vacuum,FALSE,Unknown,Unknown,21.23,,TRUE,ISOS-D-1,Dark,FALSE,Open circuit,25.0; 25.0,Air,20,1680,FALSE,94,5600,,
2020-05-08,SLG , ITO , SnO2-np ,,, Perovskite , Spiro-MeOTAD ,,,, Au,,nip,FALSE,Cs; FA; MA,Pb,Br; I,1.2; 1.8,KI,nan,1,Spin-coating,DMF; DMSO,4; 1,Chlorobenzene,FALSE,Unknown,Unknown,17.95,,TRUE,ISOS-D-1,Dark,FALSE,Open circuit,nan; nan,Unknown,100,2000,FALSE,94,6666.666667,,
2020-01-07 00:00:00,SLG , FTO , TiO2-c ,,, Perovskite , Spiro-MeOTAD ,,,, Au,0.1,nip,FALSE,FA; MA,Pb,Br; I,0.45; 2.55,,,1,Spin-coating,DMF; DMSO,4; 1,Vacuum,TRUE,Unknown,Unknown,12.7,12.7,TRUE,ISOS-D-1,Dark,FALSE,Open circuit,25.0; 25.0,Air,30,8,FALSE,94,26.66666667,,
2019-06-25 00:00:00,SLG , FTO , TiO2-c ,,, Perovskite , Spiro-MeOTAD ,,,, Au,0.14,nip,FALSE,Cs; FA; MA,Pb,Br; I,0.43; 2.57,,,1,Spin-coating,DMF; DMSO,7; 3,Anisole,FALSE,Unknown,Unknown,17.4,13.74,TRUE,ISOS-D-1,Dark,FALSE,Open circuit,25.0; 25.0,Air,10,860,FALSE,94,2866.666667,,
2019-06-25 00:00:00,SLG , FTO , TiO2-c ,,, Perovskite , Spiro-MeOTAD ,,,, Au,0.14,nip,FALSE,Cs; FA; MA,Pb,Br; I,0.43; 2.57,,,1,Spin-coating,DMF; DMSO,7; 3,Anisole,FALSE,Unknown,Unknown,19.1,18.17,TRUE,ISOS-D-1,Dark,FALSE,Open circuit,25.0; 25.0,Air,10,860,FALSE,94,2866.666667,,
2019-01-09 00:00:00,SLG , FTO , TiO2-c ,,, Perovskite , Spiro-MeOTAD ,,,, Au,0.0725,nip,FALSE,BA; MA,Pb,I,13,,,1,Spin-coating,DMSO,1,Unknown,FALSE,Unknown,Unknown,1.6,,TRUE,ISOS-D-1,Dark,FALSE,Open circuit,25.0; 25.0,Air,60,720,FALSE,94,2400,,
2019-02-04 00:00:00,SLG , FTO , TiO2-c ,,, Perovskite , Spiro-MeOTAD ,,,, Au,0.07,nip,FALSE,MA,Pb,I,3,,1.63,3,Spin-coating >> Evaporation >> CBD,DMF; DMSO >> none >> IPA,9; 1 >> 1 >> 1,Diethyl ether,FALSE,Unknown,Unknown,17.76,16.56,TRUE,ISOS-D-1,Dark,FALSE,Open circuit,25.0; 25.0,Air,40,800,FALSE,94,2666.666667,,
2018-11-14,SLG , FTO , TiO2-c , SnO2-c ,, Perovskite , Spiro-MeOTAD ,,,, Au,0.16,nip,FALSE,Cs; FA; MA,Pb,Br; I,0.39; 2.61,Cl,nan,1,Spin-coating,DMF; DMSO,4; 1,Chlorobenzene,FALSE,Unknown,Unknown,20.49,20.15,TRUE,ISOS-D-1,Dark,FALSE,Open circuit,25.0; 25.0,Air,30,1440,FALSE,94,4800,,
2019-10-30 00:00:00,SLG , FTO , SrTiO3-c , SrTiO3-mp ,, Perovskite , Spiro-MeOTAD ,,,, Au,0.09,nip,FALSE,MA,Pb,I,3,,1.6,1,Spin-coating,DMF; DMSO,4; 1,Unknown,FALSE,Unknown,Unknown,17.8,,TRUE,ISOS-D-1,Dark,FALSE,Open circuit,25.0; 25.0,Ambient,,7.5,FALSE,94,25,,
2018-02-08 00:00:00,SLG , FTO , TiO2-c , TiO2-mp ,, Perovskite , Spiro-MeOTAD ,,,, Au,0.16,nip-mp,FALSE,Cs; FA; MA,Pb,Br; I,0.51; 2.49,,1.61,1,Spin-coating,DMF; DMSO,4; 1,Trifluorotoluene,TRUE,SLG,Surlyn,,,TRUE,ISOS-D-1,Dark,FALSE,Open circuit,50.0; 50.0,Air,45,1440,FALSE,94,#DIV/0!,,97
2016-01-18 00:00:00,SLG , FTO , TiO2-c , TiO2-mp ,, Perovskite , Spiro-MeOTAD ,,,, Au,0.16,nip-mp,FALSE,FA; MA,Pb,Br; I,0.51; 2.49,,,1,Spin-coating,DMF; DMSO,4; 1,Chlorobenzene,FALSE,Unknown,Unknown,19.7,18.2,TRUE,ISOS-D-1I,Dark,FALSE,Open circuit,25.0; 25.0,Dry air,,1440,FALSE,94,4800,,
2018-10-08 00:00:00,SLG , FTO , TiO2-c , TiO2-mp ,, Perovskite , Spiro-MeOTAD ,,,, Au,0.16,nip-mp,FALSE,FA; MA,Pb,Br; I,0.5; 2.5,BrPh-Thr; bis-PCBM,,1,Spin-coating,DMF; DMSO,4; 1,Chlorobenzene,FALSE,Unknown,Unknown,21.6,21.7,TRUE,ISOS-D-1,Dark,FALSE,Open circuit,25.0; 25.0,Air,15,3500,FALSE,94,11666.66667,,
2016-06-15 00:00:00,SLG , FTO , TiO2-c , TiO2-mp ,, Perovskite , Spiro-MeOTAD ,,,, Au,0.08,nip-mp,FALSE,MA,Pb,I,3,,1.6,2,Spin-coating >> CBD,DMF >> IPA,1 >> 1,Unknown,FALSE,Unknown,Unknown,9.61,,TRUE,ISOS-D-1,Dark,FALSE,Open circuit,25.0; 25.0,Ambient,,600,FALSE,94,2000,,
2019-04-01,SLG , FTO , TiO2-c , TiO2-mp ,, Perovskite , Spiro-MeOTAD ,,,, Au,0.16,nip-mp,FALSE,Cs; FA; MA | Cs,Pb | Pb,Br; I | Br; I,0.45; 2.55 | 1.85; 1.15,Undoped | Undoped,1.58 | 2.08,2,Spin-coating >> Spin-coating,DMF; DMSO >> Hexane,4; 1 >> 1,Chlorobenzene,FALSE,Unknown,Unknown,,,TRUE,ISOS-L-1,Light,FALSE,MPPT,25; 25,N2,,400,FALSE,94,#DIV/0!,,
2020-01-21,SLG , FTO , TiO2-c , TiO2-mp ,, Perovskite , Spiro-MeOTAD ,,,, Au,0.09,nip-mp,FALSE,MA,Pb,I,3,nan,1.61,2,Spin-coating >> Closed space sublimation,DMF >> none,1 >> nan,Unknown,FALSE,Unknown,Unknown,18.54,18.38,TRUE,ISOS-D-1,Dark,FALSE,Open circuit,nan; nan,Ambient,,720,FALSE,94,2400,,
2015-07-08,SLG , FTO , TiO2-c , TiO2-mp ,, Perovskite , Spiro-MeOTAD ,,,, Au,0.12,nip-mp,FALSE,MA,Pb,I,3,nan,1.55,2,Spin-coating >> CBD,DMF >> IPA,1 >> 1,Unknown,FALSE,Unknown,Unknown,11.3,10.7,TRUE,ISOS-D-1,Dark,FALSE,Open circuit,25.0; 25.0,Ambient,50,720,FALSE,94,2400,240,
2015-12-15,SLG , FTO , TiO2-c , TiO2-mp ,, Perovskite , Spiro-MeOTAD ,,,, Au,0.16,nip-mp,FALSE,MA,Pb,I,3,nan,1.6,2,Spin-coating >> CBD,DMF >> IPA,1 >> 1,Unknown,FALSE,Unknown,Unknown,13.84,,TRUE,ISOS-L-1,,FALSE,Open circuit,25.0; 25.0,Air,20,250,FALSE,94,833.3333333,,
2017-10-12 00:00:00,SLG , FTO , TiO2-c , TiO2-mp ,, Perovskite , TPD-4EtCz ,,,, Au,0.16,nip-mp,FALSE,FA; MA,Pb,Br; I,0.45; 2.55,,,1,Spin-coating,DMF; DMSO,4; 1,Chlorobenzene,FALSE,Unknown,Unknown,11.73,11.34,TRUE,ISOS-D-1,Dark,FALSE,Open circuit,25.0; 25.0,Air,30,600,FALSE,94,2000,,
2017-10-12 00:00:00,SLG , FTO , TiO2-c , TiO2-mp ,, Perovskite , TPD-4MeOTPA ,,,, Au,0.16,nip-mp,FALSE,FA; MA,Pb,Br; I,0.45; 2.55,,,1,Spin-coating,DMF; DMSO,4; 1,Chlorobenzene,FALSE,Unknown,Unknown,15.28,13.94,TRUE,ISOS-D-1,Dark,FALSE,Open circuit,25.0; 25.0,Air,30,600,FALSE,94,2000,,
2017-10-12 00:00:00,SLG , FTO , TiO2-c , TiO2-mp ,, Perovskite , TPD-4MeTPA ,,,, Au,0.16,nip-mp,FALSE,FA; MA,Pb,Br; I,0.45; 2.55,,,1,Spin-coating,DMF; DMSO,4; 1,Chlorobenzene,FALSE,Unknown,Unknown,14.33,14.13,TRUE,ISOS-D-1,Dark,FALSE,Open circuit,25.0; 25.0,Air,30,600,FALSE,94,2000,,
2019-03-29 00:00:00,SLG , FTO , TiO2-c , TiO2-mp ,, Perovskite , YK1 ,,,, Au,0.09,nip-mp,FALSE,FA; MA,Pb,Br; I,0.45; 2.55,,,1,Spin-coating,DMF; DMSO,4; 1,Chlorobenzene,FALSE,Unknown,Unknown,20.13,,TRUE,ISOS-L-1I,Light,FALSE,MPPT,25.0; 25.0,N2,0,600,FALSE,94,2000,,
2019-07-11 00:00:00,SLG , ITO , MPA-BTTI ,,, Perovskite , C60 , BCP ,,, Ag,0.1425,pin,FALSE,Cs; FA; MA,Pb,Br; I,0.15; 0.85,,,1,Spin-coating,DMF; DMSO,4; 1,Chlorobenzene,TRUE,Unknown,Unknown,21.17,21.01,TRUE,ISOS-D-2I,Dark,FALSE,Open circuit,80.0; 80.0,N2,0,800,FALSE,94,2666.666667,,
2016-11-21 00:00:00,SLG , ITO , PEDOT:PSS ,,, Perovskite , C60 , BCP ,,, Au,0.09,pin,FALSE,MA,Pb,I,3,Undoped,1.56,1,Spin-coating,DMSO; GBL,6; 4,Toluene,TRUE,Unknown,Unknown,10.73,,TRUE,ISOS-L-1,White LED,FALSE,Open circuit,25.0; 25.0,Air,,1000,FALSE,94,3333.333333,,94
2019-11-12 00:00:00,SLG , ITO , PTAA ,,, Perovskite , C60 , BCP ,,, Cu,0.07,pin,FALSE,Cs; FA; MA,Pb,Br; I,0.51; 2.49,,,1,Spin-coating,DMF; DMSO,4; 1,Chlorobenzene,FALSE,Unknown,Unknown,20.6,20.2,TRUE,ISOS-D-1I,Dark,FALSE,Open circuit,25.0; 25.0,N2,0,1000,FALSE,94,3333.333333,,94
2019-10-02 00:00:00,SLG , ITO , PTAA ,,, Perovskite , C60 , BCP ,,, Cu,0.16,pin,FALSE,Cs; FA; MA,Pb,Br; I,0.51; 2.49,,,1,Spin-coating,DMF; DMSO,4; 1,Ethyl acetate,FALSE,Unknown,Unknown,18.2,,TRUE,ISOS_L_1,Solar simulator,FALSE,MPPT,40.0; 40.0,Air,,11,TRUE,94,36.66666667,,
2019-03-09 00:00:00,SLG , ITO , P3CT-N ,,, Perovskite , PCBM-60 , BCP ,,, Ag,0.09,pin,FALSE,MA,Pb,I,3,FACl,1.6,1,Spin-coating,DMF; DMSO,7; 3,Chlorobenzene,FALSE,Unknown,Unknown,20.06,20.36,TRUE,ISOS-L-1I,Solar simulator,FALSE,Open circuit,25.0; 25.0,Unknown,,10,FALSE,94,33.33333333,,
2014-11-29 00:00:00,SLG , ITO , NiO-c ,,, Perovskite , PCBM-60 , bis-C60 ,,, Ag,0.0314,pin,FALSE,MA,Pb,I,3,,1.6,1,Spin-coating,Unknown,,Unknown,FALSE,Unknown,Unknown,15.4,,TRUE,ISOS-D-1,Dark,FALSE,Open circuit,25.0; 25.0,Ambient,,240,FALSE,94,800,,
2018-07-25 00:00:00,SLG , ITO , PTAA , PFN-P2 ,, Perovskite , LiF , C60 , BCP ,, Cu,1,pin,FALSE,FA; MA,Pb,Br; I,0.3; 2.7,,,1,Spin-coating,DMF; DMSO,,Ethyl acetate,FALSE,Unknown,Unknown,20,,TRUE,ISOS-L-1,White LED,FALSE,Open circuit,25.0; 25.0,Air,25,100,FALSE,94,333.3333333,,
2017-06-09 00:00:00,PET , ITO , PTAA ,,, Perovskite , PCBM-60 , C60 , BCP ,, Cu,0.1,pin,FALSE,FA; MA,Pb,Br; I,0.25; 2.75,,,2,Spin-coating >> Spin-coating,DMF >> IPA,1 >> 1,Unknown,FALSE,Unknown,Unknown,18.1,,TRUE,ISOS-D-1I,Dark,FALSE,Open circuit,25.0; 25.0,N2,0,2208,FALSE,94,7360,,98
2018-10-08 00:00:00,SLG , FTO , TiO2-c , TiO2-mp ,, Perovskite , BT-BTH ,,,, Carbon,0.1,nip-mp-carbon,FALSE,Cs,Pb,Br,3,,2.3,2,Spin-coating >> Spin-coating,DMF >> Methanol,1 >> 1,Unknown,FALSE,Unknown,Unknown,9.32,,TRUE,ISOS-D-1,Dark,FALSE,Open circuit,20.0; 20.0,Air,70,1920,FALSE,94,6400,,
2019-12-02 00:00:00,SLG , FTO , TiO2-c , TiO2-mp ,, Perovskite , NiO-mp , Al2O3-mp ,,, Carbon,0.1,nip-mp-carbon,FALSE,Cs,Pb; Sn,Br; I,1; 2,Tea Polyphenol,,1,Spin-coating,DMF; DMSO,4; 1,Unknown,FALSE,Unknown,Unknown,8.1,8.02,TRUE,ISOS-D-1I,Dark,FALSE,Open circuit,25.0; 25.0,N2,0,1440,FALSE,94,4800,,
2019-03-14 00:00:00,SLG , FTO , SnO2-c ,,, Perovskite ,,,,, Carbon,0.0514,nip,FALSE,FA; MA,Pb,Br; I,0.27; 2.73,,,2,Spin-coating >> Spin-coating,DMF >> IPA,1 >> 1,Unknown,FALSE,Unknown,Unknown,14.77,,TRUE,ISOS-D-1,Dark,FALSE,Open circuit,25.0; 25.0,Air,45,3600,TRUE,94,12000,,96
2019-11-18 00:00:00,SLG , FTO , TiO2-c ,,, Perovskite ,,,,, Carbon,0.1,nip,FALSE,Cs,Pb,Br; I,2; 1,,,2,Spin-coating >> Spin-coating,DMSO >> Methanol,1 >> 1,Unknown,FALSE,Unknown,Unknown,10.82,,TRUE,ISOS-D-1,Dark,FALSE,Open circuit,25.0; 25.0,Air,40,840,FALSE,94,2800,,
