Repository: Bashayer199/data

File: data.csv (part 41 of 48)
2018-07-24 00:00:00,SLG , FTO , TiO2-c , TiO2-mp ,, Perovskite ,,,,, Carbon,0.25,nip-mp-carbon,FALSE,Cs,Pb,Br,3,,,2,Spin-coating >> Spin-coating,DMF >> Methanol,1 >> 1,Unknown,FALSE,Unknown,Unknown,5.49,,TRUE,ISOS-D-1,Dark,FALSE,Open circuit,25.0; 25.0,Air,80,720,FALSE,94,2400,,
2017-11-28 00:00:00,SLG , FTO , TiO2-c , TiO2-mp ,, Perovskite ,,,,, Carbon,0.09,nip-mp-carbon,FALSE,MA,Pb,I,3,TPA,1.6,1,Spin-coating,DMF; DMSO,600; 78,Diethyl ether,FALSE,Unknown,Unknown,14.29,,TRUE,ISOS-D-1,Dark,FALSE,Open circuit,25.0; 25.0,Air,35,700,FALSE,94,2333.333333,,
2019-04-15 00:00:00,SLG , FTO , TiO2-c , TiO2-mp ,, Perovskite ,,,,, Carbon,0.04,nip-mp-carbon,FALSE,MA,Pb,I,3,ILPF6,1.55,1,Spin-coating,DMF; DMSO,4; 1,Chlorobenzene,FALSE,Unknown,Unknown,11.17,12.07,TRUE,ISOS-D-1,Dark,FALSE,Open circuit,25.0; 25.0,Air,20,840,FALSE,94,2800,,
2016-07-01 00:00:00,SLG , FTO , TiO2-c , ZrO2-mp , TiO2-mp , Perovskite ,,,,, Carbon,0.16,nip-mp-carbon,FALSE,MA,Pb,I,3,,1.6,2,Dropcasting >> CBD,DMF >> IPA,1 >> 1,Unknown,TRUE,"UV-glue (3035B, ThreeBond Holdings)",Unknown,2.47,,TRUE,ISOS-D-1,Dark,FALSE,Open circuit,25.0; 25.0,Air,,370,FALSE,94,1233.333333,,
2019-01-30 00:00:00,SLG , FTO , ZTO , ZrO2-mp , TiO2-mp , Perovskite ,,,,, Carbon,0.07,nip-mp-carbon,FALSE,MA,Pb,I,3,5-AVAI,1.6,1,Drop-infiltration,GBL,1,Unknown,FALSE,Unknown,Unknown,15.82,15.86,TRUE,ISOS-D-1,Dark,FALSE,Open circuit,25.0; 25.0,Ambient,,1200,FALSE,94,4000,,
2018-07-24 00:00:00,SLG , FTO , TiO2-c , TiO2-mp ,, Perovskite , CsSnBrI2-QDs ,,,, Carbon,0.25,nip-mp-carbon,FALSE,Cs,Pb,Br,3,,,2,Spin-coating >> Spin-coating,DMF >> Methanol,1 >> 1,Unknown,FALSE,Unknown,Unknown,6.54,,TRUE,ISOS-D-1,Dark,FALSE,Open circuit,25.0; 25.0,Air,80,720,FALSE,94,2400,,
2018-10-08 00:00:00,SLG , FTO , TiO2-c , TiO2-mp ,, Perovskite , PANI ,,,, Carbon,0.1,nip-mp,FALSE,Cs,Pb,Br,3,,2.3,2,Spin-coating >> Spin-coating,DMF >> Methanol,1 >> 1,Unknown,FALSE,Unknown,Unknown,7.69,,TRUE,ISOS-D-1,Dark,FALSE,Open circuit,20.0; 20.0,Air,70,1920,FALSE,94,6400,,
2018-10-13 00:00:00,SLG , ITO , C60 ,,, Perovskite ,,,,, Carbon,0.07065,nip,FALSE,EA; MA,Pb,I,19,,1.61,1,Spin-coating,DMF; DMSO,600; 78,Diethyl ether,FALSE,Unknown,Unknown,11.88,11.02,TRUE,ISOS-L-1,Light,FALSE,MPPT,nan; nan,Air,,300,FALSE,94,1000,,
2017/09/08 00:00:00,SLG , FTO , NiO-c ,,, Perovskite , CSCNT@Al2O3-c ,,,,Carbon-nt,0.1,pin,FALSE,MA,Pb,I,3,Unknown,1.6,1,Spin-coating,DMF; DMSO,7; 3,Unknown,FALSE,Unknown,Unknown,,,TRUE,ISOS-D-2I,Dark,FALSE,Open circuit,80.0; 80.0,N2,0,520,FALSE,94,#DIV/0!,,
2016-05-04 00:00:00,SLG , FTO , TiO2-c ,,, Perovskite , Spiro-MeOTAD , MoO3 ,,, Al,0.1,nip,FALSE,MA,Pb,I,3,,1.6,2,Spin-coating >> Spin-coating,DMF >> IPA,1 >> 1,Unknown,TRUE,SiO2,UV-curable epoxy,12.7,,TRUE,ISOS-L-1,Xenon,FALSE,Open circuit,25.0; 25.0,Air,,54,FALSE,94,180,,
2017-10-25 00:00:00,SLG , ITO , PTAA ,,, Perovskite , PCBM-60 , PDIN ,,, Ag,0.045,pin,FALSE,Cs; FA; MA,Pb,I,3,Cl,1.5,1,Spin-coating,DMF,1,Diethyl ether,FALSE,Unknown,Unknown,17,,TRUE,ISOS-D-1I,Dark,FALSE,Open circuit,25.0; 25.0,N2,0,450,FALSE,94,1500,,
2019-10-28 00:00:00,SLG , FTO , NiMgLiO ,,, Perovskite , TiO2-np ,,,, Sb,0.09,pin,FALSE,Cs,Pb,Br; I,1; 2,,1.89,1,Spin-coating,DMF; DMSO,,Chlorobenzene,FALSE,Unknown,Unknown,13.9,,TRUE,ISOS-D-2I,Dark,FALSE,Open circuit,85.0; 85.0,N2,0,1000,FALSE,94,3333.333333,,94
2020-05-01,SLG , ITO , SnO2-np ,,, Perovskite , Perovskite , Spiro-MeOTAD ,,, Au,0.1,nip,FALSE,Cs; FA; MA | (mFPEA),Pb | Pb,Br; I | I,0.51; 2.49 | 3,nan,nan,2,Spin-coating | Spin-coating,DMF; DMSO | IPA,4; 1 | 1,Chlorobenzene,FALSE,Unknown,Unknown,20.52,20.01,TRUE,ISOS-D-1,Dark,FALSE,Open circuit,nan; nan,Unknown,,1440,FALSE,94,4800,,
2017-12-16 00:00:00,SLG , FTO , TiO2-c ,,, Perovskite , PTAA , Spiro-MeOTAD ,,, Au,0.09,nip,FALSE,Cs; FA,Pb,Br; I,0.15; 2.85,,,1,Spin-coating,DMF; DMSO,4; 1,Chlorobenzene,FALSE,Unknown,Unknown,20.05,18.2,TRUE,ISOS-D-1,Dark,FALSE,Open circuit,25.0; 25.0,Air,,1440,FALSE,94,4800,,97
2019-08-20 00:00:00,SLG , FTO , TiO2-c ,,, Perovskite , Spiro-MeOTAD ,,,, Au,0.12,nip,FALSE,MA,Pb,I,3,Ba,1.587,1,Spin-coating,DMF; DMSO,4; 1,Chlorobenzene,FALSE,Unknown,Unknown,6.64,,TRUE,ISOS-D-1,Dark,FALSE,Open circuit,23.0; 23.0,Air,50,480,FALSE,94.1,1627.118644,,
2017-01-03 00:00:00,SLG , FTO , TiO2-c , TiO2-mp ,, Perovskite , Spiro-MeOTAD ,,,, Au,0.16,nip-mp,FALSE,FA; MA,Pb,Br; I,0.45; 2.55,,,1,Spin-coating,DMF; DMSO,4; 1,Chlorobenzene,FALSE,Unknown,Unknown,18.9,,TRUE,ISOS-D-1,Dark,FALSE,Open circuit,25.0; 25.0,Air,10,400,FALSE,94.1,1355.932203,,
2019-09-13 00:00:00,SLG , FTO , TiO2-c ,,, Perovskite , CuPc ,,,, Carbon,0.071,nip,FALSE,Cs,Pb,Br; I,1; 2,Li,2.05,1,Spin-coating,DMSO,1,Unknown,FALSE,Unknown,Unknown,8.51,,TRUE,ISOS-D-2I,Dark,FALSE,Open circuit,60.0; 60.0,N2,0,30,FALSE,94.1,101.6949153,,
2013-11-05 00:00:00,SLG , FTO , TiO2-c , TiO2-mp ,, Perovskite , Spiro-MeOTAD ,,,, Au,0.09,nip-mp,FALSE,MA,Pb,I,3,,1.51,1,Spin-coating,GBL,1,Unknown,FALSE,Unknown,Unknown,4.69,,TRUE,ISOS-L-1,Light,FALSE,Open circuit,35.0; 35.0,Air,60,18,FALSE,94.2,62.06896552,,
2017-06-01 00:00:00,SLG , FTO , TiO2-c , TiO2-mp ,, Perovskite , Spiro-MeOTAD ,,,, Ag,0.1,nip-mp,FALSE,MA,Pb,I,3,,1.6,1,Spin-coating,DMF; DMSO,7; 3,Ethyl acetate,FALSE,Unknown,Unknown,18,,TRUE,ISOS-D-1,Dark,FALSE,Open circuit,25.0; 25.0,Air,40,384,FALSE,94.2,1324.137931,,
2019-01-17 00:00:00,SLG , ITO , TiO2-c ,,, Perovskite , Spiro-MeOTAD ,,,, Au,0.1,nip,FALSE,MA,Pb,Br; I,0.15; 2.85,,1.53,2,Spin-coating >> CBD,DMF >> IPA,1 >> 1,Unknown,FALSE,Unknown,Unknown,18.1,,TRUE,ISOS-D-1I,Dark,FALSE,Open circuit,25.0; 25.0,N2,0,440,FALSE,94.2,1517.241379,,
2019-01-29 00:00:00,SLG , FTO , TiO2-c , ZrO2-mp , TiO2-mp , Perovskite ,,,,, Carbon,0.1,nip-mp-carbon,FALSE,Cs; FA,Pb,I,3,,,1,Drop-infiltration,DMF; DMSO,6; 1,Unknown,FALSE,Unknown,Unknown,15,,TRUE,ISOS-D-1,Dark,FALSE,Open circuit,25.0; 25.0,Air,40,400,FALSE,94.2,1379.310345,,
2018-12-04 00:00:00,SLG , FTO , TiO2-c ,,, Perovskite , PCPD2FBT:BCF , PEDOT:PSS ,,, ITO ,1,nip,FALSE,FA; MA,Pb,Br; I,0.45; 2.55,,1.47,2,Spin-coating >> Spin-coating,DMF; DMSO >> IPA,9; 1 >> 1,Unknown,TRUE,PCPD2FBT:BCF,Unknown,17.1,16.5,TRUE,ISOS-L-3,Light,FALSE,MPPT,85.0; 85.0,Air,85,1000,FALSE,94.2,3448.275862,,94.2
2017-08-25 00:00:00,SLG , ITO , SnO2-np ,,, Perovskite , Spiro-MeOTAD ,,,, Au,0.16,nip,FALSE,Cs; FA,Pb,Br; I,0.3; 2.7,,,1,Slot-die coating,DMF; DMSO,,Unknown,FALSE,Unknown,Unknown,,,TRUE,ISOS-L-1I,Light,FALSE,MPPT,25.0; 25.0,N2,0,60,FALSE,94.3,#DIV/0!,,
2019-07-23 00:00:00,SLG , FTO , TiO2-c , TiO2-mp ,, Perovskite , Spiro-MeOTAD ,,,, Au,0.125,nip-mp,FALSE,Cs; FA,Pb,Br; I,0.375; 2.625,K,,1,Spin-coating,DMF; DMSO,57; 75,Diethyl ether,TRUE,PMMA,Unknown,,19.6,TRUE,ISOS-L-1,White LED,FALSE,Open circuit,17.0; 17.0,Air,0,525,FALSE,94.3,#DIV/0!,,
2018-07-13 00:00:00,SLG , FTO , TiO2-np ,,, Perovskite , Spiro-MeOTAD ,,,, Au,0.049,nip,FALSE,FA; MA,Pb,Br; I,0.45; 2.55,Undoped,,1,Spin-coating,DMF; DMSO,4; 1,Chlorobenzene,FALSE,Unknown,Unknown,20.45,,TRUE,ISOS-L-1I,Light,TRUE,MPPT,25.0; 25.0,N2,0,1200,FALSE,94.4,4285.714286,,
2018-01-10 00:00:00,SLG , FTO , SnO2-c ,,, Perovskite , Spiro-MeOTAD ,,,, Au,0.1,nip,FALSE,MA,Pb,I,3,,1.6,1,Spin-coating,DMF,1,Unknown,FALSE,Unknown,Unknown,17.86,17.08,TRUE,ISOS-D-1,Dark,FALSE,Open circuit,25.0; 25.0,Air,10,720,FALSE,94.4,2571.428571,,
2015-06-29 00:00:00,SLG , FTO , TiO2-c ,,, Perovskite , Spiro-MeOTAD ,,,, Au,0.04,nip,FALSE,FA,Pb,I,3,Cl,1.49,2,Evaporation >> Gas reaction,none >> none,1 >> 1,Unknown,FALSE,Unknown,Unknown,11.5,,TRUE,ISOS-D-1I,Dark,FALSE,Open circuit,25.0; 25.0,N2,0,3720,FALSE,94.4,13285.71429,,
2017-05-04 00:00:00,SLG , ITO , In2O3 ,,, Perovskite , Spiro-MeOTAD ,,,, Ag,0.1,nip,FALSE,MA,Pb,I,3,,1.608,1,Spin-coating,DMF; DMSO,7; 3,Chlorobenzene,FALSE,Unknown,Unknown,13.8,,TRUE,ISOS-D-1,Dark,FALSE,Open circuit,25.0; 25.0,Air,20,2160,FALSE,94.47,7811.934901,,
2017-05-04 00:00:00,SLG , ITO , In2O3 ,,, Perovskite , Spiro-MeOTAD ,,,, Ag,0.1,nip,FALSE,MA,Pb,I,3,,1.608,1,Spin-coating,DMF; DMSO,7; 3,Chlorobenzene,FALSE,Unknown,Unknown,11.6,,TRUE,ISOS-D-1,Dark,FALSE,Open circuit,25.0; 25.0,Air,20,2160,FALSE,94.47,7811.934901,,
2017-05-04 00:00:00,SLG , ITO , In2O3 ,,, Perovskite , Spiro-MeOTAD ,,,, Ag,0.1,nip,FALSE,MA,Pb,I,3,,1.608,1,Spin-coating,DMF; DMSO,7; 3,Chlorobenzene,FALSE,Unknown,Unknown,15.3,,TRUE,ISOS-D-1,Dark,FALSE,Open circuit,25.0; 25.0,Air,20,2160,FALSE,94.47,7811.934901,,
2017-07-25 00:00:00,SLG , FTO , TiO2-c , TiO2-mp ,, Perovskite , Spiro-MeOTAD ,,,, Au,0.16,nip-mp,FALSE,Cs; FA; MA,Pb,Br; I,0.45; 2.55,"1_methyl_3_(1H,1H,2H,2H_tridecafluorooctyl)_imidazolium iodide",1.6,1,Spin-coating,DMF; DMSO,4; 1,Chlorobenzene,FALSE,Unknown,Unknown,15.06,,TRUE,ISOS-D-1,Dark,FALSE,Open circuit,25.0; 25.0,Air,55,3600,FALSE,94.5,13090.90909,,
2019-08-10 00:00:00,SLG , ITO , NiO-c ,,, Perovskite , PCBM-60 , BCP ,,, Ag,0.075,pin,FALSE,FA; MA,Pb,I,3,Cl,,2,Spin-coating >> Spin-coating,DMF >> IPA,1 >> 1,Unknown,FALSE,Unknown,Unknown,20.3,,TRUE,ISOS-D-1,Dark,FALSE,Open circuit,25.0; 25.0,Air,50,1000,FALSE,94.5,3636.363636,,94.5
2018-04-24 00:00:00,SLG , FTO , TiO2-c , TiO2-mp ,, Perovskite , HS-Ph-CN , Spiro-MeOTAD ,,, Au,1,nip-mp,FALSE,Cs; FA; MA,Pb,Br; I,0.51; 2.49,,,1,Spin-coating,DMF; DMSO,4; 1,Chlorobenzene,FALSE,Unknown,Unknown,,,TRUE,ISOS-D-1,Dark,FALSE,Open circuit,22.0; 22.0,Air,30,6000,FALSE,94.5,#DIV/0!,,
2018-02-05 00:00:00,SLG , ITO , TiO2-c , TiO2-mp ,, Perovskite , Oleic-acid , P3HT ,,, Au,0.03,nip-mp,FALSE,MA,Pb,I,3,,1.6,2,Spin-coating >> Spin-coating,DMF >> IPA,1 >> 1,Unknown,FALSE,Unknown,Unknown,8.74,,TRUE,ISOS-D-1,Dark,FALSE,Open circuit,25.0; 25.0,Air,0,672,FALSE,94.7,2535.849057,,
2018-12-04 00:00:00,SLG , FTO , TiO2-c ,,, Perovskite , PCPD2FBT:BCF , PEDOT:PSS ,,, ITO ,1,nip,FALSE,FA; MA,Pb,Br; I,0.45; 2.55,,1.47,2,Spin-coating >> Spin-coating,DMF; DMSO >> IPA,9; 1 >> 1,Unknown,TRUE,PCPD2FBT:BCF,Unknown,17,16.4,TRUE,ISOS-L-3,Light,FALSE,MPPT,85.0; 85.0,Air,85,1000,FALSE,94.7,3773.584906,,94.7
2020-01-06 00:00:00,SLG , FTO , TiO2-c , TiO2-mp ,, Perovskite ,,,,, Carbon,0.09,nip-mp-carbon,FALSE,Cs,Pb,Br,3,Undoped,,2,Spin-coating >> Spin-coating,DMF >> Methanol,1 >> 1,Unknown,FALSE,Unknown,Unknown,6.15,,TRUE,ISOS-D-1,Dark,FALSE,Open circuit,20.0; 20.0,Air,70,720,FALSE,94.8,2769.230769,,
2017-08-14 00:00:00,SLG , FTO , NiO-c , NiO-mp ,, Perovskite , PCBM-60 ,,,, Ag,0.0625,pin,FALSE,MA,Pb,I,3,,1.6,1,Spin-coating,DMF; DMSO,4; 1,Chlorobenzene,FALSE,Unknown,Unknown,19.79,19.44,TRUE,ISOS-D-1I,Dark,FALSE,Open circuit,25.0; 25.0,Dry air,,1000,FALSE,94.82,3861.003861,,94.82
2018-09-08 00:00:00,SLG , FTO , TiO2-c , TiO2-mp ,, Perovskite ," 2-((2-(4-(2-ethylhexyl)-4H-dithieno[3,2-b:2_,3_-d]pyrrol-2-yl) thiazol-5-yl)methylene) malononitrile ",0,,, Ag,2.04,nip-mp,FALSE,MA,Pb,I,3,,1.6,1,Spin-coating,DMF,1,Diethyl ether,FALSE,Unknown,Unknown,18.75,,TRUE,ISOS-D-1,Dark,FALSE,Open circuit,25.0; 25.0,Air,,950,FALSE,95,3800,,
2018-11-08 00:00:00,SLG , FTO , TiO2-c , TiO2-mp ,, Perovskite ," 4,4_-(9-Methyl-9H-naphtho[2,1-c]carbazole-2,12-diyl)bis(N,N-bis(4-methoxyphenyl)aniline) ",,,, Ag,0.04,nip-mp,FALSE,MA,Pb,I,3,,,1,Spin-coating,DMSO,1,Diethyl ether,FALSE,Unknown,Unknown,16,,TRUE,ISOS-D-1,Dark,FALSE,Open circuit,35.0; 35.0,Air,30,504,FALSE,95,2016,,
2017-12-20 00:00:00,SLG , ITO , PEDOT:PSS ,,, Perovskite , BCP; PCBM-60 ,,,, Ag,0.1,pin,FALSE,MA,Pb,I,3,Acetate; Cl,1.6,2,Spin-coating >> Spin-coating,DMF >> IPA,1 >> 1,Unknown,FALSE,Unknown,Unknown,15.37,,TRUE,ISOS-D-1I,Dark,FALSE,Open circuit,25.0; 25.0,Unknown,,480,FALSE,95,1920,,
2020-07-06,SLG , FTO , TiO2-c , TiO2-mp ,, Perovskite , BTBDT ,,,, Ag,0.12,nip-mp,FALSE,MA,Pb,I,3,Undoped,nan,1,Spin-coating,DMF; DMSO,nan,Chlorobenzene,FALSE,Unknown,Unknown,16.96,,TRUE,ISOS-D-1,Dark,FALSE,Open circuit,25; 25,Unknown,,1440,FALSE,95,5760,,
2020-07-06,SLG , FTO , TiO2-c , TiO2-mp ,, Perovskite , BTDTP ,,,, Ag,0.12,nip-mp,FALSE,MA,Pb,I,3,Undoped,nan,1,Spin-coating,DMF; DMSO,nan,Chlorobenzene,FALSE,Unknown,Unknown,17.6,,TRUE,ISOS-D-1,Dark,FALSE,Open circuit,25; 25,Unknown,,1440,FALSE,95,5760,,
2015-07-14 00:00:00,SLG , FTO , TiO2-c , TiO2-mp ,, Perovskite , Carbon-epoxy ,,,, Ag,0.1,nip-mp,FALSE,MA,Pb,I,3,,1.6,2,Spin-coating >> CBD,DMF >> IPA,1 >> 1,Unknown,TRUE,Ag; Carbon-epoxy,Unknown,10.99,,TRUE,ISOS-D-1,Dark,FALSE,Open circuit,50.0; 50.0,Air,80,250,FALSE,95,1000,,
2018-11-08 00:00:00,SLG , FTO , TiO2-c , TiO2-mp ,, Perovskite ," N2,N2,N12,N12-Tetrakis(4-methoxyphenyl)-9-methyl-9H-naphtho[2,1-c]carbazole-2,12-diamine ",,,, Ag,0.04,nip-mp,FALSE,MA,Pb,I,3,,,1,Spin-coating,DMSO,1,Diethyl ether,FALSE,Unknown,Unknown,17,,TRUE,ISOS-D-1,Dark,FALSE,Open circuit,35.0; 35.0,Air,30,504,FALSE,95,2016,,
2019-11-27 00:00:00,SLG , ITO , NiO-c ,,, Perovskite , Nb2O5 ,,,, Ag,0.155,pin,FALSE,Cs; FA; MA,Pb,Br; I,0.45; 2.55,,1.6,1,Spin-coating,DMF; DMSO,3; 1,Chlorobenzene,FALSE,Unknown,Unknown,19,17.7,TRUE,ISOS-L-2,Light,FALSE,Open circuit,85.0; 85.0,N2,0,2,FALSE,95,8,,
2017-04-10 00:00:00,SLG , FTO , TiO2-c , TiO2-mp ,, Perovskite , P3 ,,,, Ag,0.11,nip-mp,FALSE,MA,Pb,I,3,,1.6,1,Spin-coating,DMF; DMSO,9; 1,Diethyl ether,FALSE,Unknown,Unknown,17.28,17.2,TRUE,ISOS-D-1I,Dark,FALSE,Open circuit,25.0; 25.0,Unknown,,720,FALSE,95,2880,,
2019-06-07 00:00:00,SLG , ITO , BV-FNPD ,,, Perovskite , PCBM-60 ,,,, Ag,0.01,pin,FALSE,FA; MA,Pb,I,3,,,1,Spin-coating,DMF,1,Unknown,FALSE,Unknown,Unknown,10.94,,TRUE,ISOS-D-1,Dark,FALSE,Open circuit,25.0; 25.0,Air,50,96,FALSE,95,384,,
2015-12-17 00:00:00,SLG , ITO , CuAlO2 ,,, Perovskite , PCBM-60 ,,,, Ag,0.0725,pin,FALSE,MA,Pb,I,3,,1.6,2,Spin-coating >> CBD,DMF >> IPA,1 >> 1,Unknown,FALSE,Unknown,Unknown,10.14,,TRUE,ISOS-D-1,Dark,FALSE,Open circuit,25.0; 25.0,Air,,240,FALSE,95,960,,
2019-03-14,SLG , ITO , PEDOT:PSS ,,, Perovskite , PCBM-60 ,,,, Ag,0.04,pin,FALSE,Cs; FA; MA,Pb; Sn,Br; I,0.52; 2.48,nan,1.38,1,Spin-coating,DMF; DMSO,4; 1,Chlorobenzene,FALSE,Unknown,Unknown,16.1,,TRUE,ISOS-D-1,Dark,FALSE,Open circuit,25.0; 25.0,Air,,720,FALSE,95,2880,,
2018-08-23,SLG , FTO , TiO2-c , C60-SAM ,, Perovskite , Spiro-MeOTAD ,,,, Ag,0.075,nip,FALSE,FA; MA,Pb,I,3,Cl,1.55,2,Spin-coating >> Spin-coating,DMF >> IPA,1 >> 1,Unknown,FALSE,Unknown,Unknown,17.81,,TRUE,ISOS-D-1I,Dark,FALSE,Open circuit,nan; nan,N2,0,170,FALSE,95,680,,
2019-04-17 00:00:00,PET , ITO , SnO2-np , KCl ,, Perovskite , Spiro-MeOTAD ,,,, Ag,0.1,nip,FALSE,MA,Pb,I,3,Cl; K,1.5,1,Spin-coating,DMF; DMSO,1000; 71,Vacuum,FALSE,Unknown,Unknown,15.16,,TRUE,ISOS-D-1,Dark,FALSE,Open circuit,25.0; 25.0,Air,20,360,FALSE,95,1440,,
2020-05-19,SLG , ITO , SnO2-np , PCBM-60 ,, Perovskite , Spiro-MeOTAD ,,,, Ag,0.091,nip,FALSE,MA,Pb,I,3,Undoped,nan,1,Spin-coating,DMF; DMSO,4; 1,Chlorobenzene,FALSE,Unknown,Unknown,20.02,19.79,TRUE,ISOS-D-1,Dark,FALSE,Open circuit,nan; nan,N2,,1080,FALSE,95,4320,,
2018-04-27 00:00:00,SLG , FTO , C60 ,,, Perovskite , Spiro-MeOTAD ,,,, Ag,0.09,nip,FALSE,Cs; FA; MA,Pb,Br; I,0.51; 2.49,,,1,Spin-coating,DMF; DMSO,4; 1,Chlorobenzene,FALSE,Unknown,Unknown,17.7,,TRUE,ISOS-D-1,Dark,FALSE,Open circuit,25.0; 25.0,Air,30,1500,FALSE,95,6000,,
2018-09-03 00:00:00,SLG , FTO , NbOx ,,, Perovskite , Spiro-MeOTAD ,,,, Ag,0.09,nip,FALSE,Cs; FA; MA,Pb,Br; I,0.43; 2.42,,1.64,1,Spin-coating,DMF; DMSO,4; 1,Trifluorotoluene,FALSE,Unknown,Unknown,19.09,16.36,TRUE,ISOS-D-1I,Dark,FALSE,Open circuit,25.0; 25.0,Dry air,,720,FALSE,95,2880,,
2019-12-09 00:00:00,SLG , FTO , SnO2-c ,,, Perovskite , Spiro-MeOTAD ,,,, Ag,0.1,nip,FALSE,Cs; FA; MA | HA,Pb | Pb,Br; I | I,0.51; 2.49 | 4,,,2,Spin-coating >> Spin-coating,DMF; DMSO >> IPA,4; 1 >> 1,Chlorobenzene,FALSE,Unknown,Unknown,18,,TRUE,ISOS-D-1,Dark,FALSE,Open circuit,25.0; 25.0,Air,70,1080,FALSE,95,4320,,95
2018-04-16 00:00:00,SLG , FTO , SnO2-c ,,, Perovskite , Spiro-MeOTAD ,,,, Ag,0.1,nip,FALSE,Cs; FA; MA,Pb,Br; I,0.51; 2.49,,,1,Spin-coating,DMF; DMSO,4; 1,Chlorobenzene,FALSE,Unknown,Unknown,20.24,18.52,TRUE,ISOS-D-1I,Dark,FALSE,Open circuit,25.0; 25.0,Unknown,,60,FALSE,95,240,,
2017-08-10 00:00:00,SLG , ITO , SnO2-c ,,, Perovskite , Spiro-MeOTAD ,,,, Ag,0.103,nip,FALSE,MA,Pb,I,3,,1.56,1,Spin-coating,DMF; DMSO,250; 39,Diethyl ether,FALSE,Unknown,Unknown,16.82,12.18,TRUE,ISOS-L-1,Solar simulator,FALSE,MPPT,25.0; 25.0,Ambient,,1,FALSE,95,4,,
2019-10-16 00:00:00,SLG , ITO , SnO2-np ,,, Perovskite , Spiro-MeOTAD ,,,, Ag,0.102,nip,FALSE,FA; MA,Pb,Br; I,0.45; 2.55,Octylammonium,,2,Spin-coating >> Spin-coating,DMF; DMSO >> IPA,4; 1 >> 1,Chlorobenzene,FALSE,Unknown,Unknown,21.48,,TRUE,ISOS-D-1,Dark,FALSE,Open circuit,25.0; 25.0,Air,40,1000,FALSE,95,4000,,95
2020-05-21,SLG , ITO , SnO2-np ,,, Perovskite , Spiro-MeOTAD ,,,, Ag,,nip,FALSE,MA,Pb,I,3,nan,nan,1,Spin-coating,DMF; DMSO,1; 9,Chlorobenzene,FALSE,Unknown,Unknown,18,,TRUE,ISOS-D-1I,Dark,FALSE,Open circuit,25; 25,N2,,528,FALSE,95,2112,,
2019-03-18 00:00:00,SLG , FTO , TiO2-c ,,, Perovskite , Spiro-MeOTAD ,,,, Ag,0.1,nip,FALSE,(PEA); MA,Pb,I,10,,,1,Spin-coating,DMF,1,Unknown,FALSE,Unknown,Unknown,5.57,,TRUE,ISOS-D-1,Dark,FALSE,Open circuit,20.0; 20.0,Air,45,960,FALSE,95,3840,,
2017-04-10,SLG , ITO , ZnO,,, Perovskite , Spiro-MeOTAD ,,,, Ag,0.45,nip,FALSE,FA; MA,Pb,I,3,nan,nan,1,Spin-coating,DMF,1,Unknown,TRUE,Unknown,Unknown,4.41,,TRUE,ISOS-D-1I,Dark,FALSE,Open circuit,25.0; 25.0,N2,0,500,FALSE,95,2000,,
2019-06-14 00:00:00,SLG , FTO , TiO2-c , SnO2-np ,, Perovskite , Spiro-MeOTAD ,,,, Ag,0.12,nip,FALSE,MA,Pb,I,3,Black Phophorous,1.6,1,Spin-coating,DMF; DMSO,4; 1,Chlorobenzene,FALSE,Unknown,Unknown,,,TRUE,ISOS-L-1I,Light,FALSE,Open circuit,25.0; 25.0,N2,0,1000,FALSE,95,#DIV/0!,,95
2019-11-04 00:00:00,SLG , FTO , TiO2-c , SnO2-np ,, Perovskite , Spiro-MeOTAD ,,,, Ag,0.1,nip,FALSE,MA,Pb,I,3,Cl; PTAI,1.6,2,Spin-coating >> Dipp-coating,DMF; DMSO >> IPA,4; 1 >> 1,Chlorobenzene,FALSE,Unknown,Unknown,21.16,20.56,TRUE,ISOS-D-1,Dark,FALSE,Open circuit,30.0; 30.0,Air,30,1000,FALSE,95,4000,,95
2017-03-31 00:00:00,SLG , FTO , TiO2-c , TiO2-mp ,, Perovskite , Spiro-MeOTAD ,,,, Ag,0.09,nip-mp,FALSE,MA,Pb,I,3,NO3,1.6,2,Spin-coating >> CBD,H2O >> IPA,1 >> 1,Unknown,FALSE,Unknown,Unknown,13.7,12.6,TRUE,ISOS-D-1,Dark,FALSE,Open circuit,25.0; 25.0,Air,20,480,FALSE,95,1920,,
2017-03-31 00:00:00,SLG , FTO , TiO2-c , TiO2-mp ,, Perovskite , Spiro-MeOTAD ,,,, Ag,0.09,nip-mp,FALSE,MA,Pb,I,3,NO3,1.6,2,Spin-coating >> CBD,H2O >> IPA,1 >> 1,Unknown,FALSE,Unknown,Unknown,11.5,,TRUE,ISOS-D-1,Dark,FALSE,Open circuit,25.0; 25.0,Air,20,480,FALSE,95,1920,,
2019-09-04 00:00:00,SLG , FTO , TiO2-c , TiO2-mp ,, Perovskite , Spiro-MeOTAD ,,,, Ag,0.04,nip-mp,FALSE,MA,Pb,I,3,,1.6,1,Spin-coating,DMF; DMSO,9; 1,Diethyl ether,FALSE,Unknown,Unknown,18.14,17.92,TRUE,ISOS-D-1,Dark,FALSE,Open circuit,25.0; 25.0,Air,30,500,FALSE,95,2000,,
2017-07-28,SLG , FTO , TiO2-c , TiO2-mp ,, Perovskite , Spiro-MeOTAD ,,,, Ag,0.12,nip-mp,FALSE,MA,Mn,I,3,nan,1.65,1,Spin-coating,Unknown,nan,Unknown,FALSE,Unknown,Unknown,0.02,,TRUE,ISOS-L-1,Solar simulator,FALSE,Open circuit,nan; nan,Air,,0.6,FALSE,95,2.4,,
2015-06-22 00:00:00,SLG , ITO , ZnO, ZnO-nw ,, Perovskite , Spiro-MeOTAD ,,,, Ag,0.12,nip,FALSE,MA,Pb,I,3,,1.6,2,Spin-coating >> Spin-coating,DMF >> IPA,1 >> 1,Unknown,FALSE,Unknown,Unknown,14.5,,TRUE,ISOS-L-1,Light,FALSE,Open circuit,45.0; 45.0,Air,42,250,FALSE,95,1000,,
2015-06-22 00:00:00,SLG , ITO , ZnO, ZnO-nw ,, Perovskite , Spiro-MeOTAD ,,,, Ag,0.12,nip,FALSE,MA,Pb,I,3,,1.6,2,Spin-coating >> Spin-coating,DMF >> IPA,1 >> 1,Unknown,FALSE,Unknown,Unknown,12.3,,TRUE,ISOS-L-1,Light,FALSE,Open circuit,45.0; 45.0,Air,42,250,FALSE,95,1000,,
2019-02-06 00:00:00,SLG , FTO , TiO2-c , TiO2-mp , SnO2-c , Perovskite , Spiro-MeOTAD ,,,, Ag,0.16,nip-mp,FALSE,Cs; FA; MA,Pb,Br; I,0.45; 2.55,,,1,Spin-coating,DMF; DMSO,4; 1,Trifluorotoluene,FALSE,Unknown,Unknown,19.1,,TRUE,ISOS-D-1,Dark,FALSE,Open circuit,25.0; 25.0,Air,20,1800,FALSE,95,7200,,
2016-11-22 00:00:00,SLG , FTO , TiO2-c ,,, Perovskite , WO3 ,,,, Ag,0.2,nip,FALSE,FA; MA,Pb,I,3,,,3,Spin-coating >> Gas reaction >> Gas reaction,DMF >> none >> none,1 >> 1 >> 1,Unknown,FALSE,Unknown,Unknown,,,TRUE,ISOS-D-1,Dark,FALSE,Open circuit,25.0; 25.0,Air,,720,FALSE,95,#DIV/0!,,
2019-09-04 00:00:00,SLG , FTO , TiO2-c , TiO2-mp ,, Perovskite , YC-1 ,,,, Ag,0.04,nip-mp,FALSE,MA,Pb,I,3,,1.6,1,Spin-coating,DMF; DMSO,9; 1,Diethyl ether,FALSE,Unknown,Unknown,18.03,17.75,TRUE,ISOS-D-1,Dark,FALSE,Open circuit,25.0; 25.0,Air,30,500,FALSE,95,2000,,
2019-09-04 00:00:00,SLG , FTO , TiO2-c , TiO2-mp ,, Perovskite , YC-3 ,,,, Ag,0.04,nip-mp,FALSE,MA,Pb,I,3,,1.6,1,Spin-coating,DMF; DMSO,9; 1,Diethyl ether,FALSE,Unknown,Unknown,15.78,15.03,TRUE,ISOS-D-1,Dark,FALSE,Open circuit,25.0; 25.0,Air,30,500,FALSE,95,2000,,
2019-03-25 00:00:00,SLG , FTO , ZnO-np ,,, Perovskite , YT3 , MoO3 ,,, Ag,0.09,nip,FALSE,Cs,Pb,Br; I,1; 2,,,1,Spin-coating,DMF; DMSO,1; 9,Unknown,FALSE,Unknown,Unknown,13.36,12.95,TRUE,ISOS-D-1,Dark,FALSE,Open circuit,25.0; 25.0,Air,35,600,FALSE,95,2400,,
2019-08-23 00:00:00,SLG , FTO , TiO2-c ,,, Perovskite , Spiro-MeOTAD ,,,, Ag ,0.1,nip,FALSE,Cs; FA; MA,Pb,Br; I,0.51; 2.49,,1.58,1,Spin-coating,DMF; DMSO,4; 1,Chlorobenzene,FALSE,Unknown,Unknown,17.1,,TRUE,ISOS-D-1I,Dark,FALSE,Open circuit,25.0; 25.0,Ar,0,2040,FALSE,95,8160,,98
2018-04-12 00:00:00,SLG , Graphene , PEDOT:PSS ,,, Perovskite , PCBM-60 ,,,, Al,0.16,pin,FALSE,FA,Pb,Br; I,0.15; 2.85,,,2,Spin-coating >> Spin-coating,DMF; DMSO >> IPA,nan; nan >> 1,Unknown,FALSE,Unknown,Unknown,18.9,18.3,TRUE,ISOS-L-2,Xenon,FALSE,Open circuit,60.0; 60.0,Air,30,1000,FALSE,95,4000,,95
2016-09-01 00:00:00,SLG , ITO , PEDOT:PSS ,,, Perovskite , PCBM-60 ,,,, Al,0.12,pin,FALSE,MA,Pb,I,3,Benzenamine hydrochloride,1.65,1,Spin-coating,DMF,1,Unknown,FALSE,Unknown,Unknown,11.07,,TRUE,ISOS-L-1I,Solar simulator,FALSE,MPPT,25.0; 25.0,N2,0,1.5,FALSE,95,6,,
2016-09-01 00:00:00,SLG , ITO , PEDOT:PSS ,,, Perovskite , PCBM-60 ,,,, Al,0.12,pin,FALSE,MA,Pb,I,3,Benzenamine hydrochloride,1.65,1,Spin-coating,DMF,1,Unknown,FALSE,Unknown,Unknown,14.9,14.63,TRUE,ISOS-L-1I,Solar simulator,FALSE,MPPT,25.0; 25.0,N2,0,1.5,FALSE,95,6,,
2017-05-02 00:00:00,SLG , FTO , C60 ,,, Perovskite , Spiro-MeOTAD ,,,, Al,0.0938,nip,FALSE,Cs; FA; MA,Pb,Br; I,0.3; 2.7,,,1,Spin-coating,DMF; DMSO,7; 3,Toluene,FALSE,Unknown,Unknown,15.4,14.6,TRUE,ISOS-D-1I,Dark,FALSE,Open circuit,25.0; 25.0,N2,0,67,FALSE,95,268,,
2017-05-02 00:00:00,SLG , FTO , C60 ,,, Perovskite , Spiro-MeOTAD ,,,, Al,0.0938,nip,FALSE,Cs; FA; MA,Pb,Br; I,0.3; 2.7,,,1,Spin-coating,DMF; DMSO,7; 3,Toluene,FALSE,Unknown,Unknown,15.2,12.4,TRUE,ISOS-D-1I,Dark,FALSE,Open circuit,25.0; 25.0,N2,0,67,FALSE,95,268,,
2017-05-02 00:00:00,SLG , FTO , TiO2-c ,,, Perovskite , Spiro-MeOTAD ,,,, Al,0.0938,nip,FALSE,Cs; FA; MA,Pb,Br; I,0.3; 2.7,,,1,Spin-coating,DMF; DMSO,7; 3,Toluene,FALSE,Unknown,Unknown,14.5,3.7,TRUE,ISOS-D-1I,Dark,FALSE,Open circuit,25.0; 25.0,N2,0,67,FALSE,95,268,,
2018-02-06 00:00:00,SLG , ITO , PTAA ,,, Perovskite , ZnO-np ,,,, Al,0.06,pin,TRUE,MA,Pb,I,3,,1.6,2,Spin-coating >> Spin-coating,DMSO >> IPA,1 >> 1,Unknown,FALSE,Unknown,Unknown,8,6.3,TRUE,ISOS-D-1,Dark,FALSE,Open circuit,25.0; 25.0,Air,20,2880,FALSE,95,11520,,
2018-05-09 00:00:00,SLG , FTO , NiO-c , PCBM-60 ,, Perovskite , ZrO2-c ,,,, Al,0.12,pin,FALSE,MA,Pb,Br,3,,2.32,1,Spin-coating,DMF; DMSO,9; 1,Toluene,FALSE,Unknown,Unknown,10.08,9.9,TRUE,ISOS-D-1,Dark,FALSE,Open circuit,25.0; 25.0,Air,,1140,FALSE,95,4560,,
2019-02-07 00:00:00,SLG , FTO , TiO2-c ,,, Perovskite , 2mF-X59 ,,,, Au,0.09,nip,FALSE,MA,Pb,I,3,,1.6,1,Spin-coating,DMF; DMSO,9; 1,Chlorobenzene,FALSE,Unknown,Unknown,18.13,,TRUE,ISOS-D-1,Dark,FALSE,Open circuit,25.0; 25.0,Air,30,500,FALSE,95,2000,,
2018-10-02 00:00:00,SLG , FTO , TiO2-c , TiO2-mp ,, Perovskite , ADAHI ,,,, Au,0.16,nip-mp,FALSE,Cs; FA; MA,Pb,Br; I,0.51; 2.49,,,1,Spin-coating,DMF; DMSO,4; 1,Chlorobenzene,FALSE,Unknown,Unknown,21.9,21.5,TRUE,ISOS-L-1I,Light,FALSE,MPPT,25.0; 25.0,N2,0,500,FALSE,95,2000,,
2017-02-21 00:00:00,SLG , FTO , TiO2-c , TiO2-mp ,, Perovskite , AS37 ,,,, Au,0.125,nip-mp,FALSE,FA; MA,Pb,Br; I,0.45; 2.55,,,1,Spin-coating,Unknown,,Unknown,FALSE,Unknown,Unknown,7.8,,TRUE,ISOS-D-1,Dark,FALSE,Open circuit,25.0; 25.0,Air,20,360,FALSE,95,1440,,
2017-08-16 00:00:00,SLG , FTO , TiO2-c , TiO2-mp ,, Perovskite , asy-PBTBDT ,,,, Au,0.09,nip-mp,FALSE,Cs; FA; MA,Pb,Br; I,0.51; 2.49,,1.59,1,Spin-coating,DMF; DMSO,4; 1,Chlorobenzene,FALSE,Unknown,Unknown,20,18.8,TRUE,ISOS-D-1,Dark,FALSE,Open circuit,25.0; 25.0,Air,60,720,FALSE,95,2880,,
2018-02-07 00:00:00,SLG , FTO , TiO2-c , TiO2-mp ,, Perovskite , asy-PBTBDT ,,,, Au,0.09,nip-mp,FALSE,Cs; FA; MA,Pb,Br; I,0.45; 2.55,,,1,Spin-coating,DMF; DMSO,4; 1,Chlorobenzene,FALSE,Unknown,Unknown,16.3,,TRUE,ISOS-D-1,Dark,FALSE,Open circuit,25.0; 25.0,Air,60,1800,FALSE,95,7200,,99
2016-11-30 00:00:00,SLG , FTO , TiO2-c , TiO2-mp ,, Perovskite ,,,,, Au,0.07,nip-mp,FALSE,MA,Pb,I,3,Cl,1.6,1,Spin-coating,DMF; DMSO,10; 1,Diethyl ether,FALSE,Unknown,Unknown,5.92,5.93,TRUE,ISOS-D-1I,Dark,FALSE,Open circuit,25.0; 25.0,N2,0,2880,FALSE,95,11520,,
2018-05-24 00:00:00,SLG , FTO , TiO2-c , TiO2-mp ,, Perovskite , B186 ,,,, Au,0.1,nip-mp,FALSE,MA,Pb,I,3,,1.6,1,Spin-coating,DMSO,1,Unknown,FALSE,Unknown,Unknown,13.85,4.9,TRUE,ISOS-D-1,Dark,FALSE,Open circuit,25.0; 25.0,Ambient,,600,FALSE,95,2400,,
2017-08-29,SLG , FTO , TiO2-c ,,, Perovskite , CGS ,,,, Au,0.12,nip,FALSE,MA,Pb,I,3,nan,1.6,1,Spin-coating,DMF; DMSO,7; 3,Chlorobenzene,FALSE,Unknown,Unknown,14.48,,TRUE,ISOS-D-2,Indoor light,FALSE,Open circuit,25.0; 25.0,Air,50,720,FALSE,95,2880,,
2018-08-20 00:00:00,SLG , FTO , TiO2-c , TiO2-mp ,, Perovskite , Co-porphyrins ,,,, Au,0.1,nip-mp,FALSE,MA,Pb,I,3,ZnPc,1.56,2,Spin-coating >> CBD,DMF; DMSO >> IPA,nan; nan >> 1,Diethyl ether,FALSE,Unknown,Unknown,20.26,19.76,TRUE,ISOS-D-1,Dark,FALSE,Open circuit,25.0; 25.0,Air,45,2000,FALSE,95,8000,,
2019-02-07,SLG , FTO , TiO2-c , TiO2-mp ,, Perovskite , Cu2O ,,,, Au,0.1,nip-mp,FALSE,Cs; FA; MA,Pb,Br; I,0.45; 2.55,nan,1.5,1,Spin-coating,DMF; DMSO,9; 1,Chlorobenzene,FALSE,Unknown,Unknown,18.9,,TRUE,ISOS-D-1,Dark,FALSE,Open circuit,25.0; 25.0,Ambient,,720,FALSE,95,2880,,
2016-11-21 00:00:00,SLG , FTO , SnO2-c ,, PCBM-60 , Perovskite , CuMe32c ,,,, Au,0.09,nip,FALSE,MA,Pb,I,3,,1.6,2,Spin-coating >> Spin-coating,DMF; DMSO >> IPA,9; 1 >> 1,Unknown,FALSE,Unknown,Unknown,15.73,15.14,TRUE,ISOS-D-1,Dark,FALSE,Open circuit,25.0; 25.0,Air,50,2000,FALSE,95,8000,,
2019-10-18 00:00:00,SLG , FTO , C60 ,,, Perovskite , CuPc ,,,, Au,0.1,nip,FALSE,MA,Pb,I,3,,1.6,1,Co-evaporation,none,1,Unknown,FALSE,Unknown,Unknown,9.44,8.97,TRUE,ISOS-D-2I,Dark,FALSE,Open circuit,85.0; 85.0,N2,0,250,FALSE,95,1000,,
2017-08-14,SLG , FTO , SnO2-c , C60-SAM ,, Perovskite , CZ-TA ,,,, Au,0.08,nip,FALSE,FA; MA,Pb,I,3,nan,1.57,1,Spin-coating,DMF; DMSO,nan,Diethyl ether,FALSE,Unknown,Unknown,18.32,,TRUE,ISOS-L-1,Solar simulator,FALSE,Open circuit,nan; nan,Ambient,,1.67,TRUE,95,6.68,,
2018-08-22 00:00:00,SLG , FTO , TiO2-c , TiO2-mp ,, Perovskite , DTB ,,,, Au,0.096,nip-mp,FALSE,FA; MA,Pb,Br; I,0.45; 2.55,,,1,Spin-coating,DMF; DMSO,9; 1,Chlorobenzene,FALSE,Unknown,Unknown,19.19,,TRUE,ISOS-D-1,Dark,FALSE,Open circuit,25.0; 25.0,Air,20,800,FALSE,95,3200,,
2018-08-22 00:00:00,SLG , FTO , TiO2-c , TiO2-mp ,, Perovskite , DTB ,,,, Au,0.096,nip-mp,FALSE,FA; MA,Pb,Br; I,0.45; 2.55,,,1,Spin-coating,DMF; DMSO,9; 1,Chlorobenzene,FALSE,Unknown,Unknown,19.5,,TRUE,ISOS-D-1,Dark,FALSE,Open circuit,25.0; 25.0,Air,20,800,FALSE,95,3200,,
2019-10-18 00:00:00,SLG , FTO , C60 ,,, Perovskite , F4-TCNQ , CuPc ,,, Au,0.1,nip,FALSE,MA,Pb,I,3,,1.6,1,Co-evaporation,none,1,Unknown,FALSE,Unknown,Unknown,13.03,12.3,TRUE,ISOS-D-2I,Dark,FALSE,Open circuit,85.0; 85.0,N2,0,25,FALSE,95,100,,
2018-04-12 00:00:00,SLG , FTO , SnO2-c ,,, Perovskite , IDTC4-TPA , PCBM-60 ,,, Au,0.11,nip,FALSE,MA,Pb,I,3,,1.56,1,Spin-coating,Unknown,,Chlorobenzene,FALSE,Unknown,Unknown,14.45,,TRUE,ISOS-D-1,Dark,FALSE,Open circuit,25.0; 25.0,Air,,170,FALSE,95,680,,
2018-04-12 00:00:00,SLG , FTO , SnO2-c ,,, Perovskite , IDTC6-TPA , PCBM-60 ,,, Au,0.11,nip,FALSE,MA,Pb,I,3,,1.56,1,Spin-coating,Unknown,,Chlorobenzene,FALSE,Unknown,Unknown,15.43,,TRUE,ISOS-D-1,Dark,FALSE,Open circuit,25.0; 25.0,Air,,170,FALSE,95,680,,
2017-05-18 00:00:00,SLG , FTO , SnO2-c ,,, Perovskite , IDTT-TPA , PCBM-60 ,,, Au,0.11,nip,FALSE,MA,Pb,I,3,,1.6,1,Spin-coating,DMF,1,Chlorobenzene,FALSE,Unknown,Unknown,15.1,,TRUE,ISOS-D-1,Dark,FALSE,Open circuit,25.0; 25.0,Air,30,168,FALSE,95,672,,
2017-09-11 00:00:00,SLG , FTO , NiO-c ,,, Perovskite , MoOx ,,,, Au,0.09,pin,FALSE,Cs,Pb,Br; I,2; 1,,2.08,1,Spin-coating,DMSO,1,Unknown,FALSE,Unknown,Unknown,,,TRUE,ISOS-D-1I,Dark,FALSE,Open circuit,25.0; 25.0,N2,0,3600,FALSE,95,#DIV/0!,,
2018-12-04 00:00:00,SLG , FTO , TiO2-c , TiO2-mp ,, Perovskite ," N3,N3,N9,N9_tetrakis(4_methoxyphenyl)xantheno[2,1,9,8_klmna]xanthene_3,9_diamine ",,,, Au,0.16,nip-mp,FALSE,Cs; FA; MA,Pb,Br; I,0.51; 2.49,,,1,Spin-coating,DMF; DMSO,4; 1,Chlorobenzene,FALSE,Unknown,Unknown,19.8,,TRUE,ISOS-L-1I,White LED,FALSE,MPPT,25.0; 25.0,N2,0,300,FALSE,95,1200,,
2018-12-04 00:00:00,SLG , FTO , TiO2-c , TiO2-mp ,, Perovskite ," N3,N3,N9,N9_tetrakis(4_methoxyphenyl)xantheno[2,1,9,8_klmna]xanthene_3,9_diamine ",,,, Au,0.16,nip-mp,FALSE,Cs; FA; MA,Pb,Br; I,0.51; 2.49,,,1,Spin-coating,DMF; DMSO,4; 1,Chlorobenzene,FALSE,Unknown,Unknown,19.8,,TRUE,ISOS-D-1,Dark,FALSE,Open circuit,25.0; 25.0,Air,30,1000,FALSE,95,4000,,95
2018-06-28 00:00:00,SLG , ITO , SnO2-np ,,, Perovskite , OMe-TATPyr ,,,, Au,0.09,nip,FALSE,Cs; FA; MA,Pb,Br; I,0.45; 2.55,,1.585,1,Spin-coating,DMF; DMSO,4; 1,Air,FALSE,Unknown,Unknown,20.6,,TRUE,ISOS-D-1,Dark,FALSE,Open circuit,25.0; 25.0,Air,30,1440,FALSE,95,5760,,
2019-12-02 00:00:00,SLG , FTO , Mg0.1Zn0.9O-np ,,, Perovskite , P3HT ,,,, Au,0.09,nip,FALSE,Cs,Pb,Br; I,1; 2,MnCl2,,1,Spin-coating,DMSO,1,Hot Air,FALSE,Unknown,Unknown,15.52,14.33,TRUE,ISOS-D-2,Dark,FALSE,Open circuit,85.0; 85.0,Air,40,400,FALSE,95,1600,,
2020-04-20,SLG , ITO , SnO2-np ,,, Perovskite , P3HT ,,,, Au,0.1,nip,FALSE,Cs,Pb,Br; I,1; 2,Undoped,1.9,1,Spin-coating,DMSO,1,Unknown,FALSE,Unknown,Unknown,13.52,,TRUE,ISOS-D-1,Dark,FALSE,Open circuit,25; 25,Air,25,1400,FALSE,95,5600,,
2019-08-17 00:00:00,SLG , FTO , TiO2-c ,,, Perovskite , P3HT ,,,, Au,0.0919,pin,FALSE,Cs,Pb,I,3,MAI,1.71,1,Spin-coating,DMF,1,Anisole,TRUE,Polyisobutylene,Unknown,12.1,,TRUE,ISOS-D-1,Dark,FALSE,Open circuit,25.0; 25.0,Air,65,744,FALSE,95,2976,,
2019-05-23,SLG , FTO , TiO2-c ,,, Perovskite , P3HT ,,,, Au,0.04,nip,FALSE,Ag,Bi,Br,6,nan,2.6,1,Spin-coating,n-butylamine,nan,Unknown,FALSE,Unknown,Unknown,0.033,0.033,TRUE,ISOS-D-1,Dark,FALSE,Open circuit,25.0; 25.0,Air,50,168,FALSE,95,672,,
2018-05-08 00:00:00,SLG , FTO , TiO2-c , TiO2-mp ,, Perovskite , P3HT ,,,, Au,0.126,nip-mp,FALSE,MA,Bi,I,9,,,2,Spin-coating >> Gas reaction,DMF; DMSO >> none,6; 4 >> 1,Unknown,FALSE,Unknown,Unknown,0.3,0.34,TRUE,ISOS-L-1,Light,FALSE,Open circuit,25.0; 25.0,Ambient,,400,FALSE,95,1600,,
2014-01-27 00:00:00,SLG , FTO , TiO2-c , TiO2-mp ,, Perovskite , P3HT ,,,, Au,0.09,nip-mp,FALSE,MA,Pb,I,3,,1.6,1,Spin-coating,GBL,1,Unknown,FALSE,Unknown,Unknown,6.3,,TRUE,ISOS-D-1,Dark,FALSE,Open circuit,25.0; 25.0,Air,20,1000,FALSE,95,4000,,95
2016-12-07 00:00:00,SLG , FTO , TiO2-c , TiO2-mp ,, Perovskite , P3HT ,,,, Au,0.03,nip-mp,FALSE,MA,Pb,I,3,,1.6,1,Spin-coating,DMF,1,Unknown,FALSE,Unknown,Unknown,9.43,,TRUE,ISOS-L-1,Light,FALSE,Open circuit,25.0; 25.0,Air,0,168,FALSE,95,672,,
2017-11-09 00:00:00,SLG , ITO , C60-SAM , SnO2-c , PCBM-60 , Perovskite , PDCBT , WOx ,,, Au,0.1,nip,FALSE,FA; MA,Pb,Br; I,0.51; 2.59,,1.6,1,Spin-coating,DMF; DMSO,4; 1,Chlorobenzene,FALSE,Unknown,Unknown,21.2,,TRUE,ISOS-L-1I,Light,FALSE,Open circuit,25.0; 25.0,N2,0,1025,FALSE,95,4100,,95
2019-08-12 00:00:00,SLG , ITO , SnO2-np , ImAcHcl ,, Perovskite , PTAA ,,,, Au,0.125,nip,FALSE,FA; MA,Pb,Br; I,0.15; 2.85,Cl,,1,Spin-coating,DMF; DMSO,8; 1,Diethyl ether,FALSE,Unknown,Unknown,20.96,20.58,TRUE,ISOS-D-1,Dark,FALSE,Open circuit,25.0; 25.0,Air,50,600,FALSE,95,2400,,
2019-07-31 00:00:00,SLG , FTO , TiO2-c ,,, Perovskite , PTAA ,,,, Au,0.09,nip,FALSE,Cs,Pb,Br; I,0.15; 2.85,,1.7,1,Spin-coating,DMF; DMSO,9; 1,Unknown,FALSE,Unknown,Unknown,17.17,17,TRUE,ISOS-D-1I,Dark,FALSE,Open circuit,25.0; 25.0,N2,0,720,FALSE,95,2880,,
2019-12-30,SLG , FTO , TiO2-c ,,, Perovskite , PTAA ,,,, Au,,nip,FALSE,Cs; FA,Pb,Br,3,nan,nan,2,Spin-coating >> Spin-coating,DMF; DMSO >> IPA,nan,Unknown,FALSE,Unknown,Unknown,8.32,,TRUE,ISOS-D-1,Dark,FALSE,Open circuit,nan; nan,Unknown,,2000,FALSE,95,8000,,
2016-09-30 00:00:00,SLG , FTO , TiO2-c , TiO2-mp ,, Perovskite , PTAA ,,,, Au,0.16,nip-mp,FALSE,Cs; FA; MA,Pb,Br; I,0.51; 2.49,RbI,1.63,1,Spin-coating,DMF; DMSO,4; 1,Chlorobenzene,FALSE,Unknown,Unknown,17,,TRUE,ISOS-L-2I,White LED,FALSE,MPPT,85.0; 85.0,N2,0,500,FALSE,95,2000,,
2019-10-22 00:00:00,SLG , FTO , TiO2-c , TiO2-mp ,, Perovskite , PTAA ,,,, Au,0.1,nip-mp,FALSE,Cs; FA; MA,Pb,Br; I,0.45; 2.55,Rb; Thiourea,,1,Spin-coating,DMF; DMSO,4; 1,Chlorobenzene,FALSE,Unknown,Unknown,20.92,,TRUE,ISOS-D-2,Dark,FALSE,Open circuit,65.0; 65.0,Air,45,100,FALSE,95,400,,
2016-04-28 00:00:00,SLG , FTO , SnO2-c ,,, Perovskite , RCP ,,,, Au,0.09,nip,FALSE,MA,Pb,I,3,,1.6,2,Spin-coating >> CBD,DMF >> IPA,1 >> 1,Unknown,FALSE,Unknown,Unknown,17.3,,TRUE,ISOS-D-1,Dark,FALSE,Open circuit,25.0; 25.0,Air,75,1400,FALSE,95,5600,,
2016-04-28 00:00:00,SLG , FTO , SnO2-c ,,, Perovskite , RCP ,,,, Au,0.09,nip,FALSE,MA,Pb,I,3,,1.6,2,Spin-coating >> CBD,DMF >> IPA,1 >> 1,Unknown,FALSE,Unknown,Unknown,16.5,,TRUE,ISOS-D-1,Dark,FALSE,Open circuit,25.0; 25.0,Air,25,1400,FALSE,95,5600,,
2018-09-19 00:00:00,SLG , FTO , TiO2-c , TiO2-mp ,, Perovskite ," S,Si_heteropentacene ",,,, Au,0.16,nip-mp,FALSE,MA,Pb,Br,3,,,1,Spin-coating,DMF; DMSO,1; 1,Unknown,FALSE,Unknown,Unknown,6.5,6.3,TRUE,ISOS-L-2I,Solar simulator,FALSE,MPPT,60.0; 60.0,N2,0,120,FALSE,95,480,,
2019-05-03 00:00:00,SLG , FTO , TiO2-c , TiO2-mp ,, Perovskite , SnS ,,,, Au,0.16,nip-mp,FALSE,Cs; FA; MA,Pb,Br; I,0.51; 2.49,,,1,Spin-coating,DMF; DMSO,4; 1,Chlorobenzene,FALSE,Unknown,Unknown,13.15,12.81,TRUE,ISOS-D-1,Dark,FALSE,Open circuit,25.0; 25.0,Air,40,1000,FALSE,95,4000,,95
2017-04-06 00:00:00,SLG , FTO , TiO2-c , TiO2-mp , Au@SiO2-np , Perovskite , Spiro-MeOTAD ,,,, Au,0.085,nip-mp,FALSE,Cs; FA; MA,Pb,Br; I,0.51; 2.49,,1.61,1,Spin-coating,DMF; DMSO,4; 1,Chlorobenzene,TRUE,Unknown,Unknown,20.6,20.3,TRUE,ISOS-D-1I,Dark,FALSE,Open circuit,25.0; 25.0,Dry air,,1440,FALSE,95,5760,,
2017-12-29 00:00:00,SLG , FTO , TiO2-c , TiO2-mp , C60 , Perovskite , Spiro-MeOTAD ,,,, Au,0.25,nip-mp,FALSE,MA,Pb,I,3,,1.6,1,Spin-coating,DMF; DMSO,4; 1,Chlorobenzene,FALSE,Unknown,Unknown,17.43,17.17,TRUE,ISOS-L-1I,Solar simulator,FALSE,MPPT,25.0; 25.0,N2,0,170,FALSE,95,680,,
2017-12-29 00:00:00,SLG , FTO , TiO2-c , TiO2-mp , C60 , Perovskite , Spiro-MeOTAD ,,,, Au,0.25,nip-mp,FALSE,MA,Pb,I,3,PEG-[60]fullerenes,1.6,1,Spin-coating,DMF; DMSO,4; 1,Chlorobenzene,FALSE,Unknown,Unknown,12.72,12.69,TRUE,ISOS-L-1I,Solar simulator,FALSE,MPPT,25.0; 25.0,N2,0,170,FALSE,95,680,,
2018-12-10 00:00:00,SLG , AZO , ZnO, ZTO , PCBM-60 , Perovskite , Spiro-MeOTAD ,,,, Au,0.06,nip,FALSE,Cs; FA; MA,Pb,Br; I,0.51; 2.49,Undoped,,1,Spin-coating,DMF; DMSO,4; 1,Chlorobenzene,FALSE,Unknown,Unknown,18.3,,TRUE,ISOS-D-1,Dark,FALSE,Open circuit,25.0; 25.0,Air,15,1080,FALSE,95,4320,,95
2017-07-03 00:00:00,SLG , FTO , TiO2-c , TiO2-mp , PCBM-60; PMMA , Perovskite , Spiro-MeOTAD ,,,, Au,0.16,nip-mp,FALSE,Cs; FA; MA,Pb,Br; I,0.45; 2.55,Rb,,1,Spin-coating,DMF; DMSO,4; 1,Chlorobenzene,FALSE,Unknown,Unknown,20.4,20.4,TRUE,ISOS-L-1I,Light,FALSE,MPPT,25.0; 25.0,Unknown,,84,FALSE,95,336,,
2019-07-13 00:00:00,SLG , ITO , SnO2-np , B2Cat2 ,, Perovskite , Spiro-MeOTAD ,,,, Au,0.09408,nip,FALSE,Cs; FA; MA,Pb,Br; I,0.04; 2.96,Cl,,2,Spin-coating >> Spin-coating,DMF; DMSO >> IPA,9; 1 >> 1,Unknown,FALSE,Unknown,Unknown,22.04,,TRUE,ISOS-L-2I,White LED,FALSE,MPPT,nan; nan,N2,0,100,FALSE,95,400,,
2018-08-06 00:00:00,SLG , FTO , SnO2-c , C60 ,, Perovskite , Spiro-MeOTAD ,,,, Au,0.15,nip,FALSE,MA,Pb,I,3,,1.6,1,Spin-coating,DMF; DMSO,4; 1,Gas,FALSE,Unknown,Unknown,20.2,,TRUE,ISOS-D-1,Dark,FALSE,Open circuit,25.0; 25.0,Air,20,500,FALSE,95,2000,,
2019-01-03 00:00:00,SLG , FTO , TiO2-c , C60 ,, Perovskite , Spiro-MeOTAD ,,,, Au,0.09,nip,FALSE,Cs; FA,Pb,I,3,,,2,Spin-coating >> Gas reaction,DMF; DMSO >> none,nan; nan >> 1,Unknown,FALSE,Unknown,Unknown,16.39,15.5,TRUE,ISOS-D-1I,Dark,FALSE,Open circuit,25.0; 25.0,N2,0,720,FALSE,95,2880,,
2019-12-20 00:00:00,SLG , FTO , SnO2-c , C60-SAM ,, Perovskite , Spiro-MeOTAD ,,,, Au,0.8,nip,FALSE,FA; MA,Pb,I,3,,,1,Spin-coating,DMF; DMSO,9; 1,Diethyl ether,FALSE,Unknown,Unknown,20.6,19.2,TRUE,ISOS-D-1I,Dark,FALSE,Open circuit,25.0; 25.0,N2,0,960,FALSE,95,3840,,
2018-09-29 00:00:00,SLG , ITO , SnO2-c , C9 ,, Perovskite , Spiro-MeOTAD ,,,, Au,0.1,nip,FALSE,FA; MA,Pb,Br; I,0.39; 2.61,Undoped,,1,Spin-coating,DMF; DMSO,4; 1,Chlorobenzene,FALSE,Unknown,Unknown,20.5,,TRUE,ISOS-D-1,Dark,FALSE,Open circuit,20.0; 20.0,Air,15,90,FALSE,95,360,,
2018-09-29 00:00:00,SLG , ITO , SnO2-c , C9 ,, Perovskite , Spiro-MeOTAD ,,,, Au,0.1,nip,FALSE,FA; MA,Pb,Br; I,0.39; 2.61,Undoped,,1,Spin-coating,DMF; DMSO,4; 1,Chlorobenzene,FALSE,Unknown,Unknown,20.5,,TRUE,ISOS-L-1I,Light,FALSE,Constant potential,20.0; 20.0,N2,0,500,FALSE,95,2000,,
2017-11-24 00:00:00,SLG , FTO , TiO2-c , Graphydine-QDs ,, Perovskite , Spiro-MeOTAD ,,,, Au,0.09,nip,FALSE,MA,Pb,I,3,Graphdiyne-QDs,1.6,1,Spin-coating,DMSO; GBL,3; 7,Chlorobenzene,FALSE,Unknown,Unknown,19.89,19.59,TRUE,ISOS-D-1,Dark,FALSE,Open circuit,25.0; 25.0,Air,45,100,FALSE,95,400,,
2018-12-12 00:00:00,SLG , ITO , C60 ,,, Perovskite , Spiro-MeOTAD ,,,, Au,0.05,nip,FALSE,MA,Pb,I,3,,1.6,1,Spin-coating,DMF; DMSO,4; 1,Diethyl ether,FALSE,Unknown,Unknown,,,TRUE,ISOS-D-1,Dark,FALSE,Open circuit,25.0; 25.0,Air,40,1200,FALSE,95,#DIV/0!,,96
2019-02-28, SLG , FTO , TiO2-c , TiO2-mp ,, Perovskite , Spiro-MeOTAD ,,,, Au,1,nip-mp,FALSE,Cs; FA; MA,Pb,Br; I,0.40; 2.6,nan,nan,1,Spin-coating,DMF; DMSO,4; 1,Chlorobenzene,TRUE,Polyvinyl pyrrolidone | Epoxy resin | SLG,Unknown,6.06,,TRUE,ISOS-L-1I,Sun,TRUE,Open circuit,30.0; 30.0,Near-space,,2,FALSE,95,8,,
2018-11-02 00:00:00,SLG , ITO , PEDOT:PSS ,,, Perovskite , Spiro-MeOTAD ,,,, Au,0.1,nip,FALSE,Cs; FA; MA,Pb,Br; I,0.45; 2.55,,,1,Spin-coating,DMF; DMSO,4; 1,Chlorobenzene,FALSE,Unknown,Unknown,20.8,20.6,TRUE,ISOS-D-1,Dark,FALSE,Open circuit,35.0; 35.0,Air,60,2160,FALSE,95,8640,,
2019-06-17 00:00:00,SLG , FTO , SnO2-c ,,, Perovskite , Spiro-MeOTAD ,,,, Au,0.16,nip,FALSE,Cs; FA; MA,Pb,Br; I,0.45; 2.55,,,1,Spin-coating,DMF; DMSO,4; 1,Ethyl acetate,FALSE,Unknown,Unknown,18.32,,TRUE,ISOS-D-1,Dark,FALSE,Open circuit,40.0; 40.0,Air,40,288,FALSE,95,1152,,
2019-08-07 00:00:00,SLG , FTO , SnO2-c ,,, Perovskite , Spiro-MeOTAD ,,,, Au,0.125,nip,FALSE,FA; MA,Pb,Br; I,0.1; 2.9,PTS | Cl,1.56,2,Spin-coating >> Spin-coating,DMF; DMSO >> IPA,9; 1 >> 1,Unknown,FALSE,Unknown,Unknown,17.66,,TRUE,ISOS-D-1,Dark,FALSE,Open circuit,25.0; 25.0,Air,45,500,FALSE,95,2000,,
2020-03-13,SLG , FTO , SnO2-c ,,, Perovskite , Spiro-MeOTAD ,,,, Au,,nip,TRUE,Cs; FA,Pb,Br; I,,nan,nan,3,Evaporation >> Evaporation >> Gas reaction,none >> none >> none,nan,Unknown,FALSE,Unknown,Unknown,13.92,11.59,TRUE,ISOS-D-1I,Dark,FALSE,Open circuit,nan; nan,Unknown,,960,FALSE,95,3840,,
2019-03-26,SLG , FTO , SnO2-c ,,, Perovskite , Spiro-MeOTAD ,,,, Au,0.16,nip,FALSE,FA; MA,Pb,Br; I,0.45; 2.55,NaI,nan,1,Spin-coating,DMF; DMSO,4; 1,Ethyl acetate,FALSE,Unknown,Unknown,17.02,14.43,TRUE,ISOS-D-1,Dark,FALSE,Open circuit,25.0; 25.0,Air,20,1000,FALSE,95,4000,,
2019-03-26,SLG , FTO , SnO2-c ,,, Perovskite , Spiro-MeOTAD ,,,, Au,0.16,nip,FALSE,FA; MA,Pb,Br; I,0.45; 2.55,LiI,nan,1,Spin-coating,DMF; DMSO,4; 1,Ethyl acetate,FALSE,Unknown,Unknown,14.74,10.35,TRUE,ISOS-D-1,Dark,FALSE,Open circuit,25.0; 25.0,Air,20,1000,FALSE,95,4000,,
2019-06-24 00:00:00,SLG , ITO , SnO2-c ,,, Perovskite , Spiro-MeOTAD ,,,, Au,0.08567,nip,FALSE,MA,Pb,I,3,,1.6,1,Spin-coating,DMF; DMSO,9; 1,Diethyl ether,FALSE,Unknown,Unknown,21.54,20.88,TRUE,ISOS-L-1,Light,FALSE,Open circuit,25.0; 25.0,Air,60,4,FALSE,95,16,,
