Repository: Bashayer199/data

File: data.csv (part 42 of 48)
2019-08-09 00:00:00,SLG , ITO , SnO2-np ,,, Perovskite , Spiro-MeOTAD ,,,, Au,0.09,nip,FALSE,Cs; FA; MA,Pb,Br; I,0.45; 2.55,"1,2,4-triazole",1.62,1,Spin-coating,DMF; DMSO,,Diethyl ether,TRUE,SLG,Epoxy,20.9,19.6,TRUE,ISOS_D_3,Dark,FALSE,Open circuit,85.0; 85.0,Air,85,750,FALSE,95,3000,,
2019-06-26 00:00:00,SLG , ITO , SnO2-np ,,, Perovskite , Spiro-MeOTAD ,,,, Au,0.09,nip,FALSE,MA,Pb,I,3,,1.6,1,Spin-coating,DMF,1,Unknown,FALSE,Unknown,Unknown,16.92,,TRUE,ISOS-D-1,Dark,FALSE,Open circuit,25.0; 25.0,Air,30,1440,FALSE,95,5760,,
2020-01-30 00:00:00,SLG , ITO , SnO2-np ,,, Perovskite , Spiro-MeOTAD ,,,, Au,0.1003,nip,FALSE,Cs; FA; MA,Pb,Br; I,0.45; 2.55,Rb,,1,Spin-coating,DMF; DMSO,4; 1,Chlorobenzene,TRUE,UVCA (3035B),Unknown,20.54,,TRUE,ISOS-D-1,Dark,FALSE,Open circuit,25.0; 25.0,Air,50,2200,FALSE,95,8800,,
2019-10-02 00:00:00,SLG , ITO , SnO2-np ,,, Perovskite , Spiro-MeOTAD ,,,, Au,0.1,nip,FALSE,Cs; FA; MA,Pb,Br; I,0.51; 2.49,,,1,Spin-coating,DMF; DMSO,4; 1,Chlorobenzene,FALSE,Unknown,Unknown,18.59,,TRUE,ISOS-D-1,Dark,FALSE,Open circuit,25.0; 25.0,Air,35,720,FALSE,95,2880,,
2019-09-17 00:00:00,SLG , ITO , SnO2-np ,,, Perovskite , Spiro-MeOTAD ,,,, Au,0.044,nip,FALSE,FA; MA,Pb,Br; I,0.1; 2.9,Cl; CsF,,3,Spin-coating >> Spin-coating >> Spin-coating,DMF; DMSO >> IPA >> IPA,6.25; 1 >> 1 >> 1,Unknown,FALSE,Unknown,Unknown,20.29,,TRUE,ISOS-D-2,Dark,FALSE,Open circuit,60.0; 60.0,Air,,300,FALSE,95,1200,,
2019-09-17 00:00:00,SLG , ITO , SnO2-np ,,, Perovskite , Spiro-MeOTAD ,,,, Au,0.044,nip,FALSE,FA; MA,Pb,Br; I,0.1; 2.9,Cl; CsF,,3,Spin-coating >> Spin-coating >> Spin-coating,DMF; DMSO >> IPA >> IPA,6.25; 1 >> 1 >> 1,Unknown,FALSE,Unknown,Unknown,20.29,,TRUE,ISOS-D-1,Dark,FALSE,Open circuit,25.0; 25.0,Air,,4320,FALSE,95,17280,,
2020-01-20 00:00:00,SLG , ITO , SnO2-np ,,, Perovskite , Spiro-MeOTAD ,,,, Au,0.058,nip,FALSE,Cs; FA,Pb,I,3,,1.64,3,Spin-coating >> Dipp-coating >> Dipp-coating,Octane >> Methyl acetate >> Ethyl acetate,1 >> 1 >> 1,Unknown,FALSE,Unknown,Unknown,15,,TRUE,ISOS-L-1I,Solar simulator,FALSE,Open circuit,25.0; 25.0,N2,0,600,FALSE,95,2400,,
2019-02-04 00:00:00,SLG , ITO , SnO2-np ,,, Perovskite , Spiro-MeOTAD ,,,, Au,0.09,nip,FALSE,FA | (ODA),Pb | Pb,I | I,3 | 4,"MACl, NMP | Undoped",1.48,2,Spin-coating >> Spin-coating,DMF >> IPA,1 >> 1,Vacuum,FALSE,Unknown,Unknown,21.18,,TRUE,ISOS-D-1,Dark,FALSE,Open circuit,25.0; 25.0,Air,40,2880,FALSE,95,11520,,99
2018-06-28 00:00:00,SLG , ITO , SnO2-np ,,, Perovskite , Spiro-MeOTAD ,,,, Au,0.09,nip,FALSE,Cs; FA; MA,Pb,Br; I,0.45; 2.55,,1.585,1,Spin-coating,DMF; DMSO,4; 1,Air,FALSE,Unknown,Unknown,18.4,,TRUE,ISOS-D-1,Dark,FALSE,Open circuit,25.0; 25.0,Air,30,1440,FALSE,95,5760,,
2018-06-01,SLG , ITO , SnO2-np ,,, Perovskite , Spiro-MeOTAD ,,,, Au,0.16,nip,FALSE,Cs,Pb,Br,3,Undoped,2.3,1,Spin-coating,DMSO,1,Unknown,FALSE,Unknown,Unknown,5.96,,TRUE,ISOS-D-1,Dark,FALSE,Open circuit,18; 22,Air,20,240,FALSE,95,960,,
2020-04-21,SLG , ITO , SnO2-np ,,, Perovskite , Spiro-MeOTAD ,,,, Au,0.04,nip,FALSE,Cs; MA,Pb,I,3,nan,nan,1,Spin-coating,DMF,1,Chlorobenzene,FALSE,Unknown,Unknown,16.04,15.86,TRUE,ISOS-D-1,Dark,FALSE,Open circuit,nan; nan,N2,,1000,FALSE,95,4000,,
2017-08-31 00:00:00,SLG , ITO , SnO2-QDs ,,, Perovskite , Spiro-MeOTAD ,,,, Au,0.1,nip,FALSE,MA,Pb,I,3,,1.6,1,Spin-coating,DMF; DMSO,9; 1,Diethyl ether,FALSE,Unknown,Unknown,20.31,17.91,TRUE,ISOS-D-1,Dark,FALSE,Open circuit,25.0; 25.0,Air,25,2160,FALSE,95,8640,,
2017-05-16 00:00:00,SLG , FTO , TiO2-c ,,, Perovskite , Spiro-MeOTAD ,,,, Au,0.09,nip,FALSE,MA,Pb,I,3,,1.6,1,Spin-coating,DMF; DMSO,9; 1,Chlorobenzene,FALSE,Unknown,Unknown,16.6,,TRUE,ISOS-D-2,Dark,FALSE,Open circuit,80.0; 80.0,Air,45,12,FALSE,95,48,,
2018-11-13 00:00:00,SLG , FTO , TiO2-c ,,, Perovskite , Spiro-MeOTAD ,,,, Au,0.075,nip,FALSE,MA,Pb,I,3,I2,1.6,2,Spin-coating >> Spin-coating,DMF >> IPA,1 >> 1,Unknown,FALSE,Unknown,Unknown,18.63,17.12,TRUE,ISOS-D-1I,Dark,FALSE,Open circuit,25.0; 25.0,N2,0,280,FALSE,95,1120,,
2018-02-06 00:00:00,SLG , FTO , TiO2-c ,,, Perovskite , Spiro-MeOTAD ,,,, Au,0.09,nip,FALSE,MA,Pb,I,3,HaHc,1.6,1,Spin-coating,DMSO; GBL,6; 4,Unknown,FALSE,Unknown,Unknown,18.69,17.93,TRUE,ISOS-D-1,Dark,FALSE,Open circuit,25.0; 25.0,Air,30,540,FALSE,95,2160,,
2018-10-26 00:00:00,SLG , FTO , TiO2-c ,,, Perovskite , Spiro-MeOTAD ,,,, Au,0.1,nip,FALSE,Cs,Pb,Br; I,1; 2,,,1,Spin-coating,DMSO,1,IPA,FALSE,Unknown,Unknown,15.48,,TRUE,ISOS-D-1,Dark,FALSE,Open circuit,25.0; 25.0,Air,30,1060,FALSE,95,4240,,95
2017-12-26 00:00:00,SLG , FTO , TiO2-c ,,, Perovskite , Spiro-MeOTAD ,,,, Au,0.066,nip,FALSE,MA,Pb,I,3,Benzoquinone,1.6,1,Spin-coating,DMF; DMSO,7; 3,Chlorobenzene,FALSE,Unknown,Unknown,16.05,,TRUE,ISOS-D-1,Dark,FALSE,Open circuit,25.0; 25.0,Air,20,2600,FALSE,95,10400,,
2017-12-26 00:00:00,SLG , FTO , TiO2-c ,,, Perovskite , Spiro-MeOTAD ,,,, Au,0.066,nip,FALSE,MA,Pb,I,3,Benzoquinone,1.6,1,Spin-coating,DMF; DMSO,7; 3,Chlorobenzene,FALSE,Unknown,Unknown,16.05,,TRUE,ISOS-D-1,Dark,FALSE,Open circuit,25.0; 25.0,Air,55,1400,FALSE,95,5600,,
2018-12-21 00:00:00,SLG , FTO , TiO2-c ,,, Perovskite , Spiro-MeOTAD ,,,, Au,0.066,nip,FALSE,(PDA); MA,Pb,I,13,,1.63,1,Spin-coating,DMSO; GBL,3; 7,Unknown,FALSE,Unknown,Unknown,13.3,,TRUE,ISOS-D-1,Dark,FALSE,Open circuit,25.0; 25.0,Air,55,4000,FALSE,95,16000,,
2018-12-21 00:00:00,SLG , FTO , TiO2-c ,,, Perovskite , Spiro-MeOTAD ,,,, Au,0.066,nip,FALSE,(PDA); MA,Pb,I,13,,1.63,1,Spin-coating,DMSO; GBL,3; 7,Unknown,FALSE,Unknown,Unknown,13.3,,TRUE,ISOS_D_3,Dark,FALSE,Open circuit,85.0; 85.0,Air,85,168,FALSE,95,672,,
2018-12-21 00:00:00,SLG , FTO , TiO2-c ,,, Perovskite , Spiro-MeOTAD ,,,, Au,0.066,nip,FALSE,(PDA); MA,Pb,I,13,,1.63,1,Spin-coating,DMSO; GBL,3; 7,Unknown,FALSE,Unknown,Unknown,13.3,,TRUE,ISOS-L-1I,Solar simulator,FALSE,Open circuit,25.0; 25.0,N2,0,3000,FALSE,95,12000,,
2019-07-31,SLG , FTO , TiO2-c ,,, Perovskite , Spiro-MeOTAD ,,,, Au,0.09,nip,FALSE,Cs,Pb,Br; I,1; 2,DPP-DTT,nan,1,Spin-coating,DMF; DMSO,4; 1,Chlorobenzene,FALSE,Unknown,Unknown,15.14,,TRUE,ISOS-D-1,Dark,FALSE,Open circuit,25.0; 25.0,Air,30,528,FALSE,95,2112,,
2020-08-29,SLG , FTO , TiO2-c ,,, Perovskite , Spiro-MeOTAD ,,,, Au,,nip,FALSE,MA,Pb,I,3,PEA,1.59,1,Spin-coating,DMF; DMSO,4; 1,Chlorobenzene,FALSE,Unknown,Unknown,18.87,18.67,TRUE,ISOS-D-1,Dark,FALSE,Open circuit,nan; nan,Air,30,720,FALSE,95,2880,,
2019-01-10,SLG , FTO , TiO2-c ,,, Perovskite , Spiro-MeOTAD ,,,, Au,0.05,nip,FALSE,Cs; FA; MA,Pb,Br; I,0.51; 2.49,nan,nan,1,Spin-coating,DMF; DMSO,4; 1,Chlorobenzene,TRUE,Unknown,Unknown,13.5,,FALSE,ISOS-D-1,Dark,FALSE,Open circuit,25.0; 25.0,Air,,4800,FALSE,95,19200,,
2018-02-14 00:00:00,SLG , ITO , TiO2-c ,,, Perovskite , Spiro-MeOTAD ,,,, Au,0.1,nip,FALSE,Cs; FA,Pb,Br; I,1.2; 2.8,,1.75,1,Spin-coating,DMF; DMSO; Formarmid,7; 2; 0.03,Chlorobenzene,FALSE,Unknown,Unknown,17.8,,TRUE,ISOS-D-1,Dark,FALSE,Open circuit,25.0; 25.0,Air,30,1300,FALSE,95,5200,,
2019-11-06 00:00:00,SLG , ITO , TiO2-c ,,, Perovskite , Spiro-MeOTAD ,,,, Au,0.049,nip,FALSE,Cs; FA; MA,Pb,Br; I,0.48; 2.52,CsBr,,2,Spin-coating >> Spin-coating,DMF; DMSO >> IPA,4; 1 >> 1,Unknown,FALSE,Unknown,Unknown,20.8,,TRUE,ISOS-L-1I,Xenon,TRUE,MPPT,25.0; 25.0,N2,0,200,FALSE,95,800,,
2019-01-09 00:00:00,SLG , ITO , TiO2-c ,,, Perovskite , Spiro-MeOTAD ,,,, Au,0.0725,nip,FALSE,BA; MA,Pb,I,13,,1.6,1,Spin-coating,DMF; DMSO,1; 3,Unknown,FALSE,Unknown,Unknown,10.3,,TRUE,ISOS-D-1,Dark,FALSE,Open circuit,25.0; 25.0,Air,60,720,FALSE,95,2880,,
2019-08-17,SLG , ITO , TiO2-c ,,, Perovskite , Spiro-MeOTAD ,,,, Au,0.049,nip,FALSE,Cs; FA; MA,Pb,Br; I,0.45; 2.55,4-vinylbenzylammonium,nan,1,Spin-coating,DMF; DMSO,4; 1,Chlorobenzene,FALSE,Unknown,Unknown,20.2,19.3,TRUE,ISOS-L-1,Xenon,FALSE,Open circuit,nan; nan,Air,30,2000,FALSE,95,8000,,
2018-10-02 00:00:00,SLG , FTO , TiO2-macroporous ,,, Perovskite , Spiro-MeOTAD ,,,, Au,0.16,nip,FALSE,MA,Pb,I,3,,1.6,1,Spin-coating,DMF; DMSO,4; 1,Unknown,FALSE,Unknown,Unknown,20.1,19,TRUE,ISOS-D-1,Dark,FALSE,Open circuit,25.0; 25.0,Air,20,500,FALSE,95,2000,,
2018-09-25 00:00:00,PEN , ITO , TiO2-np ,,, Perovskite , Spiro-MeOTAD ,,,, Au,0.09,nip,FALSE,Cs; FA; MA,Pb,Br; I,0.17; 0.83,,,1,Spin-coating,DMF; DMSO,4; 1,Anisole,FALSE,Unknown,Unknown,,,TRUE,ISOS-D-1,Dark,FALSE,Open circuit,25.0; 25.0,Air,50,168,FALSE,95,#DIV/0!,,
2018-06-30 00:00:00,SLG , ITO , TiO2-np ,,, Perovskite , Spiro-MeOTAD ,,,, Au,0.1,nip,FALSE,Cs; FA; MA,Pb,Br; I,0.2; 2.8,Acetate,,1,Spin-coating,DMF; DMSO,4; 1,Chlorobenzene,FALSE,Unknown,Unknown,21.81,,TRUE,ISOS-D-1,Dark,FALSE,Open circuit,25.0; 25.0,Ambient,,300,FALSE,95,1200,,
2018-12-06 00:00:00,SLG , FTO , TiO2-nw ,,, Perovskite , Spiro-MeOTAD ,,,, Au,0.16,nip,FALSE,MA,Pb,I,3,,1.6,3,Spin-coating >> CBD >> Spin-coating,DMF >> Chlorobenzene; IPA,1 >> 1; 2,Unknown,FALSE,Unknown,Unknown,20.1,19.7,TRUE,ISOS-D-1,Dark,FALSE,Open circuit,25.0; 25.0,Air,25,500,FALSE,95,2000,,
2019-03-26 00:00:00,SLG , FTO , TiO2-nw ,,, Perovskite , Spiro-MeOTAD ,,,, Au,0.16,nip,FALSE,MA,Pb,I,3,,1.55,1,Spin-coating,DMF; DMSO; NMP,3; 4; 3,Diethyl ether,FALSE,Unknown,Unknown,21.1,20.79,TRUE,ISOS-D-1,Dark,FALSE,Open circuit,25.0; 25.0,Air,20,500,FALSE,95,2000,,
2016-05-02,SLG , ITO , ZnO,,, Perovskite , Spiro-MeOTAD ,,,, Au,0.1,nip,FALSE,MA,Pb,I,3,nan,1.6,1,Spin-coating,DMF,1,Unknown,FALSE,UV Epoxy,Unknown,9.31,,TRUE,ISOS-D-1,Dark,FALSE,Open circuit,25.0; 25.0,Unknown,,360,FALSE,95,1440,,
2016/12/16 00:00:00,SLG , ITO , ZnO,,, Perovskite , Spiro-MeOTAD ,,,, Au,0.1,nip,FALSE,MA,Pb,I,3,Unknown,1.6,1,Spin-coating,DMF,1,Unknown,TRUE,UV epoxy,Unknown,9.31,,TRUE,ISOS-D-1,Dark,FALSE,Open circuit,25.0; 25.0,Unknown,,360,FALSE,95,1440,,
2016-09-21 00:00:00,SLG , FTO , TiO2-c , SnO2-nanosheets ,, Perovskite , Spiro-MeOTAD ,,,, Au,0.1,nip,FALSE,MA,Pb,I,3,,1.6,2,Spin-coating >> Spin-coating,DMF >> IPA,1 >> 1,Unknown,FALSE,Unknown,Unknown,6.86,,TRUE,ISOS-D-1I,Dark,FALSE,Open circuit,25.0; 25.0,N2,0,240,FALSE,95,960,,
2019-03-20 00:00:00,SLG , FTO , TiO2-c , SWCNTs; TiO2-mp ,, Perovskite , Spiro-MeOTAD ,,,, Au,0.1,nip,FALSE,Cs; FA; MA,Pb,Br; I,0.5; 2.5,,,1,Spin-coating,DMF; DMSO,4; 1,Chlorobenzene,FALSE,Unknown,Unknown,18.44,,TRUE,ISOS-D-1,Dark,FALSE,Open circuit,25.0; 25.0,Ambient,,1,FALSE,95,4,,
2018-09-11 00:00:00,SLG , FTO , TiO2-c , TiO2-mp ,, Perovskite , Spiro-MeOTAD ,,,, Au,0.1,nip-mp,FALSE,Cs,Pb,Br; I,0.45; 2.55,,,2,Spin-coating >> Spin-coating,DMF; DMSO >> DMSO; Methanol,9; 1 >> nan; nan,Unknown,FALSE,Unknown,Unknown,11.1,,TRUE,ISOS-L-1,Xenon,FALSE,MPPT,25.0; 25.0,Ambient,,2,FALSE,95,8,,
2017-04-29 00:00:00,SLG , FTO , TiO2-c , TiO2-mp ,, Perovskite , Spiro-MeOTAD ,,,, Au,0.16,nip-mp,FALSE,MA,Pb,I,3,2-pyridylthiourea,1.6,1,Spin-coating,DMF; DMSO,4; 1,Chlorobenzene,FALSE,Unknown,Unknown,18.2,18,TRUE,ISOS-D-2,Dark,FALSE,Open circuit,65.0; 65.0,Air,30,720,FALSE,95,2880,,
2019-11-08 00:00:00,SLG , FTO , TiO2-c , TiO2-mp ,, Perovskite , Spiro-MeOTAD ,,,, Au,0.1,nip-mp,FALSE,FA,Pb,I,3,Cl; MDACl2,1.48,2,Spin-coating >> Spin-coating,DMF; DMSO >> IPA,8; 1 >> 1,Unknown,FALSE,Unknown,Unknown,22.1,,TRUE,ISOS-L-1,Light,FALSE,MPPT,25.0; 25.0,Ambient,,600,FALSE,95,2400,,
2016-10-18 00:00:00,SLG , FTO , TiO2-c , TiO2-mp ,, Perovskite , Spiro-MeOTAD ,,,, Au,0.096,nip-mp,FALSE,FA; MA,Pb,Br; I,0.15; 2.85,,,2,Spin-coating >> Spin-coating,DMF; DMSO >> IPA,9; 1 >> 1,Unknown,FALSE,Unknown,Unknown,16.21,15.98,TRUE,ISOS-D-1,Dark,FALSE,Open circuit,23.0; 23.0,Air,50,540,FALSE,95,2160,,
2018-05-29 00:00:00,SLG , FTO , TiO2-c , TiO2-mp ,, Perovskite , Spiro-MeOTAD ,,,, Au,0.09,nip-mp,FALSE,Cs; FA,Pb,Br; I,0.3; 2.7,,,1,Spin-coating,DMF; DMSO,4; 1,Chlorobenzene,FALSE,Unknown,Unknown,19.94,18.99,TRUE,ISOS-D-1,Dark,FALSE,Open circuit,25.0; 25.0,Air,25,1440,FALSE,95,5760,,
2016-02-20 00:00:00,SLG , FTO , TiO2-c , TiO2-mp ,, Perovskite , Spiro-MeOTAD ,,,, Au,0.16,nip-mp,FALSE,FA; MA,Pb,Br; I,0.45; 2.55,,,2,Spin-coating >> Spin-coating,DMF; DMSO >> IPA,4; 1 >> 1,Unknown,FALSE,Unknown,Unknown,,,TRUE,ISOS-D-1I,Dark,FALSE,Open circuit,20.0; 20.0,Dry air,,1000,FALSE,95,#DIV/0!,,95
2016-03-16 00:00:00,SLG , FTO , TiO2-c , TiO2-mp ,, Perovskite , Spiro-MeOTAD ,,,, Au,0.16,nip-mp,FALSE,Cs; FA; MA,Pb,Br; I,0.51; 2.49,,1.63,1,Spin-coating,DMF; DMSO,4; 1,Chlorobenzene,FALSE,Unknown,Unknown,20.6,19.5,TRUE,ISOS-L-1I,White LED,FALSE,MPPT,25.0; 25.0,N2,0,225,FALSE,95,900,,
2018-07-11 00:00:00,SLG , FTO , TiO2-c , TiO2-mp ,, Perovskite , Spiro-MeOTAD ,,,, Au,0.125,nip-mp,FALSE,Cs; FA,Pb,Br; I,0.375; 2.625,Melaminium iodine,1.57,1,Spin-coating,DMF; DMSO,7.6; 1,Diethyl ether,FALSE,Unknown,Unknown,18.43,16.2,TRUE,ISOS-D-1,Dark,FALSE,Open circuit,25.0; 25.0,Air,65,96,FALSE,95,384,,
2018-09-19 00:00:00,SLG , FTO , TiO2-c , TiO2-mp ,, Perovskite , Spiro-MeOTAD ,,,, Au,0.16,nip-mp,FALSE,MA,Pb,Br,3,,,1,Spin-coating,DMF; DMSO,1; 1,Unknown,FALSE,Unknown,Unknown,7.2,7.2,TRUE,ISOS-L-2I,Solar simulator,FALSE,MPPT,60.0; 60.0,N2,0,120,FALSE,95,480,,
2019-05-02 00:00:00,SLG , FTO , TiO2-c , TiO2-mp ,, Perovskite , Spiro-MeOTAD ,,,, Au,0.12,nip-mp,FALSE,FA; MA,Pb,I,3,CsPbBr3-nw,,1,Spin-coating,DMF,1,Chlorobenzene,FALSE,Unknown,Unknown,20.18,,TRUE,ISOS-L-1,Light,FALSE,Open circuit,25.0; 25.0,Air,70,200,FALSE,95,800,,
2018-10-22 00:00:00,SLG , FTO , TiO2-c , TiO2-mp ,, Perovskite , Spiro-MeOTAD ,,,, Au,0.16,nip-mp,FALSE,Cs; FA,Pb,I,3,3-(5-Mercapto-1H-tetrazol-1-yl)benzenaminium iodide; HI,,1,Spin-coating,DMF; DMSO; GBL,4.5; 1; 4,Vacuum,TRUE,Unknown,Unknown,20.7,20.9,TRUE,ISOS-L-2I,White LED,FALSE,MPPT,60.0; 60.0,Ar,0,1000,FALSE,95,4000,,95
2016-12-29 00:00:00,SLG , FTO , TiO2-c , TiO2-mp ,, Perovskite , Spiro-MeOTAD ,,,, Au,0.08,nip-mp,FALSE,Cs; FA; MA,Pb,Br; I,0.45; 2.55,,,1,Spin-coating,DMF; DMSO,4; 1,Chlorobenzene,TRUE,Unknown,Unknown,,20.6,TRUE,ISOS-L-1,Light,FALSE,Open circuit,25.0; 25.0,Unknown,0,2160,FALSE,95,#DIV/0!,,20.3
2016-11-30 00:00:00,SLG , FTO , TiO2-c , TiO2-mp ,, Perovskite , Spiro-MeOTAD ,,,, Au,0.07,nip-mp,FALSE,MA,Pb,I,3,Cl,1.6,1,Spin-coating,DMF; DMSO,10; 1,Diethyl ether,FALSE,Unknown,Unknown,12.03,10.57,TRUE,ISOS-D-1I,Dark,FALSE,Open circuit,25.0; 25.0,N2,0,2880,FALSE,95,11520,,
2016-05-09 00:00:00,SLG , FTO , TiO2-c , TiO2-mp ,, Perovskite , Spiro-MeOTAD ,,,, Au,0.09,nip-mp,FALSE,MA,Pb,I,3,Cl,1.6,2,Spin-coating >> CBD,DMSO >> Ethanol,1 >> 1,Unknown,FALSE,Unknown,Unknown,4.03,,TRUE,ISOS-D-1,Dark,FALSE,Open circuit,25.0; 25.0,Air,55,720,FALSE,95,2880,,
2015-01-15 00:00:00,SLG , FTO , TiO2-c , TiO2-mp ,, Perovskite , Spiro-MeOTAD ,,,, Au,0.1,nip-mp,FALSE,MA,Pb,I,3,,1.6,2,Spin-coating >> CBD,DMF >> IPA,1 >> 1,Unknown,FALSE,Unknown,Unknown,13.1,,TRUE,ISOS-D-1,Dark,FALSE,Open circuit,25.0; 25.0,Air,0,504,FALSE,95,2016,,
2015-01-15 00:00:00,SLG , FTO , TiO2-c , TiO2-mp ,, Perovskite , Spiro-MeOTAD ,,,, Au,0.1,nip-mp,FALSE,MA,Pb,I,3,,1.6,2,Spin-coating >> CBD,DMF >> IPA,1 >> 1,Unknown,FALSE,Unknown,Unknown,10.6,,TRUE,ISOS-D-1,Dark,FALSE,Open circuit,25.0; 25.0,Air,50,504,FALSE,95,2016,,
2018-11-29 00:00:00,SLG , FTO , TiO2-c , TiO2-mp ,, Perovskite , Spiro-MeOTAD ,,,, Au,0.09,nip-mp,FALSE,MA,Pb,I,3,,1.6,1,Spin-coating,DMF; DMSO,9; 1,Diethyl ether,FALSE,Unknown,Unknown,15.4,,TRUE,ISOS-D-1I,Dark,FALSE,Open circuit,25.0; 25.0,N2,0,1440,FALSE,95,5760,,
2018-11-29 00:00:00,SLG , FTO , TiO2-c , TiO2-mp ,, Perovskite , Spiro-MeOTAD ,,,, Au,0.09,nip-mp,FALSE,MA,Pb,I,3,,1.6,1,Spin-coating,DMF; DMSO,9; 1,Diethyl ether,FALSE,Unknown,Unknown,15.3,,TRUE,ISOS-D-1I,Dark,FALSE,Open circuit,25.0; 25.0,N2,0,1440,FALSE,95,5760,,
2018-11-29 00:00:00,SLG , FTO , TiO2-c , TiO2-mp ,, Perovskite , Spiro-MeOTAD ,,,, Au,0.09,nip-mp,FALSE,MA,Pb,I,3,,1.6,1,Spin-coating,DMF; DMSO,9; 1,Diethyl ether,FALSE,Unknown,Unknown,15.4,,TRUE,ISOS-D-1I,Dark,FALSE,Open circuit,25.0; 25.0,N2,0,1440,FALSE,95,5760,,
2018-11-29 00:00:00,SLG , FTO , TiO2-c , TiO2-mp ,, Perovskite , Spiro-MeOTAD ,,,, Au,0.09,nip-mp,FALSE,MA,Pb,I,3,,1.6,1,Spin-coating,DMF; DMSO,9; 1,Diethyl ether,FALSE,Unknown,Unknown,15.7,,TRUE,ISOS-D-1I,Dark,FALSE,Open circuit,25.0; 25.0,N2,0,1440,FALSE,95,5760,,
2018-11-29 00:00:00,SLG , FTO , TiO2-c , TiO2-mp ,, Perovskite , Spiro-MeOTAD ,,,, Au,0.09,nip-mp,FALSE,MA,Pb,I,3,,1.6,1,Spin-coating,DMF; DMSO,9; 1,Diethyl ether,FALSE,Unknown,Unknown,15.1,,TRUE,ISOS-D-1I,Dark,FALSE,Open circuit,25.0; 25.0,N2,0,1440,FALSE,95,5760,,
2020-02-21,SLG , FTO , TiO2-c , TiO2-mp ,, Perovskite , Spiro-MeOTAD ,,,, Au,0.09,nip-mp,FALSE,MA,Pb; Sr,I,3,nan,nan,2,Spin-coating >> Spin-coating,DMSO; Acetonitrile >> IPA,7; 3 >> 1,Unknown,FALSE,Unknown,Unknown,,,TRUE,ISOS-D-1,Dark,FALSE,Open circuit,15; 25,Air,40,504,FALSE,95,#DIV/0!,,
2018-02-21,SLG , FTO , TiO2-c , TiO2-mp ,, Perovskite , Spiro-MeOTAD ,,,, Au,0.125,nip-mp,FALSE,Cs; FA | (PEA),Pb | Pb,Br; I | Br; I,0.1; 2.9 | 0.1; 2.9,nan,1.565,2,Spin-coating >> Spin-coating,DMF; DMSO >> IPA,6.66; 1 >> 1,Diethyl ether,FALSE,Unknown,Unknown,18.56,16.68,TRUE,ISOS-D-1,Dark,FALSE,Open circuit,25; 25,Air,20,120,FALSE,95,480,,
2017-02-28 00:00:00,SLG , FTO , ZnO, ZnO-mp ,, Perovskite , Spiro-MeOTAD ,,,, Au,0.07,nip,FALSE,MA,Pb,I,3,,1.62,2,Spin-coating >> Spin-coating,DMF; DMSO >> IPA,4.9; 1 >> 1,Unknown,FALSE,Unknown,Unknown,15.92,,TRUE,ISOS-D-1,Dark,FALSE,Open circuit,25.0; 25.0,Air,10,168,FALSE,95,672,,
2018-11-16 00:00:00,SLG , FTO , ZnO, ZnO-nanodisks ,, Perovskite , Spiro-MeOTAD ,,,, Au,0.1,nip,FALSE,MA,Pb,I,3,,1.55,2,Spin-coating >> CBD,DMF >> IPA,1 >> 1,Unknown,FALSE,Unknown,Unknown,12.96,12.71,TRUE,ISOS-D-1I,Dark,FALSE,Open circuit,25.0; 25.0,Dry air,,2400,FALSE,95,9600,,
2019-10-14 00:00:00,SLG , ITO , SnO2-c , ZnTiO3-mp ,, Perovskite , Spiro-MeOTAD ,,,, Au,0.1,nip,FALSE,Cs; FA; MA,Pb,Br; I,0.45; 2.55,,1.63,1,Spin-coating,DMF; DMSO,4; 1,Chlorobenzene,FALSE,Unknown,Unknown,20.5,19.2,TRUE,ISOS-D-1,Dark,FALSE,Open circuit,25.0; 25.0,Air,55,2400,FALSE,95,9600,,
2018-05-26 00:00:00,SLG , FTO , ZnO, ZnO-nw , TiO2-c , Perovskite , Spiro-MeOTAD ,,,, Au,0.1,nip,FALSE,MA,Pb,I,3,Polyethyleneglycol; Polyvinylpyrrolidone,1.59,2,Spin-coating >> CBD,DMF >> IPA,1 >> 1,Unknown,FALSE,Unknown,Unknown,,,TRUE,ISOS-D-1,Dark,FALSE,Open circuit,25.0; 25.0,Air,55,288,TRUE,95,#DIV/0!,,
2017-09-25 00:00:00,SLG , FTO , TiO2-c , TiO2-mp ,, Perovskite , TDT-OMeTAD ,,,, Au,0.085,nip-mp,FALSE,MA,Pb,I,3,,1.6,1,Spin-coating,DMF; DMSO,6; 1,Ethyl ether,FALSE,Unknown,Unknown,16.4,,TRUE,ISOS-L-1,Xenon,FALSE,Open circuit,25.0; 25.0,Ambient,,500,FALSE,95,2000,,
2016-06-15 00:00:00,SLG , FTO , TiO2-c , TiO2-mp ,, Perovskite , TPB-2-MOTPA ,,,, Au,0.08,nip-mp,FALSE,MA,Pb,I,3,,1.6,2,Spin-coating >> CBD,DMF >> IPA,1 >> 1,Unknown,FALSE,Unknown,Unknown,11.62,,TRUE,ISOS-D-1,Dark,FALSE,Open circuit,25.0; 25.0,Ambient,,600,FALSE,95,2400,,
2018-08-07 00:00:00,SLG , FTO , SnO2-c ,,, Perovskite , WO3 , Spiro-MeOTAD ,,, Au,0.09,nip,FALSE,Cs; FA; MA,Pb,Br; I,0.51; 2.49,,,1,Spin-coating,DMF; DMSO,4; 1,Chlorobenzene,FALSE,Unknown,Unknown,21.44,18.9,TRUE,ISOS-D-1,Dark,FALSE,Open circuit,25.0; 25.0,Ambient,,1080,FALSE,95,4320,,95
2016-08-25 00:00:00,SLG , FTO , TiO2-c , TiO2-mp ,, Perovskite , Z35 ,,,, Au,0.16,nip-mp,FALSE,MA,Pb,I,3,,1.52,2,Spin-coating >> Spin-coating,DMF; DMSO >> IPA,4; 1 >> 1,Unknown,FALSE,Unknown,Unknown,11.3,10.2,TRUE,ISOS-D-1,Dark,FALSE,Open circuit,25.0; 25.0,Air,30,1000,FALSE,95,4000,,95
2017-03-17 00:00:00,SLG , ITO , PEDOT:PSS ,,, Perovskite , PCBM-60 , AZO-np , SnO2-c ,, Ag ,0.0177,pin,FALSE,MA,Pb,I,3,,1.6,1,Spin-coating,Unknown,,Unknown,FALSE,Unknown,Unknown,11.2,,TRUE,ISOS-D-2I,Dark,FALSE,Open circuit,60.0; 60.0,N2,0,3200,FALSE,95,12800,,
2019-02-25 00:00:00,SLG , ITO , CuAlO2 ,,, Perovskite , PCBM-70 , AZO-np ,,, Al,0.09,pin,FALSE,MA,Pb,I,3,,1.6,1,Spin-coating,DMF,1,Unknown,FALSE,Unknown,Unknown,16,16.3,TRUE,ISOS-D-1,Dark,FALSE,Open circuit,25.0; 25.0,Air,,900,FALSE,95,3600,,
2019-11-22 00:00:00,SLG , ITO , DBFMT ,,, Perovskite , C60 , BCP ,,, Ag,0.1,pin,FALSE,MA,Pb,I,3,Cl,1.6,2,Spin-coating >> Spin-coating,DMF >> IPA,1 >> 1,Unknown,FALSE,Unknown,Unknown,20.51,,TRUE,ISOS-D-1I,Dark,FALSE,Open circuit,25.0; 25.0,N2,0,400,FALSE,95,1600,,
2019-10-30 00:00:00,SLG , ITO , DBTMT ,,, Perovskite , C60 , BCP ,,, Ag,0.1,pin,FALSE,MA,Pb,I,3,Cl,1.6,2,Spin-coating >> Spin-coating,DMF >> IPA,1 >> 1,Unknown,FALSE,Unknown,Unknown,21.12,,TRUE,ISOS-D-1I,Dark,FALSE,Open circuit,25.0; 25.0,N2,0,600,FALSE,95,2400,,
2019-08-05 00:00:00,SLG , ITO , NiO-np ,,, Perovskite , C60 , BCP ,,, Cu,0.1,pin,FALSE,Cs; FA; MA,Pb; Sn,I,3,,,1,Spin-coating,DMF; DMSO,3; 1,Ethyl acetate,FALSE,Unknown,Unknown,17.6,17.5,TRUE,ISOS-D-1I,Dark,FALSE,Open circuit,25.0; 25.0,N2,0,2448,FALSE,95,9792,,
2018-03-25 00:00:00,SLG , ITO , NiO-np ,,, Perovskite , C60 , BCP ,,, Ag,0.08,pin,FALSE,MA,Pb,I,3,,1.5,1,Spin-coating,DMF; DMSO,2; 1,Chlorobenzene,TRUE,UV-curable epoxy,Unknown,20.26,20.15,TRUE,ISOS-D-1,Dark,FALSE,Open circuit,25.0; 25.0,Air,,1000,FALSE,95,4000,,95
2016-08-29 00:00:00,SLG , ITO , PEDOT:PSS ,,, Perovskite , C60 , BCP ,,, Ag,0.1,pin,FALSE,MA,Pb; Sn,I,3,,1.18,2,Spin-coating >> Spin-coating,DMF >> IPA,1 >> 1,Unknown,FALSE,Unknown,Unknown,13.6,,TRUE,ISOS-D-1I,Dark,FALSE,Open circuit,25.0; 25.0,N2,0,100,FALSE,95,400,,
2016-11-21 00:00:00,SLG , ITO , PEDOT:PSS ,,, Perovskite , C60 , BCP ,,, Au,0.09,pin,FALSE,MA,Pb,I,3,Benzoquinone,1.56,1,Spin-coating,DMSO; GBL,6; 4,Toluene,TRUE,Unknown,Unknown,12.94,,TRUE,ISOS-L-1,White LED,FALSE,Open circuit,25.0; 25.0,Air,,1000,FALSE,95,4000,,95
2019-07-11 00:00:00,SLG , ITO , PEDOT:PSS ,,, Perovskite , C60 , BCP ,,, Ag,0.1425,pin,FALSE,Cs; FA; MA,Pb,Br; I,0.15; 0.85,,,1,Spin-coating,DMF; DMSO,4; 1,Chlorobenzene,TRUE,Unknown,Unknown,17.11,,TRUE,ISOS-D-2I,Dark,FALSE,Open circuit,80.0; 80.0,N2,0,800,FALSE,95,3200,,
2019-10-07,SLG , ITO , PEDOT:PSS ,,, Perovskite , C60 , BCP ,,, Ag,0.10033,pin,FALSE,Cs; FA,Pb; Sn,I,3,nan,nan,1,Spin-coating,DMF; DMSO,65; 35,Diethyl ether,FALSE,Unknown,Unknown,,15.45,TRUE,ISOS-L-1I,Sulfur plasma,FALSE,MPPT,25.0; 25.0,N2,0,1000,FALSE,95,#DIV/0!,,
2020-03-27,SLG , ITO , PEDOT:PSS ,,, Perovskite , C60 , BCP ,,, Ag,0.09,pin,FALSE,FA,Sn,I,3,LFA,nan,1,Spin-coating,DMSO,1,Chlorobenzene,TRUE,Cover glass-QDs,UV-curable epoxy,10.37,9.9,TRUE,ISOS-L-1,Solar simulator,TRUE,Open circuit,nan; nan,Air,,200,FALSE,95,800,,
2018-03-22 00:00:00,SLG , ITO , PolyTPD ,,, Perovskite , C60 , BCP ,,, Ag,0.1,pin,FALSE,Cs; FA,Pb,I,3,,,2,Spin-coating >> Spin-coating,DMF; DMSO >> IPA,1; 0.079 >> 1,Unknown,FALSE,Unknown,Unknown,15.56,15.18,TRUE,ISOS_D_3,Dark,FALSE,Open circuit,85.0; 85.0,Air,70,24,FALSE,95,96,,
2018-09-21 00:00:00,SLG , ITO , PTAA ,,, Perovskite , C60 , BCP ,,, Cu,0.16,pin,FALSE,Cs; FA; MA,Pb,Br; I,0.51; 2.49,,,1,Spin-coating,DMF; DMSO,4; 1,Ethyl acetate,FALSE,Unknown,Unknown,,,TRUE,ISOS-D-1I,Dark,FALSE,Open circuit,23.0; 23.0,N2,0,4500,FALSE,95,#DIV/0!,,99
2018-09-21 00:00:00,SLG , ITO , V1036:C4 ,,, Perovskite , C60 , BCP ,,, Cu,0.16,pin,FALSE,Cs; FA; MA,Pb,Br; I,0.51; 2.49,,,1,Spin-coating,DMF; DMSO,4; 1,Ethyl acetate,FALSE,Unknown,Unknown,,,TRUE,ISOS-D-1I,Dark,FALSE,Open circuit,23.0; 23.0,N2,0,4500,FALSE,95,#DIV/0!,,99
2019-07-10 00:00:00,SLG , FTO , NiO-c ,,, Perovskite , PCBM-60 , BCP , Cr ,, Au,0.0919,pin,FALSE,Cs; FA; MA,Pb,Br; I,0.3; 2.7,,,1,Spin-coating,DMF; DMSO; NMP,4; 0.9; 0.1,Anisole,FALSE,Unknown,Unknown,17.9,,TRUE,ISOS-L-2,Light,FALSE,Open circuit,75.0; 75.0,Air,50,1100,FALSE,95,4400,,
2019-07-29 00:00:00,SLG , ITO , MoOx , F4-TCNQ ,, Perovskite , PCBM-60 , BCP ,,, Ag,0.09,pin,FALSE,MA,Pb,I,3,,1.5,1,Spin-coating,DMF; DMSO,,Chlorobenzene,FALSE,Unknown,Unknown,16.26,,TRUE,ISOS-D-1,Dark,FALSE,Open circuit,25.0; 25.0,Air,45,150,FALSE,95,600,,
2019-07-29 00:00:00,SLG , ITO , MoOx , F4-TCNQ ,, Perovskite , PCBM-60 , BCP ,,, Ag,0.09,pin,FALSE,MA,Pb,I,3,,1.5,1,Spin-coating,DMF; DMSO,,Chlorobenzene,FALSE,Unknown,Unknown,16.26,,TRUE,ISOS-L-1I,Light,FALSE,Constant potential,25.0; 25.0,N2,0,40,FALSE,95,160,,
2018-04-11,PEN , ITO , CuPc ,,, Perovskite , PCBM-60 , BCP ,,, Ag,0.09,pin,FALSE,MA,Pb,I,3,Undoped,1.5,1,Spin-coating,DMF; DMSO,4; 1,Chlorobenzene,FALSE,Unknown,Unknown,14.5,14.2,TRUE,ISOS-D-1,Dark,FALSE,Open circuit,20; 25,Air,,168,FALSE,95,672,,
2018-11-19,SLG , FTO , NiO-c ,,, Perovskite , PCBM-60 , BCP ,,, Ag,0.1,pin,FALSE,MA,Pb,I,3,nan,1.6,1,Spin-coating,DMF; DMSO,4; 1,Chlorobenzene,FALSE,Unknown,Unknown,15.03,,TRUE,ISOS-D-1,Dark,FALSE,Open circuit,25.0; 25.0,Dry air,,1200,FALSE,95,4800,,100
2019-08-10 00:00:00,SLG , ITO , NiO-c ,,, Perovskite , PCBM-60 , BCP ,,, Ag,0.075,pin,FALSE,FA; MA,Pb,I,3,Cl,,2,Spin-coating >> Spin-coating,DMF >> IPA,1 >> 1,Unknown,FALSE,Unknown,Unknown,20.3,,TRUE,ISOS-L-1I,Light,FALSE,Open circuit,25.0; 25.0,Unknown,,4,FALSE,95,16,,
2019-08-10 00:00:00,SLG , ITO , NiO-c ,,, Perovskite , PCBM-60 , BCP ,,, Ag,0.075,pin,FALSE,FA; MA,Pb,I,3,Cl,,2,Spin-coating >> Spin-coating,DMF >> IPA,1 >> 1,Unknown,FALSE,Unknown,Unknown,21.4,,TRUE,ISOS-L-1I,Light,FALSE,Open circuit,25.0; 25.0,Unknown,,4,FALSE,95,16,,
2018-11-21 00:00:00,SLG , ITO , NiO-c ,,, Perovskite , PCBM-60 , BCP ,,, Ag,0.04,pin,FALSE,MA,Pb,I,3,,1.6,1,Spin-coating,DMF; DMSO,,Chlorobenzene,FALSE,Unknown,Unknown,19.24,18.75,TRUE,ISOS-L-1,Light,FALSE,MPPT,25.0; 25.0,Air,30,70,FALSE,95,280,,
2019-08-27 00:00:00,SLG , ITO , NiO-c ,,, Perovskite , PCBM-60 , BCP ,,, Ag,0.1,pin,FALSE,MA,Pb,I,3,Cl,1.61,1,Spin-coating,DMF,1,Chlorobenzene,TRUE,Unknown,Unknown,,,TRUE,ISOS-D-1,Fluorescent lamp,FALSE,Open circuit,25.0; 25.0,Unknown,,1500,FALSE,95,#DIV/0!,,
2019-08-27 00:00:00,SLG , ITO , NiO-c ,,, Perovskite , PCBM-60 , BCP ,,, Ag,0.1,pin,FALSE,MA,Pb,Br; I,1; 2,Cl,1.8,2,Spin-coating >> Spin-coating,DMF >> IPA,1 >> 1,Chlorobenzene,TRUE,Unknown,Unknown,,,TRUE,ISOS-D-1,Fluorescent lamp,FALSE,Open circuit,25.0; 25.0,Unknown,,2000,FALSE,95,#DIV/0!,,
2018-02-12 00:00:00,SLG , ITO , NiO-c ,,, Perovskite , PCBM-60 , BCP ,,, Ag,0.15,pin,FALSE,MA,Pb,I,3,,1.6,1,Spin-coating,DMF; DMSO,4; 1,Unknown,FALSE,Unknown,Unknown,10.4,,TRUE,ISOS-D-1,Dark,FALSE,Open circuit,25.0; 25.0,Air,,15,FALSE,95,60,,
2018/08/28 00:00:00,SLG , ITO , NiO-c ,,, Perovskite , PCBM-60 , BCP ,,, Ag,0.06,pin,FALSE,BA; MA,Pb,I,10,Unknown,1.96,1,Spin-coating,Dimethylacetamide; NMP,4; 1,Unknown,FALSE,Unknown,Unknown,11.01,10.54,TRUE,ISOS-D-1I,Dark,FALSE,Open circuit,25.0; 25.0,N2,0,1080,FALSE,95,4320,,95
2020-06-01,SLG , ITO , PEDOT:PSS ,,, Perovskite , PCBM-60 , BCP ,,, Ag,0.1,pin,FALSE,(ThMA); MA,Pb,I,16,Undoped,nan,1,Spin-coating,DMF,1,Unknown,FALSE,Unknown,Unknown,,,TRUE,ISOS-D-1,Dark,FALSE,Open circuit,80; 80,N2,,400,FALSE,95,#DIV/0!,,
2018-04-03 00:00:00,SLG , ITO , PTAA ,,, Perovskite , PCBM-60 , BCP ,,, Ag,0.06,pin,FALSE,MA,Pb,I,3,,1.6,1,Spin-coating,DMF; DMSO,9; 1,Diethyl ether,FALSE,Unknown,Unknown,18.81,19.07,TRUE,ISOS-D-1I,Dark,FALSE,Open circuit,25.0; 25.0,N2,0,480,FALSE,95,1920,,
2019-11-27,SLG , ITO , PTAA ,,, Perovskite , PCBM-60 , BCP ,,, Ag,0.04,pin,FALSE,MA,Pb,I,3,Undoped,nan,1,Spin-coating,Unknown,1,Unknown,FALSE,Unknown,Unknown,15.74,,TRUE,ISOS-D-1,Dark,FALSE,Open circuit,25; 25,N2,,450,FALSE,95,1800,,
2018-04-04 00:00:00,SLG , ITO , WO3-nw, PEDOT:PSS ,, Perovskite , PCBM-60 , BCP ,,, Ag,0.04,pin,FALSE,MA,Pb,I,3,Cl,1.6,1,Spin-coating,DMF,1,Unknown,FALSE,Unknown,Unknown,,,TRUE,ISOS-D-1I,Dark,FALSE,Open circuit,25.0; 25.0,N2,0,840,FALSE,95,#DIV/0!,,
2019-01-29 00:00:00,SLG , ITO , NiO-np , TPI-6MEO ,, Perovskite , PCBM-60 , BCP ,,, Ag,0.1,pin,FALSE,MA,Pb,I,3,,1.6,1,Spin-coating,DMF; DMSO,9; 1,Ether,FALSE,Unknown,Unknown,18.42,,TRUE,ISOS-D-1I,Dark,FALSE,Open circuit,25.0; 25.0,N2,0,300,FALSE,95,1200,,
2019-06-05,SLG , ITO , Graphene oxide ,,, Perovskite , PCBM-60 , BCP ,,, Ag,0.0225,pin,FALSE,MA,Pb,I,3,Undoped,1.53,1,Spin-coating,DMF,1,Chlorobenzene,FALSE,Unknown,Unknown,14.7,,TRUE,ISOS-D-1,Dark,FALSE,Open circuit,25; 25,Air,28,1200,FALSE,95,4800,,
2019-06-05,SLG , ITO , Graphene oxide ,,, Perovskite , PCBM-60 , BCP ,,, Ag,0.0225,pin,FALSE,MA,Pb,I,3,Undoped,1.53,1,Spin-coating,DMF,1,Chlorobenzene,FALSE,Unknown,Unknown,13.4,,TRUE,ISOS-D-1,Dark,FALSE,Open circuit,25; 25,Air,28,1200,FALSE,95,4800,,
2017-01-27 00:00:00,SLG , FTO , NiO-np ,,, Perovskite , C60 , bis-C60 ,,, Ag,0.06,pin,FALSE,MA,Pb,I,3,Cl,1.6,3,Spin-coating >> CBD >> Recrystallization,DMF >> IPA >> none,1 >> 1 >> 1,Unknown,TRUE,SLG,Glue,17.1,,TRUE,ISOS-D-1,Dark,FALSE,Open circuit,25.0; 25.0,Air,45,1000,FALSE,95,4000,,95
2020-08-28,SLG , ITO , PEDOT:PSS ,,, Perovskite , PCBM-60 , Bphen ,,, Ag,0.09,pin,FALSE,MA,Pb,I,3,Undoped,nan,1,Spin-coating,DMSO; GBL,3; 7,Unknown,TRUE,Unknown,Unknown,12.74,,TRUE,ISOS-D-1,Dark,FALSE,Open circuit,nan; nan,Air,,960,FALSE,95,3840,,
2020-08-28,SLG , ITO , PEDOT:PSS ,,, Perovskite , PCBM-60 , Bphen ,,, Ag,0.09,pin,FALSE,MA,Pb,I,3,Undoped,nan,1,Spin-coating,DMSO; GBL,3; 7,Unknown,TRUE,Unknown,Unknown,10.54,,TRUE,ISOS-D-1,Dark,FALSE,Open circuit,nan; nan,Air,,960,FALSE,95,3840,,
2016-12-06 00:00:00,SLG , ITO , PTAA ,,, Perovskite , IDIC , C60 , BCP ,, Cu,0.1,pin,FALSE,MA,Pb,I,3,,1.6,2,Spin-coating >> Spin-coating,DMF >> IPA,1 >> 1,Unknown,FALSE,Unknown,Unknown,19.5,,TRUE,ISOS-D-1I,Dark,FALSE,Open circuit,25.0; 25.0,N2,0,720,FALSE,95,2880,,
2019-08-28 00:00:00,SLG , ITO , PTAA ,,, Perovskite , PCBB-S-N , C60 , BCP ,, Cu,0.1,pin,FALSE,MA,Pb,I,3,,1.6,2,Spin-coating >> Spin-coating,DMF; DMSO >> IPA,9; 1 >> 1,Unknown,FALSE,Unknown,Unknown,,,TRUE,ISOS-D-1,Dark,FALSE,Open circuit,25.0; 25.0,Air,45,1000,FALSE,95,#DIV/0!,,95
2019-08-28 00:00:00,SLG , ITO , PTAA ,,, Perovskite , PCBB-S-N , C60 , BCP ,, Cu,0.1,pin,FALSE,MA,Pb,I,3,,1.6,2,Spin-coating >> Spin-coating,DMF; DMSO >> IPA,9; 1 >> 1,Unknown,FALSE,Unknown,Unknown,,,TRUE,ISOS-D-2I,Dark,FALSE,Open circuit,85.0; 85.0,N2,0,500,FALSE,95,#DIV/0!,,
2018-08-11 00:00:00,SLG , ITO , PEDOT:PSS ,,, Perovskite , PCBM-60 , C60 , BCP ,, Ag,0.0314,pin,FALSE,Cs; FA; MA,Pb; Sn,Br; I,0.5; 2.5,,1.28,1,Spin-coating,DMSO; GBL,3; 7,Toluene,FALSE,Unknown,Unknown,,11.01,TRUE,ISOS-D-1,Dark,FALSE,Open circuit,25.0; 25.0,Air,35,120,FALSE,95,#DIV/0!,,
2018-01-10 00:00:00,SLG , ITO , PEDOT:PSS ,,, Perovskite , PCBM-60 , C60 , BCP ,, Ag,0.08,pin,FALSE,MA,Pb,I,3,,1.6,1,Spin-coating,DMF,1,Unknown,TRUE,Unknown,Unknown,19.08,19.12,TRUE,ISOS-D-1,Dark,FALSE,Open circuit,25.0; 25.0,Air,30,1440,FALSE,95,5760,,
2018-06-28 00:00:00,SLG , ITO , PTAA ,,, Perovskite , PCBM-60 , C60 , BCP ,, Cu,0.07,pin,FALSE,FA; MA,Pb,Br; I,0.45; 2.55,,,2,Spin-coating >> Spin-coating,DMF; DMSO >> IPA,4; 1 >> 1,Unknown,FALSE,Unknown,Unknown,20.8,20.79,TRUE,ISOS-D-2I,Dark,FALSE,Open circuit,85.0; 85.0,N2,0,500,FALSE,95,2000,,
2018-06-28,SLG , ITO , PTAA ,,, Perovskite , PCBM-60 , C60 , BCP ,, Cu,0.07,pin,FALSE,FA; MA,Pb,Br; I,0.45; 2.5075,nan,nan,1,Spin-coating,DMF; DMSO,4; 1,Chlorobenzene,FALSE,Unknown,Unknown,20.77,20.8,TRUE,ISOS-D-2I,Dark,FALSE,Open circuit,85.0; 85.0,N2,,500,FALSE,95,2000,,
2016-05-25 00:00:00,SLG , ITO , PEDOT:PSS ,,, Perovskite , PCBM-60 , Ca ,,, Al,0.035,pin,FALSE,MA,Pb,I,3,H2O,1.6,2,Spin-coating >> Spin-coating,DMF >> IPA,1 >> 1,Unknown,FALSE,Unknown,Unknown,6.2,,TRUE,ISOS-D-1I,Dark,FALSE,Open circuit,25.0; 25.0,Ar,0,480,FALSE,95,1920,,
2014-12-23 00:00:00,SLG , ITO , PEDOT:PSS ,,, Perovskite , PCBM-60 , Ca ,,, Al,0.12,pin,FALSE,MA,Pb,I,3,Cl,1.6,2,Evaporation >> CBD,none >> IPA,1 >> 1,Unknown,FALSE,Unknown,Unknown,15.12,,TRUE,ISOS-D-1I,Dark,FALSE,Open circuit,25.0; 25.0,Ar,0,720,FALSE,95,2880,,
2016-02-05 00:00:00,SLG , FTO , TiO2-c , TiO2-mp , Al2O3-mp , Perovskite ,,,,, Carbon,0.09,nip-mp-carbon,FALSE,MA,Pb,I,3,,1.6,1,Drop-infiltration,NMP,1,Diethyl ether,FALSE,Unknown,Unknown,,,TRUE,ISOS-D-2I,Dark,FALSE,Open circuit,75.0; 75.0,Dry air,,1000,FALSE,95,#DIV/0!,,95
2019-04-22 00:00:00,SLG , FTO , TiO2-c , TiO2-mp , Al2O3-mp , Perovskite ,,,,, Carbon,0.16,nip-mp-carbon,FALSE,MA,Pb,I,3,,1.6,2,Spin-coating >> CBD,DMF >> IPA,1 >> 1,Unknown,FALSE,Unknown,Unknown,11.4,,TRUE,ISOS-D-1I,Dark,FALSE,Open circuit,25.0; 25.0,N2,0,1200,FALSE,95,4800,,
2018-12-08 00:00:00,SLG , FTO , TiO2-c , TiO2-mp , Al2O3-mp , Perovskite ,,,,, Carbon,0.16,nip-mp-carbon,FALSE,MA,Pb,I,3,,1.6,1,Spin-coating,DMF; DMSO,9; 1,Unknown,FALSE,Unknown,Unknown,13.3,,TRUE,ISOS-D-1,Dark,FALSE,Open circuit,25.0; 25.0,Air,35,400,FALSE,95,1600,,
2018-06-30 00:00:00,SLG , FTO , TiO2-c , TiO2-mp ,, Perovskite ,,,,, Carbon,0.1,nip-mp-carbon,FALSE,Cs,Pb,Br,3,,2.33,2,Spin-coating >> Spin-coating,DMF >> Methanol,1 >> 1,Unknown,FALSE,Unknown,Unknown,7.14,6.78,TRUE,ISOS-D-1,Dark,FALSE,Open circuit,25.0; 25.0,Air,80,1000,TRUE,95,4000,,95
2018-04-25 00:00:00,SLG , FTO , ZnO, AZO-mp ,, Perovskite ,,,,, Carbon,0.36,nip,FALSE,MA,Pb,I,3,,1.6,2,Spin-coating >> CBD,DMF >> IPA,1 >> 1,Unknown,FALSE,Unknown,Unknown,8.23,7.55,TRUE,ISOS-D-1,Dark,FALSE,Open circuit,25.0; 25.0,Ambient,,360,FALSE,95,1440,,
2018-09-03 00:00:00,SLG , FTO , C60 ,,, Perovskite ,,,,, Carbon,0.1,nip,FALSE,MA,Pb,I,3,,1.6,1,Spin-coating,DMF; DMSO,9; 1,Diethyl ether,FALSE,Unknown,Unknown,,,TRUE,ISOS-D-1,Dark,FALSE,Open circuit,25.0; 25.0,Air,50,480,FALSE,95,#DIV/0!,,
2019/07/01 00:00:00,SLG , ITO , SnO2-np ,,, Perovskite ,,,,, Carbon,0.08,nip,FALSE,FA; MA,Pb,Br; I,0.13; 2.83,MWCNTs,nan,2,Spin-coating >> Spin-coating,DMF; DMSO >> DMF; IPA,9;1 >> 1;100,Unknown,FALSE,Unknown,Unknown,,,TRUE,ISOS-L-1,Light,FALSE,MPPT,25.0; 25.0,Air,,500,FALSE,95,#DIV/0!,,
2018-08-14 00:00:00,SLG , FTO , TiO2-c , TiO2-mp ,, Perovskite ,,,,, Carbon,0.14,nip-mp-carbon,FALSE,MA,Pb,I,3,,1.6,1,Spin-coating,DMF; DMSO,4; 1,Toluene,FALSE,Unknown,Unknown,,11.28,TRUE,ISOS-D-1,Dark,FALSE,Open circuit,25.0; 25.0,Air,40,700,FALSE,95,#DIV/0!,,
2018-08-14 00:00:00,SLG , FTO , TiO2-c , TiO2-mp ,, Perovskite ,,,,, Carbon,0.14,nip-mp-carbon,FALSE,MA,Pb,I,3,,1.6,1,Spin-coating,DMF; DMSO,4; 1,Toluene,FALSE,Unknown,Unknown,,10.14,TRUE,ISOS-D-1,Dark,FALSE,Open circuit,25.0; 25.0,Air,40,700,FALSE,95,#DIV/0!,,
2018-08-14 00:00:00,SLG , FTO , TiO2-c , TiO2-mp ,, Perovskite ,,,,, Carbon,0.14,nip-mp-carbon,FALSE,MA,Pb,I,3,,1.6,1,Spin-coating,DMF; DMSO,4; 1,Toluene,FALSE,Unknown,Unknown,,8.49,TRUE,ISOS-D-1,Dark,FALSE,Open circuit,25.0; 25.0,Air,40,700,FALSE,95,#DIV/0!,,
2018-11-20 00:00:00,SLG , FTO , TiO2-c , TiO2-mp ,, Perovskite ,,,,, Carbon,1,nip-mp-carbon,FALSE,MA,Pb,I,3,,1.6,1,Spin-coating,DMF; DMSO,4; 1,Chlorobenzene,FALSE,Unknown,Unknown,10.3,9.9,TRUE,ISOS-D-1,Dark,FALSE,Open circuit,25.0; 25.0,Air,40,1440,FALSE,95,5760,,
2019-07-16 00:00:00,SLG , FTO , TiO2-c , TiO2-mp ,, Perovskite ,,,,, Carbon,0.0612,nip-mp-carbon,FALSE,MA,Pb,I,3,EAI,1.6,2,Spin-coating >> Recrystallization,DMF >> IPA,1 >> 1,Unknown,FALSE,Unknown,Unknown,13.03,,TRUE,ISOS-D-1,Dark,FALSE,Open circuit,25.0; 25.0,Air,15,2880,FALSE,95,11520,,95
2015-12-30 00:00:00,SLG , FTO , TiO2-c , TiO2-mp ,, Perovskite ,,,,, Carbon,0.1,nip-mp-carbon,FALSE,MA,Pb,I,3,Cl,1.57,2,Spin-coating >> Spin-coating,DMF >> IPA,1 >> 1,Unknown,FALSE,Unknown,Unknown,12.49,,TRUE,ISOS-D-1,Dark,FALSE,Open circuit,25.0; 25.0,Air,,720,FALSE,95,2880,,
2019-12-02 00:00:00,SLG , FTO , TiO2-c , TiO2-mp ,, Perovskite ,,,,, Carbon,0.132,nip-mp-carbon,FALSE,Cs; FA; MA,Pb,Br; I,0.48; 2.52,,,1,Spin-coating,DMF; DMSO,4; 1,Chlorobenzene,FALSE,Unknown,Unknown,14.86,,TRUE,ISOS-D-1,Dark,FALSE,Open circuit,25.0; 25.0,Air,45,1000,FALSE,95,4000,,95
2019-11-08 00:00:00,SLG , FTO , TiO2-c , TiO2-mp ,, Perovskite ,,,,, Carbon,0.1,nip-mp-carbon,FALSE,Cs,Pb,Br,3,,,2,Spin-coating >> Spin-coating,DMF >> Methanol,1 >> 1,Unknown,FALSE,Unknown,Unknown,6.62,,TRUE,ISOS-L-3,Light,FALSE,MPPT,85.0; 85.0,Air,85,500,FALSE,95,2000,,
2019-05-24,SLG , FTO , TiO2-c , TiO2-mp ,, Perovskite ,,,,, Carbon,0.1,nip-mp-carbon,FALSE,Cs,Pb,Br,3,nan,2.3,2,Spin-coating >> CBD,DMF >> Methanol,1 >> 1,Unknown,FALSE,Unknown,Unknown,5.09,,TRUE,ISOS-D-1,Dark,FALSE,Open circuit,25.0; 25.0,Ambient,,1000,FALSE,95,4000,,95
2019-12-06,SLG , FTO , TiO2-c , TiO2-mp ,, Perovskite ,,,,, Carbon,,nip-mp-carbon,FALSE,Cs,Pb,Br,3,nan,nan,2,Spin-coating >> Spin-coating,DMF >> Methanol,1 >> 1,Unknown,FALSE,Unknown,Unknown,6.76,6.76,TRUE,ISOS-D-1,Dark,FALSE,Open circuit,nan; nan,Air,80,1440,FALSE,95,5760,,97
2016-02-22 00:00:00,SLG , FTO , TiO2-c , TiO2-nw ,, Perovskite ,,,,, Carbon,0.068,nip-mp-carbon,FALSE,MA,Pb,I,3,,1.6,2,Spin-coating >> Spin-coating,DMF >> IPA,1 >> 1,Unknown,FALSE,Unknown,Unknown,12.6,,TRUE,ISOS-D-1,Dark,FALSE,Open circuit,25.0; 25.0,Air,30,2160,FALSE,95,8640,,
2019-05-29 00:00:00,SLG , FTO , TiO2-c , ZrO2-mp , TiO2-mp , Perovskite ,,,,, Carbon,0.0875,nip-mp-carbon,FALSE,MA,Pb,I,3,5-AVAI; PCBM-60,1.6,1,Spin-coating,DMF,1,Unknown,FALSE,Unknown,Unknown,14.12,,TRUE,ISOS-D-1,Dark,FALSE,Open circuit,nan; nan,Air,,1440,FALSE,95,5760,,
2020-08-15,SLG , FTO , TiO2-c , ZrO2-mp , TiO2-mp , Perovskite ,,,,, Carbon,0.07,nip-mp-carbon,FALSE,MA,Pb,I,3,5-AVAI,nan,1,Drop-infiltration,GBL,nan,Unknown,FALSE,Unknown,Unknown,15.4,15.5,TRUE,ISOS-L-1,Solar simulator,FALSE,Open circuit,nan; nan,Air,35,250,FALSE,95,1000,,
2019-09-17 00:00:00,SLG , FTO , TiO2-c , TiO2-mp ,, Perovskite , J61-ITIC ,,,, Carbon,0.09,nip-mp,FALSE,Cs; Rb,Pb,Br,3,Rb,2.31,2,Spin-coating >> Spin-coating,DMF >> Methanol,1 >> 1,Unknown,FALSE,Unknown,Unknown,10.34,,TRUE,ISOS-D-1,Dark,FALSE,Open circuit,25.0; 25.0,Air,90,960,FALSE,95,3840,,
2018-05-21 00:00:00,SLG , FTO , TiO2-c , TiO2-mp ,, Perovskite , Phosphor-QDs ,,,, Carbon,0.09,nip-mp,FALSE,Cs,Pb,Br,3,,,2,Spin-coating >> Spin-coating,DMF >> Methanol,1 >> 1,Unknown,FALSE,Unknown,Unknown,6.05,,TRUE,ISOS-D-1,Dark,FALSE,Open circuit,25.0; 25.0,Air,80,1400,FALSE,95,5600,,
2019-03-01 00:00:00,SLG , ITO , SnO2-c ,,, Perovskite , PMMA , Carbon-QDs ,,, Carbon,0.085,nip,FALSE,Cs,Pb,Br; I,1; 2,,,1,Spin-coating,DMSO,1,Unknown,FALSE,Unknown,Unknown,10.95,,TRUE,ISOS-D-1,Dark,FALSE,Open circuit,25.0; 25.0,Air,30,480,FALSE,95,1920,,
2019-11-08 00:00:00,SLG , FTO , TiO2-c , TiO2-mp ,, Perovskite , PVAc ,,,, Carbon,0.1,nip-mp,FALSE,Cs,Pb,Br,3,,,2,Spin-coating >> Spin-coating,DMF >> Methanol,1 >> 1,Unknown,FALSE,Unknown,Unknown,7.86,,TRUE,ISOS-L-3,Light,FALSE,MPPT,85.0; 85.0,Air,85,500,FALSE,95,2000,,
2018-08-03 00:00:00,SLG , FTO , TiO2-c , TiO2-mp ,, Perovskite , Spiro-MeOTAD ,,,, Carbon,0.1,nip-mp,FALSE,FA; MA,Pb,Br; I,0.5; 2.5,,,1,Spin-coating,DMF; DMSO,4; 1,Chlorobenzene,FALSE,Unknown,Unknown,19.2,,TRUE,ISOS-D-1,Dark,FALSE,Open circuit,25.0; 25.0,Air,30,1000,FALSE,95,4000,,95
2018-04-03 00:00:00,SLG , FTO , C60 ,,, Perovskite ,,,,, Carbon,0.1,nip,FALSE,MA,Pb,I,3,,1.6,1,Spin-coating,DMF; DMSO,1000; 71,Diethyl ether,FALSE,Unknown,Unknown,15.38,15.13,TRUE,ISOS-L-1,Light,FALSE,Open circuit,25.0; 25.0,Air,50,180,FALSE,95,720,,
2015-05-21 00:00:00,SLG , FTO , TiO2-c ,,, Perovskite , TiO2-mp ,,,, Carbon ,0.08,nip,FALSE,MA,Pb,I,3,,1.6,2,Spin-coating >> CBD,DMF >> IPA,1 >> 1,Unknown,FALSE,Unknown,Unknown,13.53,,TRUE,ISOS-D-1,Dark,FALSE,Open circuit,25.0; 25.0,Air,,480,FALSE,95,1920,,
2018-07-03 00:00:00,SLG , FTO , TiO2-c , TiO2-mp , TiO2-c , Perovskite , Carbon-QDs ,,,, Carbon ,0.0225,nip-mp-carbon,FALSE,Cs,Pb,Br,3,,,2,Spin-coating >> Spin-coating,DMF >> Methanol,1 >> 1,Unknown,FALSE,Unknown,Unknown,7.55,,TRUE,ISOS-D-1,Dark,FALSE,Open circuit,25.0; 25.0,Air,60,1000,FALSE,95,4000,,95
2018-07-03 00:00:00,SLG , FTO , TiO2-c , TiO2-mp , TiO2-c , Perovskite , Carbon-QDs ,,,, Carbon ,0.0225,nip-mp-carbon,FALSE,Cs,Pb,Br,3,,,2,Spin-coating >> Spin-coating,DMF >> Methanol,1 >> 1,Unknown,FALSE,Unknown,Unknown,7.44,,TRUE,ISOS-D-2,Dark,FALSE,Open circuit,80.0; 80.0,Air,0,1000,FALSE,95,4000,,95
2018-08-20 00:00:00,SLG , FTO , NiO-c ,,, Perovskite , PCBM-60 , Carbon-nt; PEI ,,, Ag,0.06,pin,FALSE,MA,Pb,I,3,,1.6,1,Spin-coating,DMF,1,Chlorobenzene,FALSE,Unknown,Unknown,10.8,,TRUE,ISOS-D-1,Dark,FALSE,Open circuit,25.0; 25.0,Air,60,550,FALSE,95,2200,,
2017-06-12 00:00:00,SLG , FTO , LiMgNiO-c ,,, Perovskite , PCBM-60 , Carbon-QDs ,,, Ag,1.02,pin,FALSE,MA,Pb,I,3,,1.6,1,Spin-coating,DMSO,1,Toluene,FALSE,Unknown,Unknown,17,,TRUE,ISOS-D-2,Dark,FALSE,Open circuit,85.0; 85.0,Air,50,500,FALSE,95,2000,,
2019-04-11 00:00:00,SLG , FTO , TiO2-c , TiO2-mp ,, Perovskite , P3HT ,,,, Cu,0.1,nip-mp,FALSE,MA,Pb,I,3,PCBM-60,1.6,2,Spin-coating >> Spin-coating,DMF >> IPA,1 >> 1,Unknown,TRUE,Epoxy,Unknown,8.1,8,TRUE,ISOS-D-1,Dark,FALSE,Open circuit,24.0; 24.0,Air,45,800,FALSE,95,3200,,
2019-11-08 00:00:00,SLG , FTO , TiO2-c , TiO2-mp ,, Perovskite , PVAc , Graphene oxide ,,, Carbon,0.1,nip-mp-carbon,FALSE,Cs,Pb,Br,3,,,2,Spin-coating >> Spin-coating,DMF >> Methanol,1 >> 1,Unknown,FALSE,Unknown,Unknown,9.53,,TRUE,ISOS-L-3,Light,FALSE,MPPT,85.0; 85.0,Air,85,500,FALSE,95,2000,,
