Repository: Bashayer199/data

File: data.csv (part 43 of 48)
2016-05-12,SLG , FTO , TiO2-c , TiO2-mp ,, Perovskite , SWCNTs , Graphene oxide ,,, Au,0.04,nip-mp,FALSE,MA,Pb,I,3,nan,1.6,2,Spin-coating >> CBD,DMF >> IPA,1 >> 1,Unknown,FALSE,Unknown,Unknown,11.7,,TRUE,ISOS-D-1,Dark,FALSE,Open circuit,25.0; 25.0,Air,75,240,FALSE,95,960,,
2019-08-08 00:00:00,SLG , ITO , NiO-c ,,, Perovskite , PCBM-60 , LiF ,,, Ag,0.1,pin,FALSE,FA,Pb,Br; I,0.1; 2.9,,,1,Spin-coating,DMF; DMSO,9.6; 1,Diethyl ether,TRUE,SLG,UV-glue,,20.4,TRUE,ISOS-D-1,Dark,FALSE,Open circuit,22.0; 22.0,Air,40,2670,FALSE,95,#DIV/0!,,
2014-06-13 00:00:00,SLG , ITO , PEDOT:PSS ,,, Perovskite , PCBM-60 , LiF ,,, Ag,0.04,pin,FALSE,MA,Pb,I,3,,1.6,1,Spin-coating,DMSO; GBL,3; 7,Toluene,TRUE,SLG,Unknown,14.1,,TRUE,ISOS-D-1,Dark,FALSE,Open circuit,25.0; 25.0,Ambient,,720,FALSE,95,2880,,
2016-04-12 00:00:00,SLG , ITO , PEDOT:PSS ,,, Perovskite , PCBM-60 , LiF ,,, Ag,2.32,pin,FALSE,(PEI); MA,Pb,I,16,,1.8,1,Spin-coating,DMF,1,Unknown,FALSE,Unknown,Unknown,6.99,,TRUE,ISOS-L-1I,Light,FALSE,Open circuit,25.0; 25.0,Unknown,,500,FALSE,95,2000,,
2016-04-12 00:00:00,SLG , ITO , PEDOT:PSS ,,, Perovskite , PCBM-60 , LiF ,,, Ag,0.82,pin,FALSE,(PEI); MA,Pb,I,22,,1.7,1,Spin-coating,DMF,1,Unknown,FALSE,Unknown,Unknown,9.49,,TRUE,ISOS-L-1I,Light,FALSE,Open circuit,25.0; 25.0,Unknown,,800,FALSE,95,3200,,
2019-11-02 00:00:00,SLG , FTO , TiO2-c ,,, Perovskite , HTM ,,,, Metal,0.1,nip,FALSE,MA,Bi,I,9,,,2,Electrodeposition >> Electrodeposition,IPA >> IPA,1 >> 1,Unknown,FALSE,Unknown,Unknown,0.04,,TRUE,ISOS-D-1,Dark,FALSE,Open circuit,25.0; 25.0,Air,50,300,FALSE,95,1200,,
2019-11-02 00:00:00,SLG , FTO , TiO2-c ,,, Perovskite , HTM ,,,, Metal,0.1,nip,FALSE,MA,Bi,I,9,,,2,Electrodeposition >> Electrodeposition,IPA >> IPA,1 >> 1,Unknown,FALSE,Unknown,Unknown,0.03,,TRUE,ISOS-D-1,Dark,FALSE,Open circuit,25.0; 25.0,Air,50,300,FALSE,95,1200,,
2019-09-20 00:00:00,SLG , ITO , SnO2-np ,,, Perovskite , IEICO; PBDTTT-E-T , MoO3 ,,, Ag,0.04,nip,FALSE,Cs,Pb,Br; I,1; 2,,1.85,1,Spin-coating,DMSO,1,Unknown,FALSE,Unknown,Unknown,14.03,12.03,TRUE,ISOS-D-1,Dark,FALSE,Open circuit,25.0; 25.0,Air,20,300,FALSE,95,1200,,
2018-01-31 00:00:00,SLG , FTO , TiO2-c , TiO2-mp ,, Perovskite , P3HT , MoO3 ,,, Au,0.12,nip-mp,FALSE,Cs,Pb,Br,3,,2.39,2,Spin-coating >> CBD,DMF >> IPA,1 >> 1,Unknown,FALSE,Unknown,Unknown,3.07,,TRUE,ISOS-D-1I,Dark,FALSE,Open circuit,25.0; 25.0,N2,0,144,FALSE,95,576,,
2020-01-06,SLG , ITO , SnO2-np , PCBA ,, Perovskite , PTA , MoO3 ,,, Ag,0.08,nip,FALSE,Cs; FA,Pb,Br; I,0.36; 2.54,Undoped,nan,1,Spin-coating,DMF; DMSO,7; 1,Toluene,FALSE,Unknown,Unknown,16.8,,TRUE,Indoor light,Indoor light,FALSE,Open circuit,45; 45,N2,,2300,FALSE,95,9200,,
2020-01-06,SLG , ITO , SnO2-np , PCBA ,, Perovskite , PTA , MoO3 ,,, Ag,0.08,nip,FALSE,Cs; FA,Pb,Br; I,0.36; 2.54,Undoped,nan,1,Spin-coating,DMF; DMSO,7; 1,Toluene,FALSE,Unknown,Unknown,14.7,,TRUE,Indoor light,Indoor light,FALSE,Open circuit,45; 45,N2,,2300,FALSE,95,9200,,
2017-04-05 00:00:00,SLG , FTO , TiO2-c , TiO2-mp ,, Perovskite , PTAA , MoO3 ,,, Au,0.1764,nip-mp,FALSE,Cs; FA; MA,Pb,Br; I,1; 2,Rb,,1,Spin-coating,DMF; GBL,4; 1,Chlorobenzene,FALSE,Unknown,Unknown,17.4,16.8,TRUE,ISOS-D-1I,Dark,FALSE,Open circuit,25.0; 25.0,Unknown,,12,FALSE,95,48,,
2019-06-13 00:00:00,SLG , ITO , SnO2-np ,,, Perovskite , Spiro-MeOTAD , MoO3 ,,, Ag,0.1,nip,FALSE,FA; MA,Pb,I,3,ThMAI,,2,Spin-coating >> Spin-coating,DMF >> IPA,1 >> 1,Unknown,FALSE,Unknown,Unknown,21.49,,TRUE,ISOS-D-1,Dark,FALSE,Open circuit,25.0; 25.0,Air,,1600,FALSE,95,6400,,
2019-11-04 00:00:00,SLG , FTO , TiO2-c ,,, Perovskite , Spiro-MeOTAD , MoO3 , MoO3,, Au ,0.096,nip,FALSE,MA,Pb,I,3,Formamide,1.6,1,Spin-coating,DMSO; GBL,3; 7,Chlorobenzene,FALSE,Unknown,Unknown,18.3,17,TRUE,ISOS-D-1,Dark,FALSE,Open circuit,25.0; 25.0,Air,,172,FALSE,95,688,,
2019-07-16 00:00:00,SLG , FTO , TiO2-c ,,, Perovskite , Spiro-MeOTAD , MoO3 ,,, Ag,0.09,nip,FALSE,Cs,Pb,Br; I,1; 2,CuBr2,,1,Spin-coating,DMSO,1,Chlorobenzene,FALSE,Unknown,Unknown,,,TRUE,ISOS-D-1,Dark,FALSE,Open circuit,25.0; 25.0,Air,20,720,FALSE,95,#DIV/0!,,
2019-01-15,SLG , ITO , TiO2-c ,,, Perovskite , Spiro-MeOTAD , MoO3 ,,, Ag,0.045,nip,FALSE,MA,Pb,I,3,nan,1.57,1,Spin-coating,DMF,1,Chlorobenzene,TRUE,Unknown,Unknown,14.37,,TRUE,ISOS-L-1,LED,FALSE,MPPT,25.0; 25.0,Unknown,,20,FALSE,95,80,,
2019-01-15,SLG , ITO , TiO2-c ,,, Perovskite , Spiro-MeOTAD , MoO3 ,,, Ag,0.045,nip,FALSE,MA,Pb,I,3,nan,1.57,1,Spin-coating,DMF,1,Chlorobenzene,TRUE,Unknown,Unknown,18.3,,TRUE,ISOS-L-1,LED,FALSE,MPPT,25.0; 25.0,Unknown,,30,FALSE,95,120,,
2019-10-14 00:00:00,SLG , ITO , SnO2-np , ZnO-np ,, Perovskite , Spiro-MeOTAD , MoO3 ,,, Ag,0.1,nip,FALSE,Cs,Pb,I,3,,,1,Spin-coating,DMF; DMSO,4; 1,Unknown,FALSE,Unknown,Unknown,16.39,,TRUE,ISOS-L-1I,Light,FALSE,Open circuit,25.0; 25.0,N2,0,500,FALSE,95,2000,,
2015-09-26 00:00:00,SLG , ITO , PEDOT:PSS ,,, Perovskite , PCBM-60 , MUTAB ,,, Ag,0.12,pin,FALSE,MA,Pb,I,3,,1.6,2,Spin-coating >> Spin-coating,DMF >> IPA,1 >> 1,Unknown,FALSE,Unknown,Unknown,15.5,,TRUE,ISOS-D-2I,Dark,FALSE,Open circuit,65.0; 65.0,N2,0,144,FALSE,95,576,,
2019-08-21 00:00:00,SLG , FTO , NiMgLiO ,,, Perovskite , 2-acetylpyridine , PCBM-60 , BCP ,, Ag,0.09,pin,FALSE,Cs; FA; MA,Pb,Br; I,0.51; 2.49,Undoped,,1,Spin-coating,DMF; DMSO,4; 1,Chlorobenzene,FALSE,Unknown,Unknown,19.79,,TRUE,ISOS-D-1,Dark,FALSE,Open circuit,25.0; 25.0,Ambient,,2000,FALSE,95,8000,,
2019-07-04 00:00:00,SLG , ITO , NiO-np ,,, Perovskite , EVA , PCBM-60 , BCP ,, Ag,0.1,pin,FALSE,Cs; FA; MA,Pb,Br; I,0.2; 2.8,,,1,Spin-coating,DMF; DMSO,9; 1,Chlorobenzene,FALSE,Unknown,Unknown,19.31,18.8,TRUE,ISOS-D-1I,Dark,FALSE,Open circuit,25.0; 25.0,N2,0,1000,FALSE,95,4000,,95
2019-07-04 00:00:00,SLG , ITO , NiO-np ,,, Perovskite , EVA , PCBM-60 , BCP ,, Ag,2.5,pin,TRUE,Cs; FA; MA,Pb,Br; I,0.2; 2.8,,,1,Spin-coating,DMF; DMSO,9; 1,Chlorobenzene,FALSE,Unknown,Unknown,11.73,,TRUE,ISOS-D-1I,Dark,FALSE,Open circuit,25.0; 25.0,N2,0,1000,FALSE,95,4000,,95
2019-04-12 00:00:00,SLG , ITO , NiO-c ,,, Perovskite , Nb2O5 , PCBM-60 , Bphen ,, Ag,0.04,pin,FALSE,Cs,Pb,Br; I,1; 2,,,1,Spin-coating,DMF; DMSO,9; 1,Unknown,FALSE,Unknown,Unknown,11.74,,TRUE,ISOS-L-1,Light,FALSE,MPPT,25.0; 25.0,Ambient,,0.28,FALSE,95,1.12,,
2019-08-28 00:00:00,SLG , ITO , PTAA ,,, Perovskite , PCBB-S-N , PCBM-60 , C60 , BCP , Cu,0.1,pin,FALSE,MA,Pb,I,3,,1.6,2,Spin-coating >> Spin-coating,DMF; DMSO >> IPA,9; 1 >> 1,Unknown,FALSE,Unknown,Unknown,,,TRUE,ISOS-D-1,Dark,FALSE,Open circuit,25.0; 25.0,Air,45,1000,FALSE,95,#DIV/0!,,95
2019-08-28 00:00:00,SLG , ITO , PTAA ,,, Perovskite , PCBB-S-N , PCBM-60 , C60 , BCP , Cu,0.1,pin,FALSE,MA,Pb,I,3,,1.6,2,Spin-coating >> Spin-coating,DMF; DMSO >> IPA,9; 1 >> 1,Unknown,FALSE,Unknown,Unknown,,,TRUE,ISOS-D-2I,Dark,FALSE,Open circuit,85.0; 85.0,N2,0,500,FALSE,95,#DIV/0!,,
2019-12-19 00:00:00,SLG , ITO , NiO-c ,,, Perovskite , PEAI , PCBM-60 , BCP , SnO2-c , Ag,0.1,pin,FALSE,Cs; FA; MA,Pb,Br; I,1.5; 1.5,,1.82,1,Spin-coating,DMF; DMSO,3; 1,Chlorobenzene,TRUE,Al2O3,Unknown,14.33,,TRUE,ISOS-D-2I,Dark,FALSE,Open circuit,85.0; 85.0,N2,0,500,FALSE,95,2000,,
2019-09-03 00:00:00,SLG , FTO , NiO-c ,,, Perovskite , Graphitic carbon nitride , PCBM-60; Graphene , BCP ,, Ag,36.1,pin,TRUE,FA; MA,Pb,Br; I,0.45; 2.55,Methylamine,,1,Slot-die coating,Acetonitrile; Methylamine,,Unknown,FALSE,Unknown,Unknown,15.6,,TRUE,ISOS_D_3,Dark,FALSE,Open circuit,85.0; 85.0,Air,85,1000,FALSE,95,4000,,95
2019-09-03 00:00:00,SLG , FTO , NiO-c ,,, Perovskite , Graphitic carbon nitride , PCBM-60; Graphene , BCP ,, Ag,36.1,pin,TRUE,FA; MA,Pb,Br; I,0.45; 2.55,Methylamine,,1,Slot-die coating,Acetonitrile; Methylamine,,Unknown,FALSE,Unknown,Unknown,15.6,,TRUE,ISOS-L-2,Light,TRUE,MPPT,60.0; 60.0,Ambient,,1000,FALSE,95,4000,,95
2014-12-08 00:00:00,SLG , ITO , PEDOT:PSS ,,, Perovskite , PCBM-60 , PDINO ,,, Ag,0.104,pin,FALSE,MA,Pb,I,3,Cl,1.6,1,Spin-coating,DMF,1,Unknown,FALSE,Unknown,Unknown,14,,TRUE,ISOS-D-1I,Dark,FALSE,Open circuit,25.0; 25.0,N2,0,300,FALSE,95,1200,,
2019-11-21,SLG , FTO , SnO2-c ,,, Perovskite , Spiro-MeOTAD , PDPP4T ,,, Au,,nip,FALSE,FA; MA,Pb,Br; I,0.51; 2.49,IBr,nan,1,Spin-coating,DMF; DMSO,4; 1,Diethyl ether,TRUE,EVA | SLG,Unknown,,,TRUE,ISOS-D-1,Dark,FALSE,Open circuit,nan; nan,Unknown,,100,FALSE,95,#DIV/0!,,
2015-08-14 00:00:00,SLG , FTO , TiO2-c ,,, Perovskite , PTAA , PEDOT:PSS ,,, ITO,1,nip,FALSE,MA,Pb,I,3,HI,1.6,1,Spin-coating,DMF,1,Unknown,TRUE,Unknown,Unknown,15.9,15.7,TRUE,ISOS-D-1,Dark,FALSE,Open circuit,25.0; 25.0,Air,50,480,FALSE,95,1920,,
2019-08-05,SLG , ITO , PTAA ,,, Perovskite , PCBM-60 , PEI ,,, Ag,0.05,pin,FALSE,(4FPEA); MA,Pb,I,16,NH4SCN,nan,1,Spin-coating,DMF,1,Unknown,FALSE,Unknown,Unknown,,,TRUE,ISOS-D-1I,Dark,FALSE,Open circuit,55.0; 55.0,N2,0,450,FALSE,95,#DIV/0!,,
2018-08-10, SLG , FTO , TiO2-c ,,, Perovskite , Perovskite-QD , PTAA ,,, Au,0.09,nip,FALSE,Cs | Cs,Pb | Pb,Br; I | Br; I,1; 2 | 1; 2,nan,1.91,3,Spin-coating >> Spin-coating >> CBD,DMF; DMSO >> Octane >> IPA,19; 1 >> 1,Unknown,FALSE,Unknown,Unknown,14.81,14.27,TRUE,ISOS-D-1,Dark,FALSE,Open circuit,25.0; 25.0,Air,30,720,FALSE,95,2880,,
2019-09-05 00:00:00,SLG , ITO , PEDOT:PSS ,,, Perovskite , PCBM-60 , Rhodamine 101 ,, LiF , Ag,0.09,pin,FALSE,MA,Pb,I,3,,1.6,1,Spin-coating,DMF; DMSO,4; 1,Chlorobenzene,FALSE,Unknown,Unknown,16.57,16.45,TRUE,ISOS-D-1,Dark,FALSE,Open circuit,25.0; 25.0,Ambient,,600,FALSE,95,2400,,
2019-09-05 00:00:00,SLG , ITO , PEDOT:PSS ,,, Perovskite , PCBM-60 , Rhodamine 101 ,, LiF , Ag,0.09,pin,FALSE,MA,Pb,I,3,,1.6,1,Spin-coating,DMF; DMSO,4; 1,Chlorobenzene,FALSE,Unknown,Unknown,20.22,19.97,TRUE,ISOS-D-1,Dark,FALSE,Open circuit,25.0; 25.0,Ambient,,600,FALSE,95,2400,,
2019-04-19 00:00:00,SLG , ITO , PTAA ,,, Perovskite , C60 , SnO2 , ZTO ,, IZO,0.059,pin,FALSE,Cs; FA; MA,Pb,Br; I,0.45; 2.55,,1.63,1,Spin-coating,DMF; DMSO,4; 1,Diethyl ether,FALSE,Unknown,Unknown,18.5,18,TRUE,ISOS-L-1I,Light,FALSE,MPPT,25.0; 25.0,Unknown,,130,FALSE,95,520,,
2020-04-24,SLG , FTO , ZnO, TiO2-mp ,, Perovskite , 18-crown-6 ether , Spiro-MeOTAD ,,, Au,8,nip-mp,TRUE,Cs,Pb,I,3,Undoped,nan,1,Spin-coating,DMF,1,Chlorobenzene,TRUE,Unknown,Unknown,11.87,11.25,TRUE,ISOS-L-1,Solar simulator,FALSE,MPPT,25; 25,Air,60,515,FALSE,95,2060,,
2017-07-20 00:00:00,SLG , FTO , TiO2-c , TiO2-mp ,, Perovskite , CuInS , Spiro-MeOTAD ,,, Au,0.06,nip-mp,FALSE,MA,Pb,I,3,,1.5,2,Spin-coating >> Spin-coating,DMF >> IPA,1 >> 1,Unknown,FALSE,Unknown,Unknown,12.8,,TRUE,ISOS-D-1,Dark,FALSE,Open circuit,25.0; 25.0,Air,20,20,FALSE,95,80,,
2018-11-13 00:00:00,SLG , FTO , TiO2-c ,,, Perovskite , F16CuPc , Spiro-MeOTAD ,,, Au,0.0725,nip,FALSE,MA,Pb,I,3,,1.6,1,Spin-coating,DMSO; GBL,3; 7,Chlorobenzene,FALSE,Unknown,Unknown,20.2,,TRUE,ISOS-D-1,Dark,FALSE,Open circuit,25.0; 25.0,Air,30,1000,FALSE,95,4000,,95
2015-01-13 00:00:00,SLG , FTO , TiO2-c , Al2O3-mp ,, Perovskite , IPFB , Spiro-MeOTAD ,,, Au,0.0625,nip,FALSE,MA,Pb,I,3,,1.6,1,Spin-coating,DMF,1,Unknown,FALSE,Unknown,Unknown,13.07,,TRUE,ISOS_L_1,Solar simulator,FALSE,Open circuit,25.0; 25.0,Unknown,,350,FALSE,95,1400,,
2018-10-26 00:00:00,SLG , FTO , TiO2-c , TiO2-mp ,, Perovskite , PD-10-DTTE-7 , Spiro-MeOTAD ,,, Au,0.09,nip-mp,FALSE,MA,Pb,I,3,,1.6,2,Spin-coating >> Spin-coating,DMF; DMSO >> IPA,4; 1 >> 1,Unknown,FALSE,Unknown,Unknown,18.83,,TRUE,ISOS-D-1,Dark,FALSE,Open circuit,25.0; 25.0,Air,35,1200,FALSE,95,4800,,
2020-05-01,SLG , ITO , SnO2-np ,,, Perovskite , Perovskite , Spiro-MeOTAD ,,, Au,0.1,nip,FALSE,Cs; FA; MA | (oFPEA),Pb | Pb,Br; I | I,0.51; 2.49 | 3,nan,nan,2,Spin-coating | Spin-coating,DMF; DMSO | IPA,4; 1 | 1,Chlorobenzene,FALSE,Unknown,Unknown,21.19,20.05,TRUE,ISOS-D-1,Dark,FALSE,Open circuit,nan; nan,Unknown,,1440,FALSE,95,5760,,
2015-10-30 00:00:00,SLG , FTO , NiMgLiO-c ,,, Perovskite , PCBM-60 , TiO2-c ,,, Ag,0.09,pin,FALSE,MA,Pb,I,3,,1.6,1,Spin-coating,DMSO,1,Toluene,TRUE,Unknown,Unknown,,,TRUE,ISOS-D-1I,Dark,FALSE,Open circuit,25.0; 25.0,Unknown,,1000,FALSE,95,#DIV/0!,,95
2017-10-26 00:00:00,SLG , ITO , NiMgO , CuZnS ,, Perovskite , PCBM-60 , ZnMgO ,,, Al,0.1,pin,FALSE,MA,Pb,I,3,,1.61,1,Spin-coating,DMSO; GBL,3; 7,Vacuum,TRUE,Unknown,Unknown,18.2,,TRUE,ISOS-D-1,Dark,FALSE,Open circuit,25.0; 25.0,Air,,600,FALSE,95,2400,,
2018-10-25 00:00:00,SLG , ITO , NiO-np ,,, Perovskite , PCBM-60 , ZnO-np ,,, Al,0.1024,pin,FALSE,MA,Pb,I,3,,1.585,1,Spin-coating,DMSO; GBL,3; 7,Toluene,FALSE,Unknown,Unknown,19.22,,TRUE,ISOS-L-1,Xenon,FALSE,Open circuit,25.0; 25.0,Air,,12,FALSE,95,48,,
2020-03-30,SLG , ITO , PEDOT:PSS ,,, Perovskite , PCBM-60 , ZnO-np ,,, Ag,,pin,FALSE,FA; MA,Pb,Br; I,0.6; 2.4,Undoped,1.61,1,Spin-coating,DMF; DMSO,7; 3,Unknown,FALSE,Unknown,Unknown,16.9,16.3,TRUE,ISOS-L-1,Solar simulator,FALSE,Open circuit,25; 25,Unknown,,50,FALSE,95,200,,
2019-03-25 00:00:00,SLG , ITO , NiO-np ,,, Perovskite , PCBM-60 , Zr(acac)4 ,,, Ag,0.1,pin,FALSE,Cs; FA; MA,Pb,Br; I,0.45; 2.55,,,1,Spin-coating,DMF; DMSO,4; 1,Chlorobenzene,FALSE,Unknown,Unknown,20.96,20.9,TRUE,ISOS-D-1I,Dark,FALSE,Open circuit,25.0; 25.0,N2,0,3600,FALSE,95,14400,,98
2018-09-20 00:00:00,SLG , FTO , TiO2-c , TiO2-mp ,, Perovskite , Carbon; ,,,,MWCNTs,0.1,nip-mp,FALSE,Cs,Pb,Br,3,,2.3,2,Spin-coating >> Spin-coating,DMF >> Methanol,1 >> 1,Unknown,FALSE,Unknown,Unknown,7.62,,TRUE,ISOS-D-1,Dark,FALSE,Open circuit,25.0; 25.0,Air,80,1100,FALSE,95,4400,,
2019-07-19 00:00:00,SLG , FTO , NiMgLiO ,,, Perovskite , TiO2-c ,,,, Ag,0.09,pin,FALSE,Cs,Pb,Br; I,1; 2,,,1,Spin-coating,DMF; DMSO,2; 3,Chlorobenzene,TRUE,UV-curable epoxy,Unknown,13.7,,TRUE,IEC 61646,White LED,TRUE,MPPT,45.0; 45.0,N2,0,1000,FALSE,95.1,4081.632653,,95.1
2018-07-06 00:00:00,SLG , FTO , TiO2-c , TiO2-mp ,, Perovskite , DM ,,,, Au,0.0939,nip-mp,FALSE,FA; MA,Pb,Br; I,0.15; 2.85,Cl,,1,Spin-coating,DMF; DMSO,8; 1,Ethyl ether,FALSE,Unknown,Unknown,22.3,,TRUE,ISOS-D-2,Dark,FALSE,Open circuit,60.0; 60.0,Air,25,500,FALSE,95.1,2040.816327,,
2018-07-13 00:00:00,SLG , FTO , TiO2-np ,,, Perovskite , Spiro-MeOTAD ,,,, Au,0.049,nip,FALSE,FA; MA,Pb,Br; I,0.45; 2.55,Cl,,1,Spin-coating,DMF; DMSO,4; 1,Chlorobenzene,FALSE,Unknown,Unknown,20.57,,TRUE,ISOS-L-1I,Light,TRUE,MPPT,25.0; 25.0,N2,0,1200,FALSE,95.1,4897.959184,,
2019-02-28,SLG , FTO , TiO2-c , TiO2-mp ,, Perovskite , Spiro-MeOTAD ,,,, Au,1,nip-mp,FALSE,Cs; FA; MA,Pb,Br; I,0.40; 2.6,nan,nan,1,Spin-coating,DMF; DMSO,4; 1,Chlorobenzene,TRUE,Polyvinyl pyrrolidone | Epoxy resin | SLG,Unknown,6.28,,TRUE,ISOS-L-1I,Sun,FALSE,Open circuit,30.0; 30.0,Near-space,,2,FALSE,95.19,8.316008316,,
2016-10-28 00:00:00,SLG , ITO , PTAA ,,, Perovskite , C60 , BCP ,,, Cu,0.1,pin,FALSE,MA,Pb,I,3,,1.6,2,Spin-coating >> CBD,DMF >> IPA,1 >> 1,Unknown,FALSE,Unknown,Unknown,20.7,20.4,TRUE,ISOS-D-1,Dark,FALSE,Open circuit,25.0; 25.0,Air,55,800,FALSE,95.2,3333.333333,,
2020-02-03 00:00:00,SLG , ITO , SnO2-np ,,, Perovskite , Theophylline , PTAA ,,, Ag,0.1,nip,FALSE,FA; MA,Pb,Br; I,0.06; 2.94,Cl,,2,Spin-coating >> Spin-coating,DMF; DMSO >> IPA,94; 6 >> 1,Unknown,FALSE,Unknown,Unknown,22.61,,TRUE,ISOS-D-1,Dark,FALSE,Open circuit,25.0; 25.0,Air,30,500,FALSE,95.3,2127.659574,,
2018-08-01,SLG , FTO , TiO2-c ,,, Perovskite , C102 ,,,, Au,0.1,nip,FALSE,FA; MA,Pb,Br; I,0.45; 2.55,nan,1.62,1,Spin-coating,DMF; DMSO,4; 1,Chlorobenzene,FALSE,Unknown,Unknown,17.4,15.6,TRUE,ISOS-D-1I,Dark,FALSE,Open circuit,nan; nan,Vacuum,20,360,TRUE,95.4,1565.217391,,
2018-02-07 00:00:00,SLG , FTO , TiO2-c , TiO2-mp ,, Perovskite , asy-PBTBDT ,,,, Au,0.09,nip-mp,FALSE,Cs; FA; MA,Pb,Br; I,0.45; 2.55,,,1,Spin-coating,DMF; DMSO,4; 1,Chlorobenzene,FALSE,Unknown,Unknown,18.2,,TRUE,ISOS-D-2,Dark,FALSE,Open circuit,75.0; 75.0,Air,60,12,FALSE,95.5,53.33333333,,
2018-12-04 00:00:00,SLG , ITO , SnO2-np ,,, Perovskite ,,,,, Carbon,0.08,nip,FALSE,Cs,Pb,Br; I,2; 1,,2.07,1,Spin-coating,DMSO,1,Unknown,FALSE,Unknown,Unknown,7,,TRUE,ISOS-L-2,Xenon,FALSE,Open circuit,90.0; 90.0,Air,65,80,FALSE,95.5,355.5555556,,
2016-05-11 00:00:00,SLG , ITO , NiO-c ,,, Perovskite , C60 , SnO2-np ,,, Ag,0.112,pin,FALSE,MA,Pb,I,3,,1.6,1,Spin-coating,DMSO; GBL,3; 7,Toluene,FALSE,Unknown,Unknown,18.82,18.46,TRUE,ISOS-D-1I,Dark,FALSE,Open circuit,25.0; 25.0,N2,0,720,FALSE,95.5,3200,,
2017-01-16 00:00:00,SLG , ITO , Spiro-TBB , Spiro-TBB ,, Perovskite , C60 ,,,, Ag,0.064,pin,FALSE,MA,Pb,I,3,Cl,1.6,1,Co-evaporation,none,1,Unknown,TRUE,Unknown,Unknown,9.7,,TRUE,ISOS-D-1,Dark,FALSE,Open circuit,25.0; 25.0,Air,,1192,FALSE,95.58008745,5393.77188,,96.33759311
2019-10-22 00:00:00,SLG , ITO , TiO2-c ,,, Perovskite , Spiro-MeOTAD ,,,, Au,0.1,nip,FALSE,Cs; FA; MA,Pb,Br; I,0.51; 2.49,,,1,Spin-coating,DMF; DMSO,4; 1,Chlorobenzene,FALSE,Unknown,Unknown,20.47,,TRUE,ISOS-D-1,Dark,FALSE,Open circuit,25.0; 25.0,Air,20,864,FALSE,95.6,3927.272727,,
2017-02-27 00:00:00,SLG , FTO , TiO2-c , TiO2-mp ,, Perovskite , Spiro-MeOTAD ,,,, Au,0.16,nip-mp,FALSE,FA; MA,Pb,Br; I,0.45; 2.55,,,1,Spin-coating,DMF; DMSO,4; 1,Chlorobenzene,FALSE,Unknown,Unknown,,,TRUE,ISOS-L-1I,Light,FALSE,MPPT,25.0; 25.0,N2,0,250,FALSE,95.6,#DIV/0!,,
2018-08-10,SLG , FTO , NiO-c ,,, Perovskite , PCBM-60 , BCP ,,, Ag,1.02,pin,FALSE,MA,Pb,I,3,nan,1.55,1,Spin-coating,DMF; DMSO,nan,Chlorobenzene,FALSE,Unknown,Unknown,16.68,15.78,TRUE,ISOS-D-1I,Dark,FALSE,Open circuit,nan; nan,N2,0,720,FALSE,95.6,3272.727273,,
2019-08-05 00:00:00,SLG , ITO , PTAA ,,, Perovskite , PCBM-60 , BCP ,,, Ag,0.04,pin,FALSE,MA,Pb,I,3,,1.6,2,Spin-coating >> Spin-coating,DMF; DMSO >> IPA,10; 1 >> 1,Unknown,FALSE,Unknown,Unknown,18.69,17.75,TRUE,ISOS-D-1I,Dark,FALSE,Open circuit,25.0; 25.0,N2,0,216,FALSE,95.6,981.8181818,,
2017-11-16 00:00:00,SLG , FTO , NiO-c ,,, Perovskite , ZnO ,,,, Al,0.2,pin,FALSE,Cs; FA; MA,Pb,Br; I,0.51; 2.49,,,1,Spin-coating,DMF; DMSO,4; 1,Chlorobenzene,FALSE,Unknown,Unknown,,,TRUE,ISOS-D-1,Dark,FALSE,Open circuit,25.0; 25.0,Air,25,336,FALSE,95.7,#DIV/0!,,
2019-09-17 00:00:00,SLG , FTO , TiO2-c , TiO2-mp ,, Perovskite , J61-ITIC ,,,, Carbon,0.09,nip-mp,FALSE,Cs,Pb,Br,3,,2.24,2,Spin-coating >> Spin-coating,DMF >> Methanol,1 >> 1,Unknown,FALSE,Unknown,Unknown,9.14,,TRUE,ISOS-D-1,Dark,FALSE,Open circuit,25.0; 25.0,Air,90,960,FALSE,95.7,4465.116279,,
2018-04-10 00:00:00,SLG , ITO , TiS2 ,,, Perovskite , Spiro-MeOTAD ,,,, Ag,0.757,nip,FALSE,FA; MA,Pb,Br; I,0.1; 2.9,Cl,,2,Spin-coating >> Spin-coating,DMF; DMSO >> IPA,19; 1 >> 1,Unknown,FALSE,Unknown,Unknown,18.79,16.68,TRUE,ISOS-D-1,Dark,FALSE,Open circuit,25.0; 25.0,Air,10,816,FALSE,95.8,3885.714286,,
2017-01-16 00:00:00,SLG , ITO , Spiro-TBB , Spiro-TBB ,, Perovskite , C60 ,,,, Ag,0.064,pin,FALSE,MA,Pb,I,3,Cl,1.6,1,Co-evaporation,none,1,Unknown,TRUE,Unknown,Unknown,11.3,,TRUE,ISOS-D-1,Dark,FALSE,Open circuit,25.0; 25.0,Air,,1492,FALSE,95.9,7278.04878,,98.30304136
2019-07-23 00:00:00,SLG , FTO , TiO2-c , TiO2-mp ,, Perovskite , Spiro-MeOTAD ,,,, Au,0.125,nip-mp,FALSE,Cs; FA,Pb,Br; I,0.375; 2.625,K,,1,Spin-coating,DMF; DMSO,57; 75,Diethyl ether,TRUE,PMMA,Unknown,19.68,,TRUE,ISOS-L-1,White LED,FALSE,Open circuit,17.0; 17.0,Air,0,525,FALSE,95.9,2560.97561,,
2020-03-30,PI , Cu-grid , Graphene , ZnO-np ,, Perovskite , PCBM-60 , PEDOT:PSS ,,, Ag,,pin,FALSE,FA; MA,Pb,Br; I,0.6; 2.4,Undoped,1.61,1,Spin-coating,DMF; DMSO,7; 3,Unknown,FALSE,Unknown,Unknown,15.9,15.2,TRUE,ISOS-L-1I,Solar simulator,FALSE,Open circuit,25; 25,N2,,1000,FALSE,96,5000,,96
2017-12-08 00:00:00,SLG , FTO , NiO-c ,,, Perovskite , PCBM-60 ,,,, Ag,0.1,pin,FALSE,MA,Pb,I,3,,1.57,2,Spin-coating >> Spin-coating,DMF; DMSO >> IPA,9; 1 >> 1,Diethyl ether,FALSE,Unknown,Unknown,16.66,,TRUE,ISOS-D-1,Dark,FALSE,Open circuit,25.0; 25.0,Air,35,720,FALSE,96,3600,,
2016-02-10 00:00:00,SLG , ITO , PEDOT:PSS ,,, Perovskite , PCBM-60 ,,,, Ag,0.1,pin,FALSE,MA,Pb,I,3,Cl,1.6,1,Spin-coating,DMF,1,Unknown,FALSE,Unknown,Unknown,8.9,,TRUE,ISOS-D-1I,Dark,FALSE,Open circuit,25.0; 25.0,Ar,0,1680,FALSE,96,8400,,120
2018-08-24 00:00:00,SLG , FTO , TiO2-c , TiO2-mp ,, Perovskite , PTAA ,,,, Ag,0.07,nip-mp,FALSE,Ag,Bi,I,4,,,1,Spin-coating,DMF; DMSO,1; 4,Toluene,FALSE,Unknown,Unknown,2.1,,TRUE,ISOS-D-1,Dark,FALSE,Open circuit,25.0; 25.0,Air,26,1000,FALSE,96,5000,,96
2019-06-01 00:00:00,SLG , ITO , SnO2-np ,,, Perovskite , Spiro-MeOTAD ,,,, Ag,0.084,nip,FALSE,FA; MA,Pb,Br; I,0.1; 2.9,,,2,Spin-coating >> Spin-coating,DMF >> IPA,1 >> 1,Unknown,FALSE,Unknown,Unknown,21.38,21.26,TRUE,ISOS-D-1I,Dark,FALSE,Open circuit,25.0; 25.0,N2,0,1000,FALSE,96,5000,,96
2020-02-05 00:00:00,SLG , ITO , SnO2-np ,,, Perovskite , Spiro-MeOTAD ,,,, Ag,0.075,nip,FALSE,Cs,Pb,Br; I,1; 2,,1.91,1,Spin-coating,DMSO,1,Unknown,TRUE,Unknown,Unknown,15.1,,TRUE,ISOS-D-1I,Dark,FALSE,Open circuit,25.0; 25.0,N2,0,720,FALSE,96,3600,,
2018-09-19 00:00:00,SLG , ITO , SnO2-np ,,, Perovskite , Spiro-MeOTAD ,,,, Ag,0.09,nip,FALSE,Cs,Pb,Br; I,1; 2,,,1,Spin-coating,DMF; DMSO,4; 1,Unknown,FALSE,Unknown,Unknown,12.87,10.72,TRUE,ISOS-D-1I,Dark,FALSE,Open circuit,25.0; 25.0,N2,0,500,FALSE,96,2500,,
2018-09-19 00:00:00,SLG , ITO , SnO2-np ,,, Perovskite , Spiro-MeOTAD ,,,, Ag,0.09,nip,FALSE,Cs,Pb,Br; I,1; 2,,,1,Spin-coating,DMF; DMSO,4; 1,Unknown,FALSE,Unknown,Unknown,13.09,,TRUE,ISOS-D-1I,Dark,FALSE,Open circuit,25.0; 25.0,N2,0,500,FALSE,96,2500,,
2019-11-04 00:00:00,SLG , FTO , TiO2-c , SnO2-np ,, Perovskite , Spiro-MeOTAD ,,,, Ag,0.1,nip,FALSE,MA,Pb,I,3,Cl; PTAI,1.6,2,Spin-coating >> Dipp-coating,DMF; DMSO >> IPA,4; 1 >> 1,Chlorobenzene,FALSE,Unknown,Unknown,21.16,20.56,TRUE,ISOS-L-1I,White LED,FALSE,Open circuit,55.0; 55.0,N2,0,200,FALSE,96,1000,,
2019-02-16 00:00:00,SLG , ITO , SnO2-c , TiS2 ,, Perovskite , Spiro-MeOTAD ,,,, Ag,0.0757,nip,FALSE,FA; MA,Pb,Br; I,0.1; 2.9,Cl,,2,Spin-coating >> Spin-coating,DMF; DMSO >> IPA,19; 1 >> 1,Unknown,FALSE,Unknown,Unknown,21.73,0.87,TRUE,ISOS-D-1,Dark,FALSE,Open circuit,25.0; 25.0,Air,10,800,FALSE,96,4000,,
2019-08-17 00:00:00,SLG , ITO , C60 ,,, Perovskite , TAPC , MoO3 ,,, Ag,0.051,pin,FALSE,Cs,Pb,Br; I,1; 2,,,1,Co-evaporation,none,1,Unknown,TRUE,UV-curable epoxy,Unknown,12.6,12.9,TRUE,ISOS-D-1,Dark,FALSE,Open circuit,25.0; 25.0,Ambient,,2160,FALSE,96,10800,,
2019-07-12 00:00:00,SLG , ITO , SnO2-np ,,, Perovskite , Zn-ChL ,,,, Ag,0.04,nip,FALSE,MA,Pb,I,3,,1.6,1,Spin-coating,DMF; DMSO,4; 1,Chlorobenzene,FALSE,Unknown,Unknown,14.1,,TRUE,ISOS-L-1I,Light,FALSE,MPPT,25.0; 25.0,Unknown,,0.55,FALSE,96,2.75,,
2017-09-27 00:00:00,PET ,Graphene, PEDOT:PSS ,,, Perovskite , PCBM-60 ,,,, Al,0.096,pin,FALSE,FA; MA,Pb,Br; I,0.45; 2.55,,,2,Spin-coating >> Spin-coating,DMF >> IPA,1 >> 1,Unknown,FALSE,Unknown,Unknown,16,15.5,TRUE,ISOS-L-1,Xenon,FALSE,Open circuit,25.0; 25.0,Air,,100,FALSE,96,500,,
2017-09-27 00:00:00,PET , ITO , PEDOT:PSS ,,, Perovskite , PCBM-60 ,,,, Al,0.096,pin,FALSE,FA; MA,Pb,Br; I,0.45; 2.55,,,2,Spin-coating >> Spin-coating,DMF >> IPA,1 >> 1,Unknown,FALSE,Unknown,Unknown,15.8,15.5,TRUE,ISOS-L-1,Xenon,FALSE,Open circuit,25.0; 25.0,Air,,100,FALSE,96,500,,
2019-04-13 00:00:00,SLG , ITO , PEDOT:PSS ,,, Perovskite , PCBM-60 ,,,, Al,0.04,pin,FALSE,Cs,Pb,Br; I,0.31; 2.69,HBr,1.75,1,Spin-coating,DMF,1,Unknown,FALSE,Unknown,Unknown,9.58,,TRUE,ISOS-D-1I,Dark,FALSE,Open circuit,25.0; 25.0,N2,0,1200,FALSE,96,6000,,
2016-01-25 00:00:00,SLG , ITO , PEDOT:PSS ,,, Perovskite , PCBM-60 ,,,, Al,0.04,pin,FALSE,MA,Pb,I,3,,1.6,1,Spin-coating,DMSO; GBL,3; 7,Diethyl ether,FALSE,Unknown,Unknown,8.6,9.2,TRUE,ISOS-D-1I,Dark,FALSE,Open circuit,25.0; 25.0,N2,0,2400,FALSE,96,12000,,
2014-11-03 00:00:00,SLG , FTO , TiO2-c , TiO2-mp ,, Perovskite , 2TPA-2-DP ,,,, Au,0.08,nip-mp,FALSE,MA,Pb,I,3,,1.59,2,Spin-coating >> CBD,DMF >> IPA,1 >> 1,Unknown,FALSE,Unknown,Unknown,12.96,,TRUE,ISOS-D-1,Dark,FALSE,Open circuit,25.0; 25.0,Air,,900,TRUE,96,4500,,
2018-01-04 00:00:00,SLG , FTO , TiO2-c , TiO2-mp ,, Perovskite , EH44 ,,,, Au,0.1,nip-mp,FALSE,Cs; FA; MA,Pb,Br; I,0.54; 2.46,,,1,Spin-coating,DMF; DMSO,4; 1,Chlorobenzene,FALSE,Unknown,Unknown,15.42,,TRUE,ISOS-L-1,Solar simulator,FALSE,Passive resistance,20.0; 20.0,Air,20,500,FALSE,96,2500,,
2018-05-21 00:00:00,SLG , FTO , TiO2-c , TiO2-mp ,, Perovskite , G2 ,,,, Au,0.0125,nip-mp,FALSE,FA; MA,Pb,Br; I,0.45; 2.55,,,1,Spin-coating,DMF; DMSO,4; 1,Unknown,FALSE,Unknown,Unknown,20.2,,TRUE,ISOS-D-1I,Dark,FALSE,Open circuit,25.0; 25.0,Dry air,,2160,FALSE,96,10800,,
2018-07-24,SLG , ITO , SnO2-c ,,, Perovskite , HZ2 ,,,, Au,0.108,nip,FALSE,MA,Pb,I,3,Cl,nan,2,Spin-coating >> Spin-coating,DMF >> IPA,1 >> 1,Unknown,FALSE,Unknown,Unknown,14.2,,TRUE,ISOS-L-1I,Solar simulator,FALSE,Open circuit,nan; nan,N2,20,280,TRUE,96,1400,,
2017-07-29 00:00:00,SLG , FTO , TiO2-c ,,, Perovskite , MoO2-np ,,,, Au,0.16,nip,FALSE,MA,Pb,I,3,,1.6,1,Spin-coating,DMF; HI,1; 0.1,Unknown,FALSE,Unknown,Unknown,15.7,15.1,TRUE,ISOS-D-1,Dark,FALSE,Open circuit,25.0; 25.0,Air,70,360,FALSE,96,1800,,
2018-10-01,SLG , FTO , TiO2-c , TiO2-mp ,, Perovskite , NiO ,,,, Au,0.17,nip-mp,FALSE,MA,Pb,I,3,nan,1.44,1,Spin-coating,DMF,1,Unknown,FALSE,Unknown,Unknown,,,TRUE,ISOS-D-1,Dark,FALSE,Open circuit,30.0; 30.0,Air,60,2880,FALSE,96,#DIV/0!,,
2019-03-06 00:00:00,SLG , FTO , TiO2-c , TiO2-mp ,, Perovskite , P6 ,,,, Au,0.16,nip-mp,FALSE,Cs; FA; MA,Pb,Br; I,0.45; 2.55,,,1,Spin-coating,DMF; DMSO,4; 1,Chlorobenzene,FALSE,Unknown,Unknown,12.4,,TRUE,ISOS-D-2I,Dark,FALSE,Open circuit,65.0; 65.0,N2,0,12,FALSE,96,60,,
2019-07-09 00:00:00,SLG , FTO , CF-Sp-BTh ,,, Perovskite , PCBM-60 ,,,, Au,0.1,pin,FALSE,MA,Pb,I,3,Graphene oxide,1.6,1,Spin-coating,DMF; DMSO,9; 1,Unknown,FALSE,Unknown,Unknown,14.28,,TRUE,ISOS-D-1,Dark,FALSE,Open circuit,25.0; 25.0,Air,,720,FALSE,96,3600,,
2018-08-30 00:00:00,SLG , FTO , TiO2-c , TiO2-mp ,, Perovskite , PTAA ,,,, Au,0.159,nip-mp,FALSE,FA; MA,Pb,Br; I,0.45; 2.55,,,1,Spin-coating,DMF; DMSO,4; 1,Chlorobenzene,TRUE,Al2O3,Unknown,15.31,,TRUE,ISOS-D-1,Dark,FALSE,Open circuit,25.0; 25.0,Air,50,7500,FALSE,96,37500,,100
2019-05-14 00:00:00,SLG , FTO , TiO2-c , TiO2-mp ,, Perovskite , PTAA ,,,, Au,0.096,nip-mp,FALSE,FA; MA,Pb,Br; I,0.15; 2.85,,,1,Spin-coating,DMF; DMSO,8; 1,Diethyl ether,TRUE,Unknown,Unknown,,,TRUE,ISOS-L-1,Xenon,FALSE,Open circuit,25.0; 25.0,Air,30,1000,FALSE,96,#DIV/0!,,96
2019-11-29 00:00:00,SLG , FTO , SrTiO3 , Graphene; Al2O3-mp ,, Perovskite , Spiro-MeOTAD ,,,, Au,0.16,nip,FALSE,MA,Pb,I,3,Ag; Cl; rGO,1.6,1,Spin-coating,DMF,1,Unknown,FALSE,Unknown,Unknown,20.58,,TRUE,ISOS-D-1,Dark,FALSE,Open circuit,30.0; 30.0,Air,50,7200,FALSE,96,36000,,100
2017-08-07 00:00:00,SLG , ITO , CPTA ,,, Perovskite , Spiro-MeOTAD ,,,, Au,0.1,nip,FALSE,MA,Pb,I,3,,1.6,1,Spin-coating,DMF; DMSO,,Chlorobenzene,FALSE,Unknown,Unknown,18.39,18.01,TRUE,ISOS-D-1I,Dark,FALSE,Open circuit,25.0; 25.0,N2,0,2400,FALSE,96,12000,,
2018-07-17,SLG , ITO , SnO2 ,,, Perovskite , Spiro-MeOTAD ,,,, Au,0.176,nip,FALSE,MA,Pb,I,3,PbCl2,1.6,1,Spin-coating,DMSO; GBL,3; 7,Toluene,FALSE,Unknown,Unknown,18.12,,TRUE,ISOS-D-1,Dark,FALSE,Open circuit,25.0; 25.0,Unknown,,120,FALSE,96,600,,
2019-05-07 00:00:00,SLG , FTO , SnO2-c ,,, Perovskite , Spiro-MeOTAD ,,,, Au,0.1,nip,FALSE,MA,Pb,I,3,,1.5,2,Evaporation >> Evaporation,none >> none,1 >> 1,Unknown,FALSE,Unknown,Unknown,12.82,12.06,TRUE,ISOS-D-1I,Dark,FALSE,Open circuit,25.0; 25.0,Unknown,,192,FALSE,96,960,,
2019-10-09 00:00:00,SLG , ITO , SnO2-c ,,, Perovskite , Spiro-MeOTAD ,,,, Au,0.16,nip,FALSE,Cs; FA; MA,Pb,Br; I,0.3; 2.7,,,1,Spin-coating,DMF; DMSO,4; 1,Chlorobenzene,FALSE,Unknown,Unknown,20,,TRUE,ISOS-L-1I,Light,FALSE,MPPT,25.0; 25.0,Unknown,,2000,FALSE,96,10000,,
2018-06-01,SLG , ITO , SnO2-np ,,, Perovskite , Spiro-MeOTAD ,,,, Au,0.16,nip,FALSE,(PEA); Cs,Pb,I,34,Undoped,1.73,1,Spin-coating,DMSO,1,Chlorobenzene,FALSE,Unknown,Unknown,8.9,,TRUE,ISOS-D-1,Dark,FALSE,Open circuit,18; 22,Air,20,960,FALSE,96,4800,,
2019-02-04 00:00:00,SLG , FTO , TiO2-c ,,, Perovskite , Spiro-MeOTAD ,,,, Au,0.07,nip,FALSE,MA,Pb,I,3,,1.63,3,Spin-coating >> Evaporation >> CBD,DMF; DMSO >> none >> IPA,9; 1 >> 1 >> 1,Diethyl ether,FALSE,Unknown,Unknown,20.8,,TRUE,ISOS-D-1,Dark,FALSE,Open circuit,25.0; 25.0,Air,40,800,FALSE,96,4000,,
2018-10-19 00:00:00,SLG , FTO , TiO2-c ,,, Perovskite , Spiro-MeOTAD ,,,, Au,0.09,nip,FALSE,MA,Pb,I,4,,1.56,2,Spin-coating >> Diffusion-gas reaction,DMSO; GBL >> none,3; 7 >> 1,Chlorobenzene,FALSE,Unknown,Unknown,,,TRUE,ISOS-L-2,Xenon,FALSE,Open circuit,60.0; 60.0,Air,,500,FALSE,96,#DIV/0!,,
2019-11-04,SLG , FTO , TiO2-c ,,, Perovskite , Spiro-MeOTAD ,,,, Au,0.09,nip,FALSE,Cs,Pb,Br,3,nan,2.26,1,Single-source thermal evaporation,none,1,Unknown,FALSE,Unknown,Unknown,8.65,8.37,TRUE,ISOS-D-1,Dark,FALSE,Open circuit,nan; nan,Air,30,1440,FALSE,96,7200,,
2015-12-08 00:00:00,SLG , ITO , TiO2-c ,,, Perovskite , Spiro-MeOTAD ,,,, Au,0.09,nip,FALSE,MA,Pb,I,3,,1.55,1,Spin-coating,DMF,1,Chlorobenzene,FALSE,Unknown,Unknown,18.5,17.1,TRUE,ISOS-D-1I,Dark,FALSE,Open circuit,20.0; 20.0,N2,0.1,100,FALSE,96,500,,
2018-07-13 00:00:00,SLG , FTO , TiO2-np ,,, Perovskite , Spiro-MeOTAD ,,,, Au,0.049,nip,FALSE,FA; MA,Pb,Br; I,0.45; 2.55,Cl,,1,Spin-coating,DMF; DMSO,4; 1,Chlorobenzene,FALSE,Unknown,Unknown,20.57,,TRUE,ISOS-D-1,Dark,FALSE,Open circuit,25.0; 25.0,Air,,720,FALSE,96,3600,,
2019-08-23 00:00:00,SLG , FTO , TiO2-c , SnO2-np ,, Perovskite , Spiro-MeOTAD ,,,, Au,0.09,nip,FALSE,Cs; FA; MA,Pb,Br; I,0.45; 2.55,Ag-nw,1.63,1,Spin-coating,DMF; DMSO,4; 1,Chlorobenzene,FALSE,Unknown,Unknown,20.29,20.29,TRUE,ISOS-D-1I,Dark,FALSE,Open circuit,25.0; 25.0,N2,0,480,FALSE,96,2400,,
2019-03-20 00:00:00,SLG , FTO , TiO2-c , SWCNTs; TiO2-mp ,, Perovskite , Spiro-MeOTAD ,,,, Au,0.1,nip,FALSE,Cs; FA; MA,Pb,Br; I,0.5; 2.5,,,1,Spin-coating,DMF; DMSO,4; 1,Chlorobenzene,FALSE,Unknown,Unknown,17.93,,TRUE,ISOS-D-1,Dark,FALSE,Open circuit,25.0; 25.0,Ambient,,1,FALSE,96,5,,
2018-03-23 00:00:00, SLG , FTO , TiO2-c , TiO2-mp ,, Perovskite , Spiro-MeOTAD ,,,, Au,0.1,nip-mp,FALSE,MA,Pb,I,3,,1.6,1,Spin-coating,DMF; DMSO,9; 1,Diethyl ether,FALSE,Unknown,Unknown,16.17,15.73,TRUE,ISOS-D-1,Dark,FALSE,Open circuit,25.0; 25.0,Air,,80,FALSE,96,400,,
2018-03-23 00:00:00, SLG , FTO , TiO2-c , TiO2-mp ,, Perovskite , Spiro-MeOTAD ,,,, Au,0.1,nip-mp,FALSE,MA,Pb,I,3,,1.6,1,Spin-coating,DMF; DMSO,9; 1,Diethyl ether,FALSE,Unknown,Unknown,16.2,15.54,TRUE,ISOS-D-1,Dark,FALSE,Open circuit,25.0; 25.0,Air,,80,FALSE,96,400,,
2018-03-23 00:00:00, SLG , FTO , TiO2-c , TiO2-mp ,, Perovskite , Spiro-MeOTAD ,,,, Au,0.1,nip-mp,FALSE,MA,Pb,I,3,,1.6,1,Spin-coating,DMF; DMSO,9; 1,Diethyl ether,FALSE,Unknown,Unknown,17.22,16.74,TRUE,ISOS-D-1,Dark,FALSE,Open circuit,25.0; 25.0,Air,,80,FALSE,96,400,,
2018-03-23 00:00:00, SLG , FTO , TiO2-c , TiO2-mp ,, Perovskite , Spiro-MeOTAD ,,,, Au,0.1,nip-mp,FALSE,MA,Pb,I,3,,1.6,1,Spin-coating,DMF; DMSO,9; 1,Diethyl ether,FALSE,Unknown,Unknown,18.78,18.11,TRUE,ISOS-D-1,Dark,FALSE,Open circuit,25.0; 25.0,Air,,80,FALSE,96,400,,
2019-08-14 00:00:00,SLG , FTO , TiO2-c , TiO2-mp ,, Perovskite , Spiro-MeOTAD ,,,, Au,0.1,nip-mp,FALSE,MA,Pb,I,3,,1.6,1,Spin-coating,DMF; DMSO,9; 1,Toluene,FALSE,Unknown,Unknown,17.46,,TRUE,ISOS-D-1,Dark,FALSE,Open circuit,30.0; 30.0,Air,40,200,FALSE,96,1000,,
2016-11-30 00:00:00,SLG , FTO , TiO2-c , TiO2-mp ,, Perovskite , Spiro-MeOTAD ,,,, Au,0.09,nip-mp,FALSE,FA; MA,Pb,Br; I,0.45; 2.55,,,1,Spin-coating,DMF; DMSO,4; 1,Chlorobenzene,FALSE,Unknown,Unknown,19.3,,TRUE,ISOS-D-1I,Dark,FALSE,Open circuit,20.0; 20.0,Dry air,,1440,FALSE,96,7200,,
2018-10-01 00:00:00,SLG , FTO , TiO2-c , TiO2-mp ,, Perovskite , Spiro-MeOTAD ,,,, Au,0.1,nip-mp,FALSE,Cs; FA; MA,Pb,Br; I,0.51; 2.49,,,1,Spin-coating,DMF; DMSO,4; 1,Chlorobenzene,FALSE,Unknown,Unknown,17.53,15.18,TRUE,ISOS-D-1,Dark,FALSE,Open circuit,25.0; 25.0,Air,,600,FALSE,96,3000,,
2018-11-20,SLG , FTO , TiO2-c , TiO2-mp ,, Perovskite , Spiro-MeOTAD ,,,, Au,0.148,nip-mp,FALSE,Cs; FA; MA,Pb,Br; I,0.51; 2.49,nan,nan,1,Spin-coating,DMF; DMSO,4; 1,Ethyl acetate,FALSE,Unknown,Unknown,18.09,,TRUE,ISOS-D-1,Dark,FALSE,Open circuit,25.0; 25.0,Air,40,600,FALSE,96,3000,,
2018-11-08 00:00:00,SLG , ITO , TiO2-c , TiO2-mp ,, Perovskite , Spiro-MeOTAD ,,,, Au,0.09,nip-mp,FALSE,MA,Pb,I,3,Imidazole,1.6,1,Spin-coating,DMF; DMSO,9; 1,Diethyl ether,FALSE,Unknown,Unknown,15.2,,TRUE,ISOS-L-1,Xenon,FALSE,Open circuit,25.0; 25.0,Air,55,720,FALSE,96,3600,,
2018-03-14 00:00:00,SLG , FTO , Graphene; NDI; SnO2-np ,,, Perovskite , Spiro-MeOTAD ,,,, Au,0.1,nip,FALSE,Cs; FA; MA,Pb,Br; I,0.35; 2.65,,,1,Spin-coating,DMF; DMSO,4; 1,Chlorobenzene,TRUE,Unknown,Unknown,20.16,20.16,TRUE,ISOS-D-1,Dark,FALSE,Open circuit,25.0; 25.0,Air,30,5,FALSE,96,25,,
2018-09-24 00:00:00,SLG , FTO , SnO2-c , SnO2-c ,, Perovskite , V1091 ,,,, Au,0.0919,nip,FALSE,Cs; FA,Pb,Br; I,0.3; 2.7,,,1,Spin-coating,DMF; DMSO,4; 1,Anisole,FALSE,Unknown,Unknown,20.2,,TRUE,ISOS-D-1,Dark,FALSE,Open circuit,25.0; 25.0,Air,45,800,FALSE,96,4000,,
2017-06-22 00:00:00,SLG , FTO , TiO2-c , TiO2-mp ,, Perovskite , ZnPcNO2-OPh ,,,, Au,0.15,nip-mp,FALSE,Cs; FA; MA,Pb,Br; I,0.45; 2.55,,,1,Spin-coating,DMF; DMSO,4; 1,Chlorobenzene,FALSE,Unknown,Unknown,14.46,14.24,TRUE,ISOS-D-1,Dark,FALSE,Open circuit,25.0; 25.0,Air,30,792,FALSE,96,3960,,
2018-06-19 00:00:00,SLG , ITO , PEDOT:PSS ,,, Perovskite , C60 , BCP ,,, Ag,0.0225,pin,FALSE,BA; FA,Sn,I,3,SnF2,,1,Spin-coating,DMSO,1,Chlorobenzene,TRUE,Unknown,Unknown,5.2,,TRUE,ISOS-D-1I,Dark,FALSE,Open circuit,25.0; 25.0,N2,0,2400,FALSE,96,12000,,
2019-09-02 00:00:00,SLG , ITO , PTAA ,,, Perovskite , C60 , BCP ,,, Ag,0.03,pin,FALSE,BA; MA,Pb,I,13,,,1,Spin-coating,Unknown,,Unknown,FALSE,Unknown,Unknown,13.62,,TRUE,ISOS-D-1I,Dark,FALSE,Open circuit,20.0; 20.0,N2,0,2000,FALSE,96,10000,,
2019-09-02 00:00:00,SLG , ITO , PTAA ,,, Perovskite , C60 , BCP ,,, Ag,0.03,pin,FALSE,BA; MA,Pb,I,13,,,1,Spin-coating,Unknown,,Unknown,FALSE,Unknown,Unknown,17.26,17.1,TRUE,ISOS-D-1I,Dark,FALSE,Open circuit,20.0; 20.0,N2,0,2000,FALSE,96,10000,,
2019-08-13 00:00:00,SLG , ITO , PTAA ,,, Perovskite , C60 , BCP ,,, Graphene,0.054,pin,FALSE,Cs,Pb,I,3,,,1,Spin-coating,Octane,1,Unknown,FALSE,Unknown,Unknown,6.8,6.73,TRUE,ISOS-D-1,Dark,FALSE,Open circuit,25.0; 25.0,Air,20,336,FALSE,96,1680,,
2019-05-29 00:00:00,SLG , ITO , PTAA ,,, Perovskite , C60 , BCP ,,, Ag,0.06,pin,FALSE,Cs; FA; MA,Pb,Br; I,0.6; 2.4,,1.68,1,Spin-coating,Unknown,,Unknown,FALSE,Unknown,Unknown,19.8,19.7,TRUE,ISOS-D-1I,Dark,FALSE,Open circuit,25.0; 25.0,N2,0,4000,FALSE,96,20000,,
2020-05-29,SLG , ITO , PTAA ,,, Perovskite , C60 , BCP ,,, Cu,0.08,nip,FALSE,Cs; FA; MA,Pb,I,3,methylammonium hypophosphite; L-_-phosphatidylcholine; PEACl,1.51,1,Doctor blading,DMF,1,Unknown,TRUE,Unknown,Unknown,21.25,21.25,TRUE,ISOS-L-1,Halogen,FALSE,Open circuit,nan; nan,Unknown,,500,FALSE,96,2500,,
2019-12-10 00:00:00,SLG , FTO , NiO-c ,,, Perovskite , PCBM-60 , BCP ,,, Ag,0.25,pin,FALSE,MA,Pb,I,3,,1.6,1,Spin-coating,DMSO; GBL,3; 7,Chlorobenzene,FALSE,Unknown,Unknown,16.26,16.13,TRUE,ISOS-D-1,Dark,FALSE,Open circuit,22.0; 22.0,Air,2,1008,FALSE,96,5040,,95.68238213
2020-07-06,SLG , ITO , PEDOT:PSS ,,, Perovskite , PCBM-60 , BCP ,,, Ag,0.1,pin,FALSE,(ThMA); FA,Pb,I,16,MACl,1.5,1,Spin-coating,DMF,1,IPA,FALSE,Unknown,Unknown,18.47,17.1,TRUE,ISOS-D-2I,Dark,FALSE,Open circuit,80; 80,N2,,576,FALSE,96,2880,,
2017-08-25 00:00:00,SLG , ITO , rGO ,,, Perovskite , PCBM-60 , BCP ,,, Ag,1.02,pin,FALSE,MA,Pb,I,3,,1.6,1,Spin-coating,DMF; DMSO,5; 1,Chlorobenzene,TRUE,Cavity glass,UV-curable epoxy,15.4,14.9,TRUE,ISOS-L-1I,Solar simulator,FALSE,MPPT,25.0; 25.0,Unknown,,100,FALSE,96,500,,
2017-08-25 00:00:00,SLG , ITO , rGO , PTAA ,, Perovskite , PCBM-60 , BCP ,,, Ag,1.02,pin,FALSE,MA,Pb,I,3,,1.6,1,Spin-coating,DMF; DMSO,5; 1,Chlorobenzene,TRUE,Cavity glass,UV-curable epoxy,17.2,16.9,TRUE,ISOS-L-1I,Solar simulator,FALSE,MPPT,25.0; 25.0,Unknown,,100,FALSE,96,500,,
2019-04-12 00:00:00,SLG , ITO , NiO-c ,,, Perovskite , PCBM-60 , Bphen ,,, Ag,0.04,pin,FALSE,Cs,Pb,Br; I,1; 2,,,1,Spin-coating,DMF; DMSO,9; 1,Unknown,FALSE,Unknown,Unknown,9.1,,TRUE,ISOS-L-1,Light,FALSE,MPPT,25.0; 25.0,Ambient,,0.28,FALSE,96,1.4,,
2018-10-29 00:00:00,SLG , ITO , PTAA ,,, Perovskite , PCBM-60 , C60 , BCP ,, Cu,0.08,pin,FALSE,FA; MA,Pb,Br; I,0.45; 2.55,DPSI,,1,Spin-coating,DMF; DMSO,4; 1,Toluene,FALSE,Unknown,Unknown,21.1,,TRUE,ISOS-L-1,Xenon,FALSE,Open circuit,25.0; 25.0,Air,50,60,FALSE,96,300,,
2018-01-30 00:00:00,SLG , FTO , TiO2-c , TiO2-mp ,, Perovskite , Graphene-QDs ,,,, Carbon,0.1,nip-mp-carbon,FALSE,Cs,Pb,Br,3,Undoped,,2,Spin-coating >> Spin-coating,DMF >> Methanol,1 >> 1,Unknown,FALSE,Unknown,Unknown,7.54,,TRUE,ISOS-D-2I,Dark,FALSE,Open circuit,80.0; 80.0,N2,0,960,FALSE,96,4800,,
2019-10-22 00:00:00,SLG , FTO , ZnO,,, Perovskite ,,,,, Carbon,0.09,nip,FALSE,Cs,Pb,Br; I,2; 1,,1.88,1,Spin-coating,DMSO,1,IPA,FALSE,Unknown,Unknown,7.6,,TRUE,ISOS-L-2,Light,FALSE,Open circuit,80.0; 80.0,Air,0,92,FALSE,96,460,,
2016-09-21 00:00:00,SLG , FTO , TiO2-c , TiO2-mp ,, Perovskite ,,,,, Carbon,0.07,nip-mp-carbon,FALSE,MA,Pb,I,3,,1.6,2,Spin-coating >> CBD,DMF >> IPA,1 >> 1,Unknown,FALSE,Unknown,Unknown,7.29,,TRUE,ISOS-D-1I,Dark,FALSE,Open circuit,25.0; 25.0,Unknown,,240,FALSE,96,1200,,
2019-04-25 00:00:00,SLG , FTO , TiO2-c , TiO2-mp ,, Perovskite ,,,,, Carbon,0.0625,nip-mp-carbon,FALSE,Cs,Pb,I,3,HI,1.68,1,Spin-coating,DMF,1,Unknown,FALSE,Unknown,Unknown,10.7,8.93,TRUE,ISOS-D-1,Dark,FALSE,Open circuit,25.0; 25.0,Air,20,1728,FALSE,96,8640,,98
2018-03-20 00:00:00,SLG , FTO , TiO2-c , ZrO2-mp , TiO2-mp , Perovskite ,,,,, Carbon,0.2,nip-mp-carbon,FALSE,MA,Pb,Br; I,0.75; 2.25,,1.73,1,Spin-coating,DMF,1,Unknown,FALSE,Unknown,Unknown,9.99,,TRUE,ISOS-D-1,Dark,FALSE,Open circuit,25.0; 25.0,Air,,1344,FALSE,96,6720,,
2019-09-13 00:00:00,SLG , FTO , TiO2-c ,,, Perovskite , CuPc ,,,, Carbon,0.071,nip,FALSE,Cs,Pb,Br; I,1; 2,Li,2.05,1,Spin-coating,DMSO,1,Unknown,FALSE,Unknown,Unknown,9.25,,TRUE,ISOS-D-1,Dark,FALSE,Open circuit,25.0; 25.0,Air,40,30,FALSE,96,150,,
2019-09-17 00:00:00,SLG , FTO , TiO2-c , TiO2-mp ,, Perovskite , J61-ITIC ,,,, Carbon,0.09,nip-mp,FALSE,Cs,Pb,Br,3,,2.24,2,Spin-coating >> Spin-coating,DMF >> Methanol,1 >> 1,Unknown,FALSE,Unknown,Unknown,9.14,,TRUE,ISOS-D-2I,Dark,FALSE,Open circuit,80.0; 80.0,Unknown,0,960,FALSE,96,4800,,
2015-11-04 00:00:00,SLG , FTO , TiO2-c , TiO2-mp ,, Perovskite , TPDI ,,,, Carbon,0.1,nip-mp,FALSE,MA,Pb,I,3,,1.6,1,Spin-coating,Unknown,,Unknown,FALSE,Unknown,Unknown,13.6,,TRUE,ISOS-O-1,Natural sunlight,FALSE,Open circuit,26.0; 26.0,Air,42,720,FALSE,96,3600,,
2018-08-29 00:00:00,SLG , ITO , SnO2-np ,,, Perovskite , Spiro-MeOTAD , Cu2O ,,, Cu ,0.1,nip,FALSE,MA,Pb,I,3,,1.56,1,Spin-coating,DMSO,1,Vacuum,FALSE,Unknown,Unknown,17.1,16.14,TRUE,ISOS-D-1,Dark,FALSE,Open circuit,25.0; 25.0,Air,,1200,FALSE,96,6000,,
2019-11-01 00:00:00,SLG , FTO , TiO2-c ,,, Perovskite , CuSCN , Graphene ,,, Au,0.15,nip,FALSE,Cs; FA; MA,Pb,Br; I,0.05; 2.95,,,1,Spin-coating,DMF; DMSO,4; 1,Chlorobenzene,FALSE,Unknown,Unknown,14.9,,TRUE,ISOS-D-1,Dark,FALSE,Open circuit,nan; nan,Air,30,168,FALSE,96,840,,
2017-06-06 00:00:00,SLG , ITO , P3CT-Na ,,, Perovskite , PCBM-60 , HDAC ,,, Ag,0.1,pin,FALSE,MA,Pb,I,3,,1.6,1,Spin-coating,DMF; DMSO,4; 1,Chlorobenzene,FALSE,Unknown,Unknown,16.55,,TRUE,ISOS-D-1,Dark,FALSE,Open circuit,25.0; 25.0,Ambient,,624,FALSE,96,3120,,
2018-03-15 00:00:00,SLG , FTO , TiO2-c ,,, Perovskite , Spiro-MeOTAD , MnOx ,,, Au,0.09,nip,FALSE,MA,Pb,I,3,,1.6,1,Spin-coating,DMSO; GBL,3; 7,Chlorobenzene,FALSE,Unknown,Unknown,19.94,19.14,TRUE,ISOS-L-1,Light,FALSE,Open circuit,25.0; 25.0,Air,50,312,FALSE,96,1560,,
2019-06-04 00:00:00,SLG , FTO , PEDOT:PSS ,,, Perovskite , Me4NBr , PCBM-60 , BCP ,, Ag,0.1,pin,FALSE,FA; MA,Pb; Sn,I,3,,,1,Spin-coating,DMF; DMSO,1; 2,Anisole,FALSE,Unknown,Unknown,13.83,13.97,TRUE,ISOS-D-1I,Dark,FALSE,Open circuit,25.0; 25.0,N2,0,120,FALSE,96,600,,
2019-12-19 00:00:00,SLG , ITO , NiO-c ,,, Perovskite , PEAI , PCBM-60 , BCP , SnO2-c , Ag,0.1,pin,FALSE,Cs; FA; MA,Pb,Br; I,1.5; 1.5,,1.82,1,Spin-coating,DMF; DMSO,3; 1,Chlorobenzene,TRUE,Al2O3 | SLG,Unknown,14.33,,TRUE,ISOS-D-2,Dark,FALSE,Open circuit,65.0; 65.0,Air,70,550,FALSE,96,2750,,
2016-09-28,SLG , FTO , TiO2-c , PS ,, Perovskite , PTAA , PEDOT:PSS ,,, ITO ,0.096,nip,FALSE,MA,Pb,I,3,nan,1.55,1,Spin-coating,GBL,nan,Unknown,FALSE,Unknown,Unknown,6.6,5.9,TRUE,ISOS-D-1,Dark,FALSE,Open circuit,25.0; 25.0,Unknown,50,720,FALSE,96,3600,,
2016-09-28,SLG , FTO , TiO2-c , PS ,, Perovskite , PTAA , PEDOT:PSS ,,, ITO ,0.096,nip,FALSE,MA,Pb,I,3,nan,1.55,1,Spin-coating,GBL,nan,Unknown,FALSE,Unknown,Unknown,10.6,10.2,TRUE,ISOS-D-1,Dark,FALSE,Open circuit,25.0; 25.0,Unknown,50,720,FALSE,96,3600,,
