Repository: Bashayer199/data

File: data.csv (part 44 of 48)
2016-09-28,SLG , FTO , TiO2-c , PS ,, Perovskite , PTAA , PEDOT:PSS ,,, ITO ,0.096,nip,FALSE,MA,Pb,I,3,nan,1.55,1,Spin-coating,GBL,nan,Unknown,FALSE,Unknown,Unknown,2.93,,TRUE,ISOS-D-1,Dark,FALSE,Open circuit,25.0; 25.0,Unknown,50,720,FALSE,96,3600,,
2016-09-28,SLG , FTO , TiO2-c , PS ,, Perovskite , PTAA , PEDOT:PSS ,,, ITO ,0.096,nip,FALSE,MA,Pb,I,3,nan,1.55,1,Spin-coating,GBL,nan,Unknown,FALSE,Unknown,Unknown,6.17,,TRUE,ISOS-D-1,Dark,FALSE,Open circuit,25.0; 25.0,Unknown,50,720,FALSE,96,3600,,
2018-07-02 00:00:00,SLG , ITO , NiO-c ,,, Perovskite , C60 , SnO2-c ,,, ITO,0.09,pin,FALSE,Cs; FA,Pb,Br; I,0.51; 2.49,,,1,Spin-coating,DMF; DMSO,,Chlorobenzene,FALSE,Unknown,Unknown,10.6,,TRUE,ISOS-D-2I,Dark,FALSE,Open circuit,85.0; 85.0,N2,0,1000,FALSE,96,5000,,96
2020-03-30,SLG , ITO , PEDOT:PSS ,,, Perovskite , PCBM-60 , ZnO-np ,,, Ag,,pin,FALSE,FA; MA,Pb,Br; I,0.6; 2.4,Undoped,1.61,1,Spin-coating,DMF; DMSO,7; 3,Unknown,FALSE,Unknown,Unknown,16.9,16.3,TRUE,ISOS-L-1I,Solar simulator,FALSE,Open circuit,25; 25,N2,,1000,FALSE,96,5000,,96
2018-11-03,SLG , FTO , TiO2-c ,,, Perovskite , NiO,,,,Carbon,1,nip,FALSE,MA,Pb,I,3,PbCl2,1.6,1,Spin-coating,DMF; DMSO,7.6; 1,Diethyl ether,FALSE,Unknown,Unknown,11.7,,TRUE,ISOS-D-1,Dark,FALSE,Open circuit,25.0; 25.0,Air,50,1500,FALSE,96,7500,,
2019-09-11 00:00:00,SLG , FTO , TiO2-c , TiO2-mp ,, Perovskite ,,,,, Carbon,0.09,nip-mp-carbon,FALSE,Cs,Pb,Br,3,Undoped,,2,Spin-coating >> Spin-coating,DMF >> Methanol,1 >> 1,Unknown,FALSE,Unknown,Unknown,7.39,,TRUE,ISOS-D-1,Dark,FALSE,Open circuit,25.0; 25.0,Air,80,1440,FALSE,96.1,7384.615385,,95.1
2018-12-01 00:00:00,SLG , ITO , PEDOT:LS ,,, Perovskite , PCBM-60 , PEI ,,, Ag,0.1058,pin,FALSE,MA,Pb,I,3,,1.6,1,Spin-coating,DMSO; GBL,3; 7,Antisolvent,FALSE,Unknown,Unknown,12.85,,TRUE,ISOS-D-1I,Dark,FALSE,Open circuit,25.0; 25.0,N2,0,158,FALSE,96.1,810.2564103,,
2019-11-29 00:00:00,SLG , FTO , SrTiO3 , Graphene; Al2O3-mp ,, Perovskite , Spiro-MeOTAD ,,,, Au,0.16,nip,FALSE,MA,Pb,I,3,Ag; Cl; rGO,1.6,1,Spin-coating,DMF,1,Unknown,FALSE,Unknown,Unknown,,,TRUE,ISOS-L-1,Light,FALSE,Open circuit,30.0; 30.0,Air,,1,FALSE,96.2,#DIV/0!,,
2020-02-11 00:00:00,SLG , FTO , TiO2-c , TiO2-mp ,, Perovskite , Spiro-MeOTAD ,,,, Au,0.16,nip-mp,FALSE,MA | (MIC1),Pb | Pb,I | I,3 | 4,,,2,Spin-coating >> Spin-coating,Unknown,,Chlorobenzene,FALSE,Unknown,Unknown,17.26,,TRUE,ISOS-D-1,Dark,FALSE,Open circuit,25.0; 25.0,Air,,800,FALSE,96.25,4266.666667,,
2017-08-31 00:00:00,SLG , FTO , SnO2-c ,,, Perovskite , Spiro-MeOTAD ,,,, Au,0.1,nip,FALSE,FA; MA,Pb,Br; I,0.45; 2.55,,,1,Spin-coating,DMF; DMSO,4; 1,Chlorobenzene,FALSE,Unknown,Unknown,,,TRUE,ISOS-L-1,Light,FALSE,Open circuit,20.0; 20.0,Air,30,100,FALSE,96.3,#DIV/0!,,
2020-02-11 00:00:00,SLG , FTO , TiO2-c , TiO2-mp ,, Perovskite , Spiro-MeOTAD ,,,, Au,0.16,nip-mp,FALSE,MA | (MIC2),Pb | Pb,I | I,3 | 4,,,2,Spin-coating >> Spin-coating,Unknown,,Chlorobenzene,FALSE,Unknown,Unknown,16.83,,TRUE,ISOS-D-1,Dark,FALSE,Open circuit,25.0; 25.0,Air,,800,FALSE,96.33,4359.673025,,
2018-02-05 00:00:00,SLG , ITO , TiO2-c , TiO2-mp ,, Perovskite , P3HT ,,,, Au,0.03,nip-mp,FALSE,MA,Pb,I,3,,1.6,2,Spin-coating >> Spin-coating,DMF >> IPA,1 >> 1,Unknown,FALSE,Unknown,Unknown,7.15,,TRUE,ISOS-D-1,Dark,FALSE,Open circuit,25.0; 25.0,Air,0,672,FALSE,96.36,3692.307692,,
2017-10-10,SLG , FTO , SnO2-c ,,, Perovskite , TRUX-E-T , C60 ,,, Au,0.08,nip,FALSE,FA; MA,Pb,I,3,nan,1.57,1,Spin-coating,DMF; DMSO,nan,Diethyl ether,FALSE,Unknown,Unknown,18.35,16.44,TRUE,ISOS-D-1I,Dark,FALSE,Open circuit,nan; nan,N2,45,480,TRUE,96.4,2666.666667,,
2018-04-03 00:00:00,SLG , FTO , TiO2-c , TiO2-mp ,, Perovskite , 1_adamantylamine , Spiro-MeOTAD ,,, Au,0.16,nip-mp,FALSE,Cs; FA; MA,Pb,Br; I,0.4; 2.6,,1.61,1,Spin-coating,DMF; DMSO,4; 1,Chlorobenzene,FALSE,Unknown,Unknown,20.93,20.63,TRUE,ISOS-L-1I,White LED,FALSE,MPPT,30.0; 30.0,N2,0,300,FALSE,96.4,1666.666667,,
2016-10-26 00:00:00,SLG , FTO , SnO2-c , C60-SAM ,, Perovskite , Spiro-MeOTAD ,,,, Au,0.08,nip,FALSE,Cs; FA,Pb,I,3,Pb(SCN)2,,1,Spin-coating,DMF; DMSO,3; 1,Diethyl ether,FALSE,Unknown,Unknown,19.57,18.12,TRUE,ISOS-D-1,Dark,FALSE,Open circuit,25.0; 25.0,Air,50,240,FALSE,96.5,1371.428571,,
2018-01-19 00:00:00,SLG , ITO , PTAA ,,, Perovskite , PCBM-60 , C60 , BCP ,, Cu,0.1,pin,FALSE,MA | BA,Pb | Pb,I | I,3 | 4,,,2,Spin-coating >> Spin-coating,DMF; DMSO >> Chlorobenzene,9; 1 >> 1,Toluene,FALSE,Unknown,Unknown,18.89,,TRUE,ISOS-D-2I,Dark,FALSE,Open circuit,95.0; 95.0,N2,0,100,FALSE,96.5,571.4285714,,
2019-10-09 00:00:00,SLG , ITO , SnO2-np ,,, Perovskite , Spiro-MeOTAD ,,,, Au,0.1,nip,FALSE,FA; MA,Pb,Br; I,0.03; 2.97,Cl,,2,Spin-coating >> Spin-coating,DMF; DMSO >> IPA,9; 1 >> 1,Unknown,FALSE,Unknown,Unknown,19.13,19.46,TRUE,ISOS-D-1I,Dark,FALSE,Open circuit,25.0; 25.0,N2,0,1000,FALSE,96.8,6250,,96.8
2019-10-09 00:00:00,SLG , ITO , SnO2-np ,,, Perovskite , Spiro-MeOTAD ,,,, Au,0.1,nip,FALSE,FA; MA,Pb,Br; I,0.03; 2.97,Cl,,2,Spin-coating >> Spin-coating,DMF; DMSO >> IPA,9; 1 >> 1,Unknown,FALSE,Unknown,Unknown,19.13,19.46,TRUE,ISOS-D-1I,Dark,FALSE,Open circuit,25.0; 25.0,N2,0,1000,FALSE,96.8,6250,,96.8
2019-08-05 00:00:00,SLG , FTO , TiO2-c , TiO2-mp ,, Perovskite , Spiro-MeOTAD ,,,, Au,0.0784,nip-mp,FALSE,MA,Pb,I,3,CuBr2; NaI,1.587,1,Spin-coating,DMF,1,Unknown,FALSE,Unknown,Unknown,12.5,,TRUE,ISOS-D-1,Dark,FALSE,Open circuit,22.0; 22.0,Air,35,1176,FALSE,96.8,7350,,
2018-11-26 00:00:00,SLG , ITO , PCBM-60 ,,, Perovskite , Spiro-MeOTAD , MoO3 , MoO3,, Ag ,0.12,nip,FALSE,MA,Pb,I,3,,1.6,1,Spin-coating,DMF,1,Unknown,FALSE,Unknown,Unknown,6.76,,TRUE,ISOS-D-1I,Dark,FALSE,Open circuit,25.0; 25.0,N2,0,720,FALSE,96.88,4615.384615,,
2018-04-06 00:00:00,SLG , ITO , 3-F-br-4C ,,, Perovskite , C60 , BCP ,,, Ag,0.09,pin,FALSE,MA,Pb,I,3,,1.6,1,Spin-coating,DMF,1,Chlorobenzene,FALSE,Unknown,Unknown,,,TRUE,ISOS-D-1,Dark,FALSE,Open circuit,25.0; 25.0,Air,45,2160,FALSE,97,#DIV/0!,,
2019-07-25 00:00:00, SLG ,ITO , PEDOT:PSS ,,, Perovskite , PCBM-60 ,,,, Ag,10,pin,FALSE,MA,Pb,I,3,Diethylammoniumchloride; PCBM-60,1.6,1,Spin-coating,DMF,1,Chlorobenzene,FALSE,Unknown,Unknown,14.64,,TRUE,ISOS-D-1I,Dark,FALSE,Open circuit,25.0; 25.0,Unknown,,700,FALSE,97,4666.666667,,
2019-10-04 00:00:00,SLG , ITO , ZnO, TiO2-c , PCBM-60 , Perovskite , Spiro-MeOTAD ,,,, Ag,0.1,nip,FALSE,FA; MA,Pb,I,3,Cl,1.6,2,Spin-coating >> Spin-coating,DMF >> DMF; IPA,1 >> 1; 99,Unknown,FALSE,Unknown,Unknown,19.34,,TRUE,ISOS-D-1,Dark,FALSE,Open circuit,25.0; 25.0,Air,40,96,FALSE,97,640,,
2019-10-04 00:00:00,SLG , ITO , ZnO, TiO2-c , PCBM-60 , Perovskite , Spiro-MeOTAD ,,,, Ag,0.1,nip,FALSE,FA; MA,Pb,I,3,Cl,1.6,2,Spin-coating >> Spin-coating,DMF >> DMF; IPA,1 >> 1; 99,Unknown,FALSE,Unknown,Unknown,19.34,,TRUE,ISOS-D-1I,Dark,FALSE,Open circuit,25.0; 25.0,N2,0,95,FALSE,97,633.3333333,,
2018-11-23 00:00:00,SLG , ITO , Bphen ,,, Perovskite , Spiro-MeOTAD ,,,, Ag,0.1,nip,FALSE,Cs; FA; MA,Pb,Br; I,0.43; 2.57,,,1,Spin-coating,DMF; DMSO,8; 1,Antisolvent,FALSE,Unknown,Unknown,18.53,,TRUE,ISOS-L-1I,Solar simulator,FALSE,Open circuit,25.0; 25.0,Ar,0,400,FALSE,97,2666.666667,,
2018-09-13 00:00:00,SLG , ITO , SnO2-np ,,, Perovskite , Spiro-MeOTAD ,,,, Ag,0.045,nip,FALSE,MA,Pb,I,3,,1.59,1,Spin-coating,DMF,1,Unknown,FALSE,Unknown,Unknown,16.3,,TRUE,ISOS-D-1,Dark,FALSE,Open circuit,25.0; 25.0,Air,30,264,TRUE,97,1760,,
2018-09-13 00:00:00,SLG , ITO , SnO2-np ,,, Perovskite , Spiro-MeOTAD ,,,, Ag,0.045,nip,FALSE,MA,Pb,I,3,,1.59,1,Spin-coating,DMF,1,Unknown,FALSE,Unknown,Unknown,16.6,,TRUE,ISOS-D-1,Dark,FALSE,Open circuit,25.0; 25.0,Air,30,264,TRUE,97,1760,,
2017-10-18 00:00:00,SLG , FTO , TiO2-c ,,, Perovskite , Spiro-MeOTAD ,,,, Ag,0.1,nip,FALSE,MA,Pb,I,3,BCP; Cl,1.6,1,Spin-coating,DMF,1,Unknown,FALSE,Unknown,Unknown,16.25,15.67,TRUE,ISOS-D-1,Dark,FALSE,Open circuit,25.0; 25.0,Air,40,160,FALSE,97,1066.666667,,
2019-03-13 00:00:00,SLG , FTO , TiO2-c , TiO2-mp ,, Perovskite , Spiro-MeOTAD ,,,, Ag,0.144,nip-mp,FALSE,Cs; FA; MA,Pb,Br; I,0.47; 2.53,,,1,Spin-coating,DMF; DMSO,4; 1,Chlorobenzene,FALSE,Unknown,Unknown,18.2,,TRUE,ISOS-D-1I,Dark,FALSE,Open circuit,25.0; 25.0,N2,0,480,FALSE,97,3200,,
2019-05-20 00:00:00,SLG , FTO , TiO2-c , TiO2-nw , TiO2-np , Perovskite , Spiro-MeOTAD ,,,, Ag,0.16,nip,FALSE,MA,Pb,I,3,,1.6,2,Spin-coating >> Spin-coating,DMF >> IPA,1 >> 1,Unknown,FALSE,Unknown,Unknown,15.56,15.31,TRUE,ISOS-D-1,Dark,FALSE,Open circuit,25.0; 25.0,Air,40,1440,FALSE,97,9600,,93.19
2020-01-15 00:00:00,SLG , FTO , NiO-c ,,, Perovskite , ZnO-np , C60 ,,, Ag,2.7,pin,TRUE,Cs,Pb,Br; I,1; 2,InCl2,,1,Spin-coating,DMSO,1,Unknown,FALSE,Unknown,Unknown,12.19,10.79,TRUE,ISOS-D-1,Dark,FALSE,Open circuit,25.0; 25.0,Air,,75,FALSE,97,500,,
2015-10-12 00:00:00,SLG , ITO , NiO-c ,,, Perovskite , ZnO-np ,,,, Al,0.1,pin,FALSE,MA,Pb,I,3,,1.5,2,Spin-coating >> Spin-coating,DMF >> IPA,1 >> 1,Unknown,FALSE,Unknown,Unknown,14.3,,TRUE,ISOS-D-1,Dark,FALSE,Open circuit,25.0; 25.0,Air,40,720,FALSE,97,4800,,
2018-09-25 00:00:00,SLG , ITO , NiO-c ,,, Perovskite , ZnO-np ,,,, Al,0.1,pin,FALSE,MA,Sb,I,9,,2.1,1,Spin-coating,DMF,1,Chlorobenzene,FALSE,Unknown,Unknown,0.57,,TRUE,ISOS-D-1I,Dark,FALSE,Open circuit,25.0; 25.0,N2,0,360,FALSE,97,2400,,
2018-09-25 00:00:00,SLG , ITO , NiO-c ,,, Perovskite , ZnO-np ,,,, Al,0.1,pin,FALSE,MA,Sb; Sn,I,9,,1.65,1,Spin-coating,DMF,1,Chlorobenzene,FALSE,Unknown,Unknown,2.7,,TRUE,ISOS-D-1I,Dark,FALSE,Open circuit,25.0; 25.0,N2,0,360,FALSE,97,2400,,
2016-01-14 00:00:00,SLG , FTO , TiO2-c , TiO2-mp ,, Perovskite , Carbon-nt; P3HT ,,,, Au,0.08,nip-mp,FALSE,MA,Pb,I,3,,1.5,2,Spin-coating >> CBD,DMF; DMSO >> Cyclohexane; IPA,9; 1 >> 9; 1,Unknown,FALSE,Unknown,Unknown,12.54,,TRUE,ISOS-D-1,Dark,FALSE,Open circuit,25.0; 25.0,Air,,960,FALSE,97,6400,,
2017-09-14 00:00:00,SLG , FTO , TiO2-c , TiO2-mp ,, Perovskite , CuPc ,,,, Au,0.096,nip-mp,FALSE,FA; MA,Pb,Br; I,0.45; 2.55,,,1,Spin-coating,DMF; DMSO,6; 1,Unknown,FALSE,Unknown,Unknown,18.8,16.1,TRUE,ISOS-D-2I,Dark,FALSE,Open circuit,85.0; 85.0,N2,0,1000,FALSE,97,6666.666667,,97
2017-07-29 00:00:00,SLG , FTO , TiO2-c ,,, Perovskite , MoO2-np ,,,, Au,0.16,nip,FALSE,MA,Pb,I,3,,1.6,1,Spin-coating,DMF; HI,1; 0.1,Unknown,FALSE,Unknown,Unknown,15.8,15.3,TRUE,ISOS-D-1,Dark,FALSE,Open circuit,25.0; 25.0,Air,70,360,FALSE,97,2400,,
2018-10-25 00:00:00,SLG , FTO , TiO2-c ,,, Perovskite , PTAA ,,,, Au,0.09,nip,FALSE,Cs,Pb,I,3,PEAI,1.69,1,Spin-coating,DMF; DMSO,9; 1,Unknown,FALSE,Unknown,Unknown,15.07,,TRUE,ISOS-L-1I,Xenon,FALSE,Constant potential,25.0; 25.0,N2,0,100,FALSE,97,666.6666667,,
2016-10-24 00:00:00,SLG , FTO , TiO2-c , TiO2-mp ,, Perovskite , PTAA ,,,, Au,0.16,nip-mp,FALSE,FA,Pb,Br,3,,,2,Spin-coating >> CBD,DMF; DMSO >> IPA,nan; nan >> 1,Unknown,FALSE,Unknown,Unknown,8.2,,TRUE,ISOS-L-1I,Light,FALSE,MPPT,25.0; 25.0,N2,0,150,FALSE,97,1000,,
2019-07-15 00:00:00,SLG , FTO , TiO2-c , TiO2-mp ,, Perovskite , PTAA ,,,, Au,0.096,nip-mp,FALSE,FA,Pb,Br; I,0.08; 2.92,Cl; I3,,2,Spin-coating >> Spin-coating,DMF; DMSO >> IPA,4; 1 >> 1,Unknown,FALSE,Unknown,Unknown,21,,TRUE,ISOS-D-1I,Dark,FALSE,Open circuit,25.0; 25.0,Vacuum,,4800,TRUE,97,32000,,100
2015-06-25 00:00:00,SLG , FTO , TiO2-c , TiO2-mp ,, Perovskite , rGO ,,,, Au,0.06,nip-mp,FALSE,MA,Pb,I,3,,1.61,2,Spin-coating >> CBD,DMF >> IPA,1 >> 1,Unknown,FALSE,Unknown,Unknown,7.04,6.65,TRUE,ISOS-D-1,Dark,FALSE,Open circuit,25.0; 25.0,Air,40,500,FALSE,97,3333.333333,,
2019-03-06 00:00:00,SLG , FTO , TiO2-c , TiO2-mp , PCBM-60; Poly(N-vinylcarbazole) , Perovskite , Spiro-MeOTAD ,,,, Au,0.0916,nip-mp,FALSE,Cs; FA; MA,Pb,Br; I,0.45; 2.55,Rb,1.6,1,Spin-coating,DMF; DMSO,4; 1,Unknown,FALSE,Unknown,Unknown,20.4,,TRUE,ISOS-D-1,Dark,FALSE,Open circuit,25.0; 25.0,Air,,670,FALSE,97,4466.666667,,
2017-09-14 00:00:00,SLG , FTO , SnO2-nanosheets , C60 ,, Perovskite , Spiro-MeOTAD ,,,, Au,0.16,nip,FALSE,MA,Pb,I,3,,1.6,1,Spin-coating,DMF; DMSO,4; 1,Ar,FALSE,Unknown,Unknown,18.31,,TRUE,ISOS-D-1,Dark,FALSE,Open circuit,25.0; 25.0,Ambient,,500,FALSE,97,3333.333333,,
2019-04-10 00:00:00,SLG , FTO , SnO2-c , C60-SAM ,, Perovskite , Spiro-MeOTAD ,,,, Au,0.08,nip,FALSE,FA; MA,Pb,I,3,F127,1.57,1,Spin-coating,DMF; DMSO,9; 1,Diethyl ether,FALSE,Unknown,Unknown,21.01,20.11,TRUE,ISOS-D-1I,Dark,FALSE,Open circuit,20.0; 20.0,N2,0,720,FALSE,97,4800,,
2018-07-16 00:00:00,SLG , FTO , SnO2-c , C60-SAM ,, Perovskite , Spiro-MeOTAD ,,,, Au,0.1,nip,FALSE,Cs; FA; MA,Pb,I,3,Pb(SCN)2,,1,Spin-coating,DMF; DMSO,3; 1,Diethyl ether,FALSE,Unknown,Unknown,20.49,20.21,TRUE,ISOS-L-1,White LED,FALSE,MPPT,25.0; 25.0,Ambient,,6,FALSE,97,40,,
2017-09-14 00:00:00,SLG , FTO , SnO2-c ,,, Perovskite , Spiro-MeOTAD ,,,, Au,0.1,nip,FALSE,Cs; FA; MA,Pb,Br; I,0.51; 2.49,,1.57,1,Spin-coating,DMF; DMSO,4; 1,Chlorobenzene,FALSE,Unknown,Unknown,18.2,,TRUE,ISOS-D-1,Dark,FALSE,Open circuit,25.0; 25.0,Ambient,,816,FALSE,97,5440,,
2019-10-09 00:00:00,SLG , ITO , SnO2-c ,,, Perovskite , Spiro-MeOTAD ,,,, Au,0.16,nip,FALSE,Cs; FA; MA,Pb,Br; I,0.3; 2.7,,,1,Spin-coating,DMF; DMSO,4; 1,Chlorobenzene,FALSE,Unknown,Unknown,21.8,,TRUE,ISOS-L-1I,Light,FALSE,MPPT,25.0; 25.0,Unknown,,2000,FALSE,97,13333.33333,,
2018-07-23 00:00:00,SLG , ITO , SnO2-c ,,, Perovskite , Spiro-MeOTAD ,,,, Au,0.1,nip,FALSE,Cs; FA; MA,Pb,Br; I,0.51; 2.49,,,1,Spin-coating,DMF; DMSO,4; 1,Toluene,FALSE,Unknown,Unknown,18.3,18.6,TRUE,ISOS-D-1,Dark,FALSE,Open circuit,25.0; 25.0,Air,33,840,FALSE,97,5600,,
2019-06-14 00:00:00,SLG , FTO , SnO2-np ,,, Perovskite , Spiro-MeOTAD ,,,, Au,0.1,nip,FALSE,FA; MA,Pb,Br; I,0.15; 2.85,,,1,Spin-coating,DMF; DMSO,8; 1,Chlorobenzene,FALSE,Unknown,Unknown,22.51,22.38,TRUE,ISOS-D-1,Dark,FALSE,Open circuit,25.0; 25.0,Air,20,2600,FALSE,97,17333.33333,,
2019-11-15,SLG , ITO , SnO2-np ,,, Perovskite , Spiro-MeOTAD ,,,, Au,0.049,nip,FALSE,FA; MA,Pb,Br; I,x,Dithizone,nan,2,Spin-coating >> Spin-coating,DMF; DMSO >> IPA,nan,Unknown,FALSE,Unknown,Unknown,20.6,,TRUE,ISOS-D-1,Dark,FALSE,Open circuit,10; 25,Unknown,,576,FALSE,97,3840,,
2018-06-01,SLG , ITO , SnO2-np ,,, Perovskite , Spiro-MeOTAD ,,,, Au,0.16,nip,FALSE,(PEA); Cs,Pb,Br,181,Undoped,nan,1,Spin-coating,DMSO,1,Chlorobenzene,FALSE,Unknown,Unknown,6.5,,TRUE,ISOS-D-1,Dark,FALSE,Open circuit,18; 22,Air,20,960,FALSE,97,6400,,
2018-07-20 00:00:00,SLG , FTO , TiO2-c ,,, Perovskite , Spiro-MeOTAD ,,,, Au,0.09,nip,FALSE,MA; PA,Pb,I,16,,1.67,1,Spin-coating,DMSO,1,Unknown,FALSE,Unknown,Unknown,8.13,,TRUE,ISOS-D-1,Dark,FALSE,Open circuit,25.0; 25.0,Air,60,500,FALSE,97,3333.333333,,
2019-07-06 00:00:00,SLG , FTO , TiO2-c ,,, Perovskite , Spiro-MeOTAD ,,,, Au,0.09,nip,FALSE,FA; MA,Pb,I,3,CsAc,1.53,1,Spin-coating,DMF; DMSO,4; 1,Chlorobenzene,FALSE,Unknown,Unknown,,,TRUE,ISOS-D-1,Dark,FALSE,Open circuit,25.0; 25.0,Air,25,1320,FALSE,97,#DIV/0!,,
2018-06-01 00:00:00,SLG , FTO , TiO2-c ,,, Perovskite , Spiro-MeOTAD ,,,, Au,0.12,nip,FALSE,Cs; FA,Pb,I,3,H2O; TEOS,,1,Spin-coating,DMF; DMSO,7; 3,Toluene,FALSE,Unknown,Unknown,18.8,,TRUE,ISOS-D-1,Dark,FALSE,Open circuit,25.0; 25.0,Air,10,1000,FALSE,97,6666.666667,,97
2019-02-04 00:00:00,SLG , FTO , TiO2-c ,,, Perovskite , Spiro-MeOTAD ,,,, Au,0.07,nip,FALSE,FA; MA,Pb,I,3,,1.63,3,Spin-coating >> Evaporation >> CBD,DMF; DMSO >> none >> IPA,9; 1 >> 1 >> 1,Diethyl ether,FALSE,Unknown,Unknown,21.88,20.88,TRUE,ISOS-D-1,Dark,FALSE,Open circuit,25.0; 25.0,Air,40,800,FALSE,97,5333.333333,,
2018-10-19 00:00:00,SLG , FTO , TiO2-c ,,, Perovskite , Spiro-MeOTAD ,,,, Au,0.09,nip,FALSE,MA,Pb,I,4,,1.56,2,Spin-coating >> Diffusion-gas reaction,DMSO; GBL >> none,3; 7 >> 1,Chlorobenzene,FALSE,Unknown,Unknown,,,TRUE,ISOS-L-2I,Xenon,FALSE,Open circuit,60.0; 60.0,Ar,0,500,FALSE,97,#DIV/0!,,
2018-11-21 00:00:00,SLG , FTO , TiO2-np ,,, Perovskite , Spiro-MeOTAD ,,,, Au,0.1,nip,FALSE,FA; MA,Pb,Br; I,0.45; 2.55,CuCl2,1.53,1,Spin-coating,DMF; DMSO,4; 1,Chlorobenzene,FALSE,Unknown,Unknown,15.12,,TRUE,ISOS-L-1I,White LED,FALSE,Open circuit,25.0; 25.0,N2,0,170,FALSE,97,1133.333333,,
2019-10-14 00:00:00,SLG , FTO , TiO2-c , TiO2-mp ,, Perovskite , Spiro-MeOTAD ,,,, Au,0.06,nip-mp,FALSE,Cs; FA; MA,Pb,Br; I,0.45; 2.55,FeOOH-QDs,1.58,1,Spin-coating,DMF,1,Chlorobenzene,FALSE,Unknown,Unknown,21,20.8,TRUE,ISOS-L-1I,Light,FALSE,MPPT,25.0; 25.0,Unknown,,360,FALSE,97,2400,,
2019-01-24 00:00:00,SLG , FTO , TiO2-c , TiO2-mp ,, Perovskite , Spiro-MeOTAD ,,,, Au,0.1,nip-mp,FALSE,MA,Pb,I,3,,1.6,2,Spin-coating >> CBD,DMF >> IPA,1 >> 1,Unknown,TRUE,Unknown,Unknown,11.5,,TRUE,ISOS-D-1I,Dark,FALSE,Open circuit,25.0; 25.0,Dry air,,168,FALSE,97,1120,,
2018-05-29 00:00:00,SLG , FTO , TiO2-c , TiO2-mp ,, Perovskite , Spiro-MeOTAD ,,,, Au,0.09,nip-mp,FALSE,Cs; FA,Pb,Br; I,0.3; 2.7,,,1,Spin-coating,DMF; DMSO,4; 1,Chlorobenzene,FALSE,Unknown,Unknown,19.94,18.99,TRUE,ISOS-D-1,Dark,FALSE,Open circuit,20.0; 20.0,Air,20,260,FALSE,97,1733.333333,,
2019-02-11 00:00:00,SLG , FTO , TiO2-c , TiO2-mp ,, Perovskite , Spiro-MeOTAD ,,,, Au,0.1,nip-mp,FALSE,Cs,Pb,Br; I,1; 2,,,1,Spin-coating,DMF; DMSO,9; 1,Unknown,FALSE,Unknown,Unknown,11.51,,TRUE,ISOS-D-1,Dark,FALSE,Open circuit,25.0; 25.0,Air,42.5,300,FALSE,97,2000,,
2016-08-08 00:00:00,SLG , FTO , TiO2-c , TiO2-mp ,, Perovskite , Spiro-MeOTAD ,,,, Au,0.14,nip-mp,FALSE,MA,Pb,Br; I,1; 1,,1.594,2,Spin-coating >> Ion exchange,DMF; DMSO >> none,9; 1 >> 1,Diethyl ether,FALSE,Unknown,Unknown,18.94,,TRUE,ISOS-D-1,Dark,FALSE,Open circuit,14.0; 14.0,Air,65,672,FALSE,97,4480,,
2017-07-20 00:00:00,SLG , FTO , TiO2-c , TiO2-mp ,, Perovskite , Spiro-MeOTAD ,,,, Au,0.06,nip-mp,FALSE,MA,Pb,I,3,,1.5,2,Spin-coating >> Spin-coating,DMF >> IPA,1 >> 1,Unknown,FALSE,Unknown,Unknown,11.5,,TRUE,ISOS-D-1,Dark,FALSE,Open circuit,25.0; 25.0,Air,20,20,FALSE,97,133.3333333,,
2018-11-13 00:00:00,SLG , FTO , TiO2-c , TiO2-mp ,, Perovskite , Spiro-MeOTAD ,,,, Au,0.09,nip-mp,FALSE,FA; MA | (NH4); FA,Pb | Pb,I | I,2.55 | 28.4,,,1,Spin-coating,DMF; DMSO,4; 1,Chlorobenzene,FALSE,Unknown,Unknown,18.63,18.27,TRUE,ISOS-D-1,Dark,FALSE,Open circuit,25.0; 25.0,Air,40,4000,FALSE,97,26666.66667,,96
2014-12-09 00:00:00,SLG , FTO , TiO2-c , TiO2-mp ,, Perovskite , Spiro-MeOTAD ,,,, Au,0.08,nip-mp,FALSE,MA,Pb,I,3,Cl,1.6,1,Spin-coating,DMF,1,Unknown,FALSE,Unknown,Unknown,,,TRUE,ISOS-D-1I,Dark,FALSE,Open circuit,25.0; 25.0,N2,0,1440,FALSE,97,#DIV/0!,,
2017-08-11 00:00:00,SLG , FTO , TiO2-c , TiO2-mp ,, Perovskite , Spiro-MeOTAD ,,,, Au,0.2,nip-mp,FALSE,(CHMA); MA,Pb,I,16,,,1,Spin-coating,DMF,1,Unknown,FALSE,Unknown,Unknown,5.55,,TRUE,ISOS-D-1,Dark,FALSE,Open circuit,25.0; 25.0,Air,60,120,FALSE,97,800,,
2017-12-24 00:00:00,SLG , FTO , SnO2-c ,,, Perovskite , TET , C60-SAM ,,, Au,0.08,nip,FALSE,FA; MA,Pb,I,3,PbC2N2S2,1.58,1,Spin-coating,DMF; DMSO,9; 1,Diethyl ether,FALSE,Unknown,Unknown,19.1,,TRUE,ISOS-L-1,Light,FALSE,MPPT,25.0; 25.0,Air,60,2,FALSE,97,13.33333333,,
2017/09/12 00:00:00,SLG , FTO , TiO2-c , TiO2-mp ,, Perovskite , TiS2-np ,,,, Au,0.16,nip-mp,FALSE,FA; MA,Pb,Br; I,0.45; 2.55,Unknown,1.67,1,Spin-coating,DMF; DMSO,4; 1,Chlorobenzene,FALSE,Unknown,Unknown,12.01,,TRUE,ISOS-D-1,Dark,FALSE,Open circuit,25.0; 25.0,Air,,963,FALSE,97,6420,,
2016-06-15 00:00:00,SLG , FTO , TiO2-c , TiO2-mp ,, Perovskite , X2 ,,,, Au,0.125,nip-mp,FALSE,FA; MA,Pb,Br; I,0.39; 2.61,,1.6,1,Spin-coating,DMF; DMSO,4; 1,Chlorobenzene,FALSE,Unknown,Unknown,14.7,,TRUE,ISOS-D-1,Dark,FALSE,Open circuit,25.0; 25.0,Air,10,360,FALSE,97,2400,,
2019-10-02 00:00:00,SLG , ITO , MeO-2PACz ,,, Perovskite , C60 , BCP ,,, Cu,0.16,pin,FALSE,Cs; FA; MA,Pb,Br; I,0.51; 2.49,,,1,Spin-coating,DMF; DMSO,4; 1,Chlorobenzene,FALSE,Unknown,Unknown,19.5,,TRUE,ISOS_L_1,Solar simulator,FALSE,MPPT,40.0; 40.0,Air,,11,TRUE,97,73.33333333,,
2019-10-02 00:00:00,SLG , ITO , MeO-2PACz ,,, Perovskite , C60 , BCP ,,, Cu,0.16,pin,FALSE,MA,Pb,I,3,,1.6,1,Co-evaporation,none,1,Unknown,FALSE,Unknown,Unknown,19.8,,TRUE,ISOS_L_1,Solar simulator,FALSE,MPPT,40.0; 40.0,Air,,11,TRUE,97,73.33333333,,
2019-10-02 00:00:00,SLG , ITO , MeO-2PACz ,,, Perovskite , C60 , BCP ,,, Cu,0.16,pin,FALSE,FA; MA,Pb,Br; I,0.15; 2.85,Cl,1.55,1,Spin-coating,DMF; DMSO,4; 1,Chlorobenzene,FALSE,Unknown,Unknown,21.2,,TRUE,ISOS_L_1,Solar simulator,FALSE,MPPT,40.0; 40.0,Air,,11,TRUE,97,73.33333333,,
2019-08-05 00:00:00,SLG , ITO , NiO-np ,,, Perovskite , C60 , BCP ,,, Cu,0.1,pin,FALSE,Cs; FA; MA,Pb; Sn,I,3,,,1,Spin-coating,DMF; DMSO,3; 1,Ethyl acetate,FALSE,Unknown,Unknown,17.4,,TRUE,ISOS-D-2I,Dark,FALSE,Open circuit,85.0; 85.0,N2,0,3.5,FALSE,97,23.33333333,,
2016-11-21 00:00:00,SLG , ITO , PEDOT:PSS ,,, Perovskite , C60 , BCP ,,, Au,0.09,pin,FALSE,MA,Pb,I,3,Benzoquinone,1.56,1,Spin-coating,DMSO; GBL,6; 4,Toluene,TRUE,Unknown,Unknown,14.69,,TRUE,ISOS-L-1,White LED,FALSE,Open circuit,25.0; 25.0,Air,,1000,FALSE,97,6666.666667,,97
2019-07-30 00:00:00,SLG , ITO , XY1 ,,, Perovskite , C60 , BCP ,,, Cu,0.0729,pin,FALSE,Cs; FA; MA,Pb,Br; I,0.51; 2.49,,,1,Spin-coating,DMF; DMSO,4; 1,Ethyl acetate,FALSE,Unknown,Unknown,18.3,18.72,TRUE,ISOS-D-2I,Dark,FALSE,Open circuit,85.0; 85.0,Dry air,,168,FALSE,97,1120,,
2019-09-08 00:00:00,SLG , ITO , FT-OMeTPA ,,, Perovskite , PCBM-60 , BCP ,,, Ag,0.06,pin,FALSE,Cs; FA; MA,Pb,Br; I,0.4845; 2.5155,,,1,Spin-coating,DMF; DMSO,4; 1,Chlorobenzene,FALSE,Unknown,Unknown,17.57,16.95,TRUE,ISOS-D-1,Dark,FALSE,Open circuit,25.0; 25.0,Air,20,120,FALSE,97,800,,
2019-10-28 00:00:00,SLG , ITO , NiO-c ,,, Perovskite , PCBM-60 , BCP ,,, Ag,0.1,pin,FALSE,MA,Pb,I,3,,1.6,1,Spin-coating,DMF; DMSO,4; 1,Toluene,FALSE,Unknown,Unknown,17.7,,TRUE,ISOS-D-1,Dark,FALSE,Open circuit,25.0; 25.0,Air,40,672,FALSE,97,4480,,
2020-02-20,SLG , ITO , PTAA ,,, Perovskite , PCBM-60 , BCP ,,, Ag,,pin,FALSE,MA,Pb,I,3,Undoped,1.614,3,Spin-coating >> Spin-coating >> Spin-coating,DMF; DMSO >> IPA >> IPA,10; 1 >> 1 >> 1,Unknown,FALSE,Unknown,Unknown,20.58,19.77,TRUE,ISOS-D-1,Dark,FALSE,Open circuit,nan; nan,N2,,168,FALSE,97,1120,,
2018-07-03 00:00:00,SLG , ITO , NiO-c ,,, Perovskite , LiF , C60 , SnO2-c , ZnSnO2-c , Ag,0.12,pin,FALSE,Cs; FA,Pb,Br; I,0.51; 2.49,,,1,Spin-coating,DMF; DMSO,,Chlorobenzene,TRUE,Polyolefin,Butyl rubber,,,TRUE,ISOS-D-2I,Dark,FALSE,Open circuit,85.0; 85.0,N2,0,1000,FALSE,97,#DIV/0!,,97
2018-07-03 00:00:00,SLG , ITO , NiO-c ,,, Perovskite , LiF , C60 , SnO2-c , ZnSnO2-c , Ag,0.12,pin,FALSE,Cs; FA,Pb,Br; I,0.51; 2.49,,,1,Spin-coating,DMF; DMSO,,Chlorobenzene,TRUE,Polyolefin,Butyl rubber,,,TRUE,ISOS-D-2,Dark,FALSE,Open circuit,85.0; 85.0,Air,25,1000,FALSE,97,#DIV/0!,,99
2018-09-16 00:00:00,SLG , FTO , TiO2-c ,,, Perovskite ,,,,, Carbon,0.09,nip,FALSE,Cs,Pb,Br; I,2; 1,,,1,Spin-coating,DMSO,1,Methanol,FALSE,Unknown,Unknown,9.16,8.26,TRUE,ISOS-D-2I,Dark,FALSE,Open circuit,85.0; 85.0,N2,0,168,FALSE,97,1120,,
2016-06-24 00:00:00,SLG , FTO , TiO2-c , TiO2-mp ,, Perovskite ,,,,, Carbon,0.1,nip-mp-carbon,FALSE,MA,Pb,I,3,,1.6,1,Spin-coating,DMF,1,Unknown,FALSE,Unknown,Unknown,6.06,,TRUE,ISOS-D-1I,Dark,FALSE,Open circuit,25.0; 25.0,Unknown,,651,FALSE,97,4340,,
2018-10-22 00:00:00,SLG , FTO , TiO2-c , TiO2-mp ,, Perovskite ,,,,, Carbon,0.1,nip-mp-carbon,FALSE,Cs,Pb,Br,3,,,2,Spin-coating >> Ion exchange,DMF; DMSO >> IPA,9; 1 >> 1,Unknown,FALSE,Unknown,Unknown,6.1,,TRUE,ISOS-D-1,Dark,FALSE,Open circuit,25.0; 25.0,Air,80,4800,FALSE,97,32000,,97
2018-07-20 00:00:00,SLG , FTO , TiO2-c , TiO2-mp ,, Perovskite ,,,,, Carbon,0.09,nip-mp-carbon,FALSE,Cs; Rb,Pb,Br,3,,2.24,2,Spin-coating >> Spin-coating,DMF >> Methanol,1 >> 1,Unknown,FALSE,Unknown,Unknown,9.86,,TRUE,ISOS-D-1,Dark,FALSE,Open circuit,25.0; 25.0,Air,80,700,FALSE,97,4666.666667,,
2018-03-08 00:00:00,SLG , FTO , TiO2-c , ZrO2-mp , TiO2-mp , Perovskite ,,,,, Carbon,0.1,nip-mp-carbon,FALSE,MA,Pb,I,3,5-AVAI,1.6,1,Spin-coating,GBL,1,Unknown,FALSE,Unknown,Unknown,15.22,,TRUE,ISOS-D-2I,Dark,FALSE,Open circuit,85.0; 85.0,Unknown,,528,FALSE,97,3520,,
2017-02-10,SLG , FTO , TiO2-c , ZrO2-mp , TiO2-mp , Perovskite ,,,,, Carbon,0.16,nip-mp-carbon,FALSE,MA,Pb,I,3,5-AVAI,nan,1,Drop-infiltration,GBL,1,Unknown,TRUE,Epoxy,Epoxy,7.06,,TRUE,ISOS-L-1,Mercury,FALSE,Open circuit,40; 40,Air,45,752,FALSE,97,5013.333333,,97
2018-07-25 00:00:00,SLG , FTO , TiO2-c , TiO2-mp ,, Perovskite , CdZnSe@ZnSe-QDs ,,,, Carbon,0.09,nip-mp-carbon,FALSE,Cs,Pb,Br,3,,,2,Spin-coating >> Spin-coating,DMF >> Methanol,1 >> 1,Unknown,FALSE,Unknown,Unknown,8.65,,TRUE,ISOS-D-1,Dark,FALSE,Open circuit,25.0; 25.0,Air,70,2160,FALSE,97,14400,,
2018-07-24 00:00:00,SLG , FTO , TiO2-c , TiO2-mp ,, Perovskite , CsSnBr3-QDs ,,,, Carbon,0.25,nip-mp-carbon,FALSE,Cs,Pb,Br,3,,,2,Spin-coating >> Spin-coating,DMF >> Methanol,1 >> 1,Unknown,FALSE,Unknown,Unknown,8.13,,TRUE,ISOS-D-1,Dark,FALSE,Open circuit,25.0; 25.0,Air,80,720,FALSE,97,4800,,
2018-07-24 00:00:00,SLG , FTO , TiO2-c , TiO2-mp ,, Perovskite , CsSnBrI2-QDs ,,,, Carbon,0.25,nip-mp-carbon,FALSE,Cs,Pb,Br,3,,,2,Spin-coating >> Spin-coating,DMF >> Methanol,1 >> 1,Unknown,FALSE,Unknown,Unknown,6.54,,TRUE,ISOS-D-2,Dark,FALSE,Open circuit,80.0; 80.0,Air,0,720,FALSE,97,4800,,
2018-05-18 00:00:00,SLG , FTO , TiO2-c ,,, Perovskite , CuPc ,,,, Carbon,0.071,nip,FALSE,Cs; FA; MA,Pb,Br; I,0.51; 2.49,,,1,Spin-coating,DMF; DMSO,4; 1,Chlorobenzene,FALSE,Unknown,Unknown,15.82,,TRUE,ISOS-D-1,Dark,FALSE,Open circuit,25.0; 25.0,Air,35,1200,FALSE,97,8000,,
2018-05-18 00:00:00,SLG , FTO , TiO2-c ,,, Perovskite , CuPc ,,,, Carbon,0.071,nip,FALSE,Cs; FA; MA,Pb,Br; I,0.51; 2.49,,,1,Spin-coating,DMF; DMSO,4; 1,Chlorobenzene,FALSE,Unknown,Unknown,17.46,,TRUE,ISOS-D-1,Dark,FALSE,Open circuit,25.0; 25.0,Air,35,1200,FALSE,97,8000,,
2019-09-05 00:00:00,SLG , FTO , TiO2-c ,,, Perovskite , CuPc ,,,, Carbon,0.09,nip,FALSE,Cs,Pb,Br,3,,,2,Spin-coating >> Spin-coating,DMF >> Methanol,1 >> 1,Unknown,FALSE,Unknown,Unknown,4.67,,TRUE,ISOS-D-1,Dark,FALSE,Open circuit,25.0; 25.0,Air,40,1440,FALSE,97,9600,,
2019-09-17 00:00:00,SLG , FTO , TiO2-c , TiO2-mp ,, Perovskite , J61-ITIC ,,,, Carbon,0.09,nip-mp,FALSE,Cs; Rb,Pb,Br,3,Rb,2.31,2,Spin-coating >> Spin-coating,DMF >> Methanol,1 >> 1,Unknown,FALSE,Unknown,Unknown,10.34,,TRUE,ISOS-D-2I,Dark,FALSE,Open circuit,80.0; 80.0,Unknown,0,960,FALSE,97,6400,,
2018-11-20 00:00:00,SLG , FTO , TiO2-c , TiO2-mp ,, Perovskite , PTAA ,,,, Carbon,1,nip-mp,FALSE,MA,Pb,I,3,PTAA,1.6,1,Spin-coating,DMF; DMSO,4; 1,Chlorobenzene,FALSE,Unknown,Unknown,13,12.9,TRUE,ISOS-D-1,Dark,FALSE,Open circuit,25.0; 25.0,Air,40,1440,FALSE,97,9600,,
2018-06-30 00:00:00,SLG , FTO , TiO2-c , TiO2-mp ,, Perovskite , Red Phosphorous-QDs , Carbon-QDs ,,, Carbon,0.1,nip-mp,FALSE,Cs,Pb,Br,3,,2.33,2,Spin-coating >> Spin-coating,DMF >> Methanol,1 >> 1,Unknown,FALSE,Unknown,Unknown,8.2,8.15,TRUE,ISOS-D-1,Dark,FALSE,Open circuit,25.0; 25.0,Air,80,1000,TRUE,97,6666.666667,,97
2020-01-08 00:00:00,SLG , FTO , TiO2-c , TiO2-mp ,, Perovskite , CuInS2@ZnS-QDs ,,,, Carbon,0.09,nip-mp-carbon,FALSE,Cs,Pb,Br,3,,,2,Spin-coating >> Spin-coating,DMF >> Methanol,1 >> 1,Unknown,FALSE,Unknown,Unknown,10.85,,TRUE,ISOS-D-1,Dark,FALSE,Open circuit,25.0; 25.0,Air,80,1920,FALSE,97,12800,,95
2019-07-16 00:00:00,SLG , FTO , SnO2-c ,,, Perovskite , PMMA , DTPC8-ThDTPA , C60 ,, Au,0.08,nip,FALSE,FA; MA,Pb,Br; I,0.15; 2.85,Pb(SCN)2,,1,Spin-coating,DMF; DMSO,8.5; 1,Diethyl ether,FALSE,Unknown,Unknown,19.42,18.12,TRUE,ISOS-L-1I,Solar simulator,FALSE,MPPT,25.0; 25.0,Unknown,,1.5,FALSE,97,10,,
2017-09-18 00:00:00,SLG , FTO , PEDOT:PSS ,,, Perovskite , Cytop , PCBM-60 , BCP ,, Ag,1.8,pin,FALSE,MA,Pb,I,3,,1.6,1,Spin-coating,DMF,1,Chlorobenzene,FALSE,Unknown,Unknown,,,TRUE,ISOS-D-1I,Dark,FALSE,Open circuit,25.0; 25.0,N2,0,700,FALSE,97,#DIV/0!,,
2019-04-02 00:00:00,SLG , FTO , TiO2-c , TiO2-mp ,, Perovskite , CuSCN , rGO ,,, Au,1.04,nip-mp,FALSE,Cs; FA; MA,Pb,Br; I,0.45; 2.55,,,1,Spin-coating,DMF; DMSO,4; 1,Chlorobenzene,TRUE,Unknown,Unknown,18.34,16.83,TRUE,ISOS-D-2,Dark,FALSE,Open circuit,65.0; 65.0,Air,45,1000,FALSE,97,6666.666667,,97
2018-12-18 00:00:00,SLG , ITO , PEDOT:PSS ,,, Perovskite , PCBM-60 , Rhodamin 101 ,,, Au,0.16,pin,FALSE,MA,Pb,I,3,,1.6,1,Spin-coating,DMSO; GBL,3; 7,Toluene,FALSE,Unknown,Unknown,17.4,,TRUE,ISOS-D-1,Dark,FALSE,Open circuit,25.0; 25.0,Air,35,240,FALSE,97,1600,,
2018-06-28 00:00:00,SLG , ITO , NiO-c ,,, Perovskite , PCBM-60 , TiO2-c ,,, Ag,0.1,pin,FALSE,MA,Pb,I,3,,1.6,1,Spin-coating,DMF; DMSO,4; 1,Chlorobenzene,TRUE,Al2O3 | O-Al-CH3 | Al2O3,Unknown,18.3,,TRUE,ISOS-D-1,Dark,FALSE,Open circuit,25.0; 25.0,Air,50,1000,FALSE,97,6666.666667,,97
2014-08-05 00:00:00,SLG , ITO , PEDOT:PSS ,,, Perovskite , PCBM-60 , TiO2-np ,,, Al,0.01,pin,FALSE,MA,Pb,I,3,,1.6,1,Spin-coating,DMF,1,Unknown,FALSE,Unknown,Unknown,7,,TRUE,ISOS-D-1I,Dark,FALSE,Open circuit,25.0; 25.0,N2,0,1000,FALSE,97,6666.666667,,97
2019-04-05 00:00:00,SLG , ITO , Graphene oxide , PEDOT:PSS ,, Perovskite , PCBM-60 , ZnO-np ,,, Ag,0.1,pin,FALSE,FA; MA,Pb,Br; I,0.6; 2.4,,,1,Spin-coating,DMSO; GBL,3; 7,Unknown,FALSE,Unknown,Unknown,11.6,,TRUE,ISOS-D-1I,Dark,FALSE,Open circuit,25.0; 25.0,N2,0,100,FALSE,97,666.6666667,,
2019-04-05 00:00:00,SLG , ITO , Graphene oxide , PEDOT:PSS ,, Perovskite , PCBM-60 , ZnO-np ,,, Ag,0.1,pin,FALSE,FA; MA,Pb,Br; I,0.6; 2.4,,,1,Spin-coating,DMSO; GBL,3; 7,Unknown,FALSE,Unknown,Unknown,13.1,,TRUE,ISOS-D-1I,Dark,FALSE,Open circuit,25.0; 25.0,N2,0,100,FALSE,97,666.6666667,,
2019-04-05 00:00:00,SLG , ITO , Graphene oxide , PEDOT:PSS ,, Perovskite , PCBM-60 , ZnO-np ,,, Ag,0.1,pin,FALSE,FA; MA,Pb,Br; I,0.6; 2.4,,,1,Spin-coating,DMSO; GBL,3; 7,Unknown,FALSE,Unknown,Unknown,14.9,,TRUE,ISOS-D-1I,Dark,FALSE,Open circuit,25.0; 25.0,N2,0,100,FALSE,97,666.6666667,,
2019-04-05 00:00:00,SLG , ITO , PEDOT:PSS ,,, Perovskite , PCBM-60 , ZnO-np ,,, Ag,0.1,pin,FALSE,FA; MA,Pb,Br; I,0.6; 2.4,,,1,Spin-coating,DMSO; GBL,3; 7,Unknown,FALSE,Unknown,Unknown,15.8,,TRUE,ISOS-D-1I,Dark,FALSE,Open circuit,25.0; 25.0,N2,0,100,FALSE,97,666.6666667,,
2019-10-02 00:00:00,SLG , ITO , 2PACz ,,, Perovskite , C60 , BCP ,,, Cu,0.16,pin,FALSE,Cs; FA; MA,Pb,Br; I,0.51; 2.49,,,1,Spin-coating,DMF; DMSO,4; 1,Chlorobenzene,FALSE,Unknown,Unknown,19.9,,TRUE,ISOS_L_1,Solar simulator,FALSE,MPPT,40.0; 40.0,Air,,11,TRUE,97,73.33333333,,
2020-06-04,SLG , FTO , TiO2-c , Al2O3-mp , NiO-np , Perovskite , Spiro-MeOTAD ,,,, Au,0.17,nip,FALSE,FA; MA,Pb,I,3,Cu:NiO-np,1.516,1,Spin-coating,DMF,1,Unknown,FALSE,Unknown,Unknown,19.01,,TRUE,ISOS-D-1,Dark,FALSE,Open circuit,25; 30,Air,50,5760,FALSE,97.1,39724.13793,,
2018-07-20 00:00:00,SLG , FTO , TiO2-c ,,, Perovskite , Spiro-MeOTAD ,,,, Au,0.09,nip,FALSE,MA; PA,Pb,I,16,,1.67,1,Spin-coating,DMF; DMSO,3; 7,Unknown,FALSE,Unknown,Unknown,9.38,,TRUE,ISOS-D-1,Dark,FALSE,Open circuit,25.0; 25.0,Air,60,500,FALSE,97.1,3448.275862,,
2018-01-17 00:00:00,SLG , FTO , TiO2-c , TiO2-mp ,, Perovskite , Spiro-MeOTAD ,,,, Au,0.16,nip-mp,FALSE,MA,Pb,I,3,,1.6,1,Spin-coating,DMF; DMSO,3; 1,Chlorobenzene,FALSE,Unknown,Unknown,19.2,,TRUE,ISOS-L-1I,Xenon,FALSE,MPPT,25.0; 25.0,N2,0,168,FALSE,97.1,1158.62069,,
2018-02-15 00:00:00,SLG , FTO , NiMgLiO ,,, Perovskite , 4-DMABA , PCBM-60 , BCP ,, Ag,0.09,pin,FALSE,MA,Pb,I,3,,1.6,1,Spin-coating,DMF; DMSO,4; 1,Diethyl ether,TRUE,Unknown,Unknown,,,TRUE,ISOS-D-1,Dark,FALSE,Open circuit,25.0; 25.0,Air,70,1000,FALSE,97.1,#DIV/0!,,97.1
2019-04-17,SLG , FTO , TiO2-c , TiO2-mp ,, Perovskite , Spiro-MeOTAD ,,,, Ag,0.105,nip-mp,FALSE,Cs; FA; MA,Pb,Br; I,0.45; 2.55,PAI,1.6,1,Spin-coating,DMF; DMSO,10; 1,Ethyl acetate,FALSE,Unknown,Unknown,19.65,,TRUE,ISOS-D-1,Dark,FALSE,Open circuit,nan; nan,Air,15,600,FALSE,97.2,4285.714286,,94
2014-12-30,SLG , ITO , PEDOT:PSS ,,, Perovskite , PCBM-60 , PFN-Br ,,, Al,0.06,pin,FALSE,MA,Pb,I,3,PbCl2,1.62,1,Spin-coating,DMF,1,Unknown,FALSE,Unknown,Unknown,14.75,14.3,TRUE,ISOS-L-1,Solar simulator,FALSE,Open circuit,nan; nan,Unknown,,10,FALSE,97.2,71.42857143,,
2018-07-20 00:00:00,SLG , FTO , TiO2-c ,,, Perovskite , Spiro-MeOTAD ,,,, Au,0.09,nip,FALSE,MA; PA,Pb,I,16,,1.67,1,Spin-coating,DMF,1,Unknown,FALSE,Unknown,Unknown,5.62,,TRUE,ISOS-D-1,Dark,FALSE,Open circuit,25.0; 25.0,Air,60,500,FALSE,97.3,3703.703704,,
2019-11-14 00:00:00,SLG , FTO , SnO2-np ,,, Perovskite ,,,,, Carbon,0.1,nip,FALSE,Cs,Pb,Br; I,1.9; 1.1,,,1,Spin-coating,DMF; DMSO,2; 1,Ethyl acetate,FALSE,Unknown,Unknown,12.19,10.44,TRUE,ISOS-D-2,Dark,FALSE,Open circuit,100.0; 100.0,Air,60,0.5,FALSE,97.3,3.703703704,,
2017-09-13 00:00:00,SLG , ITO , PEDOT:PSS ,,, Perovskite , NDI-PM ,,,, Al,0.16,pin,FALSE,MA,Pb,I,3,HI,1.6,1,Spin-coating,DMF,1,Unknown,FALSE,Unknown,Unknown,18.4,18,TRUE,ISOS-D-2I,Dark,FALSE,Open circuit,90.0; 90.0,Unknown,,1.67,FALSE,97.5,13.36,,
2020-01-03 00:00:00,SLG , ITO , In2O3 , SnO2-c ,, Perovskite , Spiro-MeOTAD ,,,, Au,0.0883,nip,FALSE,FA; MA,Pb,I,3,Cl,,2,Spin-coating >> Spin-coating,DMF; DMSO >> IPA,nan; nan >> 1,Unknown,FALSE,Unknown,Unknown,23.07,22.73,TRUE,ISOS-D-1I,Dark,FALSE,Open circuit,25.0; 25.0,N2,0,1920,FALSE,97.5,15360,,
2019-09-11 00:00:00,SLG , FTO , TiO2-c , TiO2-mp ,, Perovskite , CuCrO2-np ,,,, Carbon,0.09,nip-mp-carbon,FALSE,Cs,Pb,Br,3,Undoped,,2,Spin-coating >> Spin-coating,DMF >> Methanol,1 >> 1,Unknown,FALSE,Unknown,Unknown,10.18,,TRUE,ISOS-D-2,Dark,FALSE,Open circuit,80.0; 80.0,Air,0,960,FALSE,97.5,7680,,
2018-01-17 00:00:00,SLG , FTO , TiO2-c , TiO2-mp ,, Perovskite , Spiro-MeOTAD ,,,, Au,0.16,nip-mp,FALSE,MA,Pb,I,3,,1.6,1,Spin-coating,DMF; DMSO,3; 1,Unknown,FALSE,Unknown,Unknown,19,,TRUE,ISOS-L-1I,Xenon,FALSE,MPPT,25.0; 25.0,N2,0,168,FALSE,97.6,1400,,
2019-09-11 00:00:00,SLG , FTO , TiO2-c , TiO2-mp ,, Perovskite , CuCrO2-np ,,,, Carbon,0.09,nip-mp-carbon,FALSE,Cs,Pb,Br,3,Undoped,,2,Spin-coating >> Spin-coating,DMF >> Methanol,1 >> 1,Unknown,FALSE,Unknown,Unknown,10.18,,TRUE,ISOS-D-1,Dark,FALSE,Open circuit,25.0; 25.0,Air,80,1440,FALSE,97.6,12000,,96.1
2019-10-28 00:00:00,SLG , ITO , NiO-c ,,, Perovskite , PCBM-60 , BCP ,,, Ag,0.1,pin,FALSE,MA,Pb,I,3,,1.6,1,Spin-coating,DMF; DMSO,4; 1,Toluene,FALSE,Unknown,Unknown,17.7,,TRUE,ISOS-D-1,Dark,FALSE,Open circuit,25.0; 25.0,Air,40,336,FALSE,97.62,2823.529412,,
2018-07-20 00:00:00,SLG , FTO , TiO2-c ,,, Perovskite , Spiro-MeOTAD ,,,, Au,0.09,nip,FALSE,MA; PA,Pb,I,16,,1.67,1,Spin-coating,DMF; DMSO,1; 1,Unknown,FALSE,Unknown,Unknown,10.05,,TRUE,ISOS-D-1,Dark,FALSE,Open circuit,25.0; 25.0,Air,60,500,FALSE,97.7,4347.826087,,
2019-10-22 00:00:00,SLG , ITO , PTAA ,,, Perovskite , PCBM-60 , PEI ,,, Ag,0.06,pin,FALSE,(PEA); MA,Pb,I,4,Cl,1.6,1,Spin-coating,DMF; DMSO,9; 1,Vacuum,FALSE,Unknown,Unknown,18.04,,TRUE,ISOS-D-2,Dark,FALSE,Open circuit,80.0; 80.0,Air,,180,FALSE,97.7,1565.217391,,
2018-06-04 00:00:00,SLG , ITO , SnO2-np ,,, Perovskite , Spiro-MeOTAD ,,,, Au,0.108,nip,FALSE,Cs,Pb,I,3,,1.73,1,Spin-coating,DMF; DMSO,4; 1,Unknown,FALSE,Unknown,Unknown,14,,TRUE,ISOS-D-1I,Dark,FALSE,Open circuit,25.0; 25.0,N2,0,720,FALSE,97.77,6457.399103,,
2018-07-20 00:00:00,SLG , FTO , TiO2-c ,,, Perovskite , Spiro-MeOTAD ,,,, Au,0.09,nip,FALSE,MA; PA,Pb,I,16,,1.67,1,Spin-coating,DMF; DMSO,7; 3,Unknown,FALSE,Unknown,Unknown,9.43,,TRUE,ISOS-D-1,Dark,FALSE,Open circuit,25.0; 25.0,Air,60,500,FALSE,97.8,4545.454545,,
2019-05-29 00:00:00,SLG , ITO , PEDOT:PSS ,,, Perovskite , PCBM-60 , BCP ,,, Ag,0.09,pin,FALSE,MA,Pb,I,3,,1.6,1,Spin-coating,DMF; DMSO,9; 1,Chlorobenzene,FALSE,Unknown,Unknown,18.39,,TRUE,ISOS-D-1I,Dark,FALSE,Open circuit,25.0; 25.0,N2,0,600,FALSE,97.9,5714.285714,,
2020-08-25,SLG , FTO , TiO2-c ,,, Perovskite , P3HT ,,,, Ag,0.0625,nip,FALSE,Cs,Pb,Br; I,1; 2,Pb(DDTC)2,nan,1,Spin-coating,DMSO,1,Unknown,FALSE,Unknown,Unknown,,,TRUE,ISOS-D-1,Dark,FALSE,Open circuit,nan; nan,Air,15,1440,FALSE,98,#DIV/0!,,
2018-07-26 00:00:00,SLG , ITO , SnO2-c ,,, Perovskite , Spiro-MeOTAD ,,,, Ag,0.1,nip,FALSE,Cs; FA,Pb,I,3,PEA2PbI4,,1,Spin-coating,DMF; NNP,6; 1,Diethyl ether,FALSE,Unknown,Unknown,,,TRUE,ISOS-D-1,Dark,FALSE,Open circuit,25.0; 25.0,Air,30,1400,FALSE,98,#DIV/0!,,
2018-07-07 00:00:00,SLG , FTO , TiO2-c , TiO2-mp ,, Perovskite , Spiro-MeOTAD ,,,, Ag,0.1225,nip-mp,FALSE,Cs,Pb,I,3,,,1,Spin-coating,DMF,1,Unknown,FALSE,Unknown,Unknown,11.2,9.4,TRUE,ISOS-D-1,Dark,FALSE,Open circuit,25.0; 25.0,Air,20,800,FALSE,98,8000,,
2019-03-13 00:00:00,SLG , FTO , TiO2-c , TiO2-mp ,, Perovskite , Spiro-MeOTAD ,,,, Ag,0.144,nip-mp,FALSE,Cs; FA; MA,Pb,Br; I,0.47; 2.53,,,1,Spin-coating,DMF; DMSO,4; 1,Chlorobenzene,FALSE,Unknown,Unknown,19.6,,TRUE,ISOS-D-1I,Dark,FALSE,Open circuit,25.0; 25.0,N2,0,480,FALSE,98,4800,,
2015-03-09 00:00:00,SLG , FTO , TiO2-c , TiO2-mp ,, Perovskite , Spiro-MeOTAD ,,,, Ag,0.16,nip-mp,FALSE,MA,Pb,I,3,,1.6,1,Spin-coating,DMF,1,Ar,TRUE,SLG,Epoxy,,,TRUE,ISOS-L-1,Xenon,FALSE,Open circuit,-20.0; -20.0,Air,0,120,FALSE,98,#DIV/0!,,
2019-02-06 00:00:00,SLG , FTO , TiO2-c , TiO2-mp , SnO2-c , Perovskite , V1004 ,,,, Ag,0.16,nip-mp,FALSE,Cs; FA; MA,Pb,Br; I,0.45; 2.55,,,1,Spin-coating,DMF; DMSO,4; 1,Trifluorotoluene,FALSE,Unknown,Unknown,18.61,17.91,TRUE,ISOS-D-1,Dark,FALSE,Open circuit,25.0; 25.0,Air,20,1800,FALSE,98,18000,,
2019-02-06 00:00:00,SLG , FTO , TiO2-c , TiO2-mp , SnO2-c , Perovskite , V1012 ,,,, Ag,0.16,nip-mp,FALSE,Cs; FA; MA,Pb,Br; I,0.45; 2.55,,,1,Spin-coating,DMF; DMSO,4; 1,Trifluorotoluene,FALSE,Unknown,Unknown,18.98,17.8,TRUE,ISOS-D-1,Dark,FALSE,Open circuit,25.0; 25.0,Air,20,1800,FALSE,98,18000,,
2019-02-06 00:00:00,SLG , FTO , TiO2-c , TiO2-mp , SnO2-c , Perovskite , V1013 ,,,, Ag,0.16,nip-mp,FALSE,Cs; FA; MA,Pb,Br; I,0.45; 2.55,,,1,Spin-coating,DMF; DMSO,4; 1,Trifluorotoluene,FALSE,Unknown,Unknown,17.09,15.94,TRUE,ISOS-D-1,Dark,FALSE,Open circuit,25.0; 25.0,Air,20,1800,FALSE,98,18000,,
2019-02-06 00:00:00,SLG , FTO , TiO2-c , TiO2-mp , SnO2-c , Perovskite , V1021 ,,,, Ag,0.16,nip-mp,FALSE,Cs; FA; MA,Pb,Br; I,0.45; 2.55,,,1,Spin-coating,DMF; DMSO,4; 1,Trifluorotoluene,FALSE,Unknown,Unknown,19.01,18.56,TRUE,ISOS-D-1,Dark,FALSE,Open circuit,25.0; 25.0,Air,20,1800,FALSE,98,18000,,
2019-02-06 00:00:00,SLG , FTO , TiO2-c , TiO2-mp , SnO2-c , Perovskite , V950 ,,,, Ag,0.16,nip-mp,FALSE,Cs; FA; MA,Pb,Br; I,0.45; 2.55,,,1,Spin-coating,DMF; DMSO,4; 1,Trifluorotoluene,FALSE,Unknown,Unknown,18.4,17.52,TRUE,ISOS-D-1,Dark,FALSE,Open circuit,25.0; 25.0,Air,20,1800,FALSE,98,18000,,
2019-08-23 00:00:00,SLG , FTO , SnO2-c ,,, Perovskite , Spiro-MeOTAD ,,,, Ag ,0.1,nip,FALSE,Cs; FA,Pb,Br; I,1; 2,,1.72,1,Spin-coating,DMF; DMSO,4; 1,Chlorobenzene,FALSE,Unknown,Unknown,14.7,,TRUE,ISOS-D-1I,Dark,FALSE,Open circuit,25.0; 25.0,Ar,0,2040,FALSE,98,20400,,95
2017-09-27 00:00:00,PET ,Graphene, PEDOT:PSS ,,, Perovskite , PCBM-60 ,,,, Al,0.096,pin,FALSE,FA; MA,Pb,Br; I,0.45; 2.55,,,2,Spin-coating >> Spin-coating,DMF >> IPA,1 >> 1,Unknown,FALSE,Unknown,Unknown,17.9,17.4,TRUE,ISOS-L-1,Xenon,FALSE,Open circuit,25.0; 25.0,Air,,100,FALSE,98,1000,,
2017-09-27 00:00:00,PET ,Graphene, PEDOT:PSS ,,, Perovskite , PCBM-60 ,,,, Al,0.096,pin,FALSE,FA; MA,Pb,Br; I,0.45; 2.55,,,2,Spin-coating >> Spin-coating,DMF >> IPA,1 >> 1,Unknown,FALSE,Unknown,Unknown,16.1,15.6,TRUE,ISOS-L-1,Xenon,FALSE,Open circuit,25.0; 25.0,Air,,100,FALSE,98,1000,,
2018-02-07 00:00:00,SLG , FTO , TiO2-c , TiO2-mp ,, Perovskite , asy-PBTBDT ,,,, Au,0.09,nip-mp,FALSE,Cs; FA; MA,Pb,Br; I,0.45; 2.55,,,1,Spin-coating,DMF; DMSO,4; 1,Chlorobenzene,FALSE,Unknown,Unknown,18.2,,TRUE,ISOS-D-1,Dark,FALSE,Open circuit,25.0; 25.0,Air,60,1800,FALSE,98,18000,,99
2018-09-28 00:00:00,SLG , FTO , TiO2-c , TiO2-mp ,, Perovskite ,,,,, Au,0.1,nip-mp,FALSE,FA,Pb,I,3,,1.48,2,Spin-coating >> CBD,DMF >> IPA,1 >> 1,Unknown,FALSE,Unknown,Unknown,5.76,,TRUE,ISOS-D-1,Dark,FALSE,Open circuit,25.0; 25.0,Air,30,800,FALSE,98,8000,,
2018-10-29 00:00:00,SLG , FTO , TiO2-c , TiO2-mp ,, Perovskite , AZ1 ,,,, Au,0.16,nip-mp,FALSE,Cs; FA; MA,Pb,Br; I,0.51; 2.49,Br,,1,Spin-coating,DMF; DMSO,4; 1,Chlorobenzene,FALSE,Unknown,Unknown,17.4,14.9,TRUE,ISOS-L-1,Solar simulator,FALSE,MPPT,25.0; 25.0,Air,5,3.25,FALSE,98,32.5,,
2017-11-03 00:00:00,SLG , FTO , TiO2-c , TiO2-mp ,, Perovskite , Black phosphorous nanosheets ,,,, Au,0.1,nip-mp,FALSE,MA,Pb,I,3,,1.5,1,Spin-coating,Unknown,,Unknown,FALSE,Unknown,Unknown,7.88,,TRUE,ISOS-D-1I,Dark,FALSE,Open circuit,25.0; 25.0,Ar,0,432,FALSE,98,4320,,
2019-02-15 00:00:00,SLG , FTO , TiO2-c ,,, Perovskite , CuSeCN ,,,, Au,0.25,nip,FALSE,(APMim),Pb,(PF6); PF6,1; 3,,,1,Spin-coating,DMSO,1,Chlorobenzene,FALSE,Unknown,Unknown,17.3,,TRUE,ISOS-D-1,Dark,FALSE,Open circuit,25.0; 25.0,Air,57,1500,FALSE,98,15000,,
