Repository: Bashayer199/data

File: data.csv (part 45 of 48)
2014-07-31 00:00:00,SLG , FTO , TiO2-c ,,, Perovskite , DR3TBDTT ,,,, Au,0.0314,nip,FALSE,MA,Pb,I,3,Cl,1.5,2,Spin-coating >> CBD,DMF >> IPA,1 >> 1,Unknown,FALSE,Unknown,Unknown,4.8,,TRUE,ISOS-L-1,Light,FALSE,Open circuit,25.0; 25.0,Air,50,96,FALSE,98,960,,
2014-07-31 00:00:00,SLG , FTO , TiO2-c ,,, Perovskite , DR3TBDTT; PDMS ,,,, Au,0.0314,nip,FALSE,MA,Pb,I,3,Cl,1.5,2,Spin-coating >> CBD,DMF >> IPA,1 >> 1,Unknown,FALSE,Unknown,Unknown,8.2,,TRUE,ISOS-D-1,Dark,FALSE,Open circuit,25.0; 25.0,Air,20,312,FALSE,98,3120,,
2019-03-14 00:00:00,SLG , FTO , TiO2-c , TiO2-mp ,, Perovskite , P3HT ,,,, Au,0.1,nip-mp,FALSE,Ag,Bi,I,7,,1.89,1,Spin-coating,DMSO,1,Chlorobenzene,FALSE,Unknown,Unknown,2.12,2.12,TRUE,ISOS-L-1,Light,FALSE,Open circuit,25.0; 25.0,Air,55,1680,FALSE,98,16800,,99
2019-03-14 00:00:00,SLG , FTO , TiO2-c , TiO2-mp ,, Perovskite , P3HT ,,,, Au,0.1,nip-mp,FALSE,Ag,Bi,I,7,,1.89,1,Spin-coating,DMSO,1,Chlorobenzene,FALSE,Unknown,Unknown,2,,TRUE,ISOS-L-1,Light,FALSE,Open circuit,25.0; 25.0,Air,55,1680,FALSE,98,16800,,99
2019-03-14 00:00:00,SLG , FTO , TiO2-c , TiO2-mp ,, Perovskite , P3HT ,,,, Au,0.1,nip-mp,FALSE,Ag,Bi,I,7,,1.89,1,Spin-coating,DMSO,1,Chlorobenzene,FALSE,Unknown,Unknown,1.03,,TRUE,ISOS-L-1,Light,FALSE,Open circuit,25.0; 25.0,Air,55,1680,FALSE,98,16800,,99
2019-03-14 00:00:00,SLG , FTO , TiO2-c , TiO2-mp ,, Perovskite , P3HT ,,,, Au,0.1,nip-mp,FALSE,Ag,Bi,I,7,,1.89,1,Spin-coating,DMSO,1,Chlorobenzene,FALSE,Unknown,Unknown,0.29,,TRUE,ISOS-L-1,Light,FALSE,Open circuit,25.0; 25.0,Air,55,1680,FALSE,98,16800,,99
2019-03-14 00:00:00,SLG , FTO , TiO2-c , TiO2-mp ,, Perovskite , P3HT ,,,, Au,0.1,nip-mp,FALSE,Ag,Bi,I,7,,1.89,1,Spin-coating,n-butylamine,1,Chlorobenzene,FALSE,Unknown,Unknown,0.33,,TRUE,ISOS-L-1,Light,FALSE,Open circuit,25.0; 25.0,Air,55,1680,FALSE,98,16800,,99
2019-03-14 00:00:00,SLG , FTO , TiO2-c , TiO2-mp ,, Perovskite , P3HT ,,,, Au,0.1,nip-mp,FALSE,Ag,Bi,I,7,,1.89,1,Spin-coating,DMSO,1,Chlorobenzene,FALSE,Unknown,Unknown,1.82,,TRUE,ISOS-L-1,Light,FALSE,Open circuit,25.0; 25.0,Air,55,1680,FALSE,98,16800,,99
2019-03-14 00:00:00,SLG , FTO , TiO2-c , TiO2-mp ,, Perovskite , P3HT ,,,, Au,0.1,nip-mp,FALSE,Ag,Bi,I,7,,1.89,1,Spin-coating,n-butylamine,1,Chlorobenzene,FALSE,Unknown,Unknown,0.3,,TRUE,ISOS-L-1,Light,FALSE,Open circuit,25.0; 25.0,Air,55,1680,FALSE,98,16800,,99
2018-08-10 00:00:00,SLG , FTO , TiO2-c , TiO2-mp ,, Perovskite , PFB ,,,, Au,0.09,nip-mp,FALSE,FA; MA,Pb,Br; I,0.45; 2.55,,,1,Spin-coating,DMF; DMSO,4; 1,Chlorobenzene,FALSE,Unknown,Unknown,15.81,15.81,TRUE,ISOS-D-1,Dark,FALSE,Open circuit,25.0; 25.0,Air,40,960,FALSE,98,9600,,
2018-05-04 00:00:00,SLG , FTO , TiO2-c ,,, Perovskite , PTAA ,,,, Au,0.09,nip,FALSE,Cs,Pb,I,3,,,1,Spin-coating >> CBD,Ethyl acetate,1,Unknown,FALSE,Unknown,Unknown,11.64,,TRUE,ISOS-D-1I,Dark,FALSE,Open circuit,25.0; 25.0,N2,0,720,FALSE,98,7200,,
2018-10-15 00:00:00,SLG , FTO , TiO2-c ,,, Perovskite , PTAA ,,,, Au,0.09,nip,FALSE,Cs,Pb,Br; I,1; 2,,1.9,1,Spin-coating,DMF; DMSO,19; 1,Unknown,FALSE,Unknown,Unknown,14.01,,TRUE,ISOS-D-1,Dark,FALSE,Open circuit,25.0; 25.0,Air,30,720,FALSE,98,7200,,
2018-10-15 00:00:00,SLG , FTO , TiO2-c ,,, Perovskite , PTAA ,,,, Au,0.09,nip,FALSE,Cs,Pb,Br; I,1; 2,PEAI,1.9,2,Spin-coating >> Spin-coating,DMF; DMSO >> IPA,19; 1 >> 1,Unknown,FALSE,Unknown,Unknown,14.03,,TRUE,ISOS-D-1,Dark,FALSE,Open circuit,25.0; 25.0,Air,30,720,FALSE,98,7200,,
2018-10-15 00:00:00,SLG , FTO , TiO2-c ,,, Perovskite , PTAA ,,,, Au,0.09,nip,FALSE,Cs,Pb,Br; I,1; 2,PEABr,1.94,2,Spin-coating >> Spin-coating,DMF; DMSO >> IPA,19; 1 >> 1,Unknown,FALSE,Unknown,Unknown,14.03,,TRUE,ISOS-D-1,Dark,FALSE,Open circuit,25.0; 25.0,Air,30,720,FALSE,98,7200,,
2018-10-15 00:00:00,SLG , FTO , TiO2-c ,,, Perovskite , PTAA ,,,, Au,0.09,nip,FALSE,Cs,Pb,Br; I,1; 2,PEACl,1.95,2,Spin-coating >> Spin-coating,DMF; DMSO >> IPA,19; 1 >> 1,Unknown,FALSE,Unknown,Unknown,14.05,,TRUE,ISOS-D-1,Dark,FALSE,Open circuit,25.0; 25.0,Air,30,720,FALSE,98,7200,,
2019-07-24 00:00:00,SLG , ITO , SnO2-np , DTPA ,, Perovskite , Spiro-MeOTAD ,,,, Au,0.1225,nip,FALSE,FA; MA,Pb,Br; I,0.09; 2.91,,,2,Spin-coating >> Spin-coating,DMF >> IPA,1 >> 1,Unknown,FALSE,Unknown,Unknown,21.28,21.05,TRUE,ISOS-D-1,Dark,FALSE,Open circuit,25.0; 25.0,Air,40,1000,FALSE,98,10000,,98
2017-10-26 00:00:00,SLG , FTO , SnO2-c ,,, Perovskite , Spiro-MeOTAD ,,,, Au,0.16,nip,FALSE,Cs; FA; MA,Pb,Br; I,0.51; 2.49,KI,1.57,1,Spin-coating,DMF; DMSO,4; 1,Ethyl acetate,FALSE,Unknown,Unknown,19.86,,TRUE,ISOS-D-1,Dark,FALSE,Open circuit,20.0; 20.0,Air,10,1000,FALSE,98,10000,,98
2016-11-14 00:00:00,SLG , ITO , SnO2-np ,,, Perovskite , Spiro-MeOTAD ,,,, Au,0.0737,nip,FALSE,FA; MA,Pb,Br; I,0.09; 2.91,,1.55,2,Spin-coating >> Spin-coating,DMF >> IPA,1 >> 1,Unknown,FALSE,Unknown,Unknown,19.9,,TRUE,ISOS-D-1,Dark,FALSE,Open circuit,28.0; 28.0,Air,37,960,FALSE,98,9600,,
2018-06-25 00:00:00,SLG , ITO , SnO2-np ,,, Perovskite , Spiro-MeOTAD ,,,, Au,0.1,nip,FALSE,FA; MA,Pb,I,3,Rubrene,1.56,1,Spin-coating,DMF; DMSO,600; 78,Chlorobenzene,FALSE,Unknown,Unknown,20.86,,TRUE,ISOS-L-2,Solar simulator,FALSE,Open circuit,25.0; 25.0,Air,70,720,FALSE,98,7200,,
2019-09-18 00:00:00,SLG , FTO , TiO2-c ,,, Perovskite , Spiro-MeOTAD ,,,, Au,0.09,nip,FALSE,Cs,Pb,Br; I,1; 2,PbAc2,1.94,1,Spin-coating,DMF; DMSO,17; 3,Unknown,FALSE,Unknown,Unknown,15.35,,TRUE,ISOS-D-1,Dark,FALSE,Open circuit,25.0; 25.0,Air,30,336,FALSE,98,3360,,
2018-10-19 00:00:00,SLG , FTO , TiO2-c ,,, Perovskite , Spiro-MeOTAD ,,,, Au,0.09,nip,FALSE,MA,Pb,I,4,,1.56,2,Spin-coating >> Diffusion-gas reaction,DMSO; GBL >> none,3; 7 >> 1,Chlorobenzene,FALSE,Unknown,Unknown,,,TRUE,ISOS-D-1,Dark,FALSE,Open circuit,25.0; 25.0,Air,55,1512,FALSE,98,#DIV/0!,,99
2018/05/29 00:00:00,SLG , FTO , TiO2-c ,,, Perovskite , Spiro-MeOTAD ,,,, Au,0.1,pin,FALSE,FA; MA,Pb,I,3,Thiourea,1.565,2,Spin-coating >> Spin-coating,DMF >> IPA,1 >> 1,Vacuum,FALSE,Unknown,Unknown,19.57,19.25,TRUE,ISOS-D-1,Dark,FALSE,Open circuit,25.0; 25.0,Air,,1440,FALSE,98,14400,,100
2019-01-10,SLG , FTO , TiO2-c ,,, Perovskite , Spiro-MeOTAD ,,,, Au,0.1,nip,FALSE,Cs; FA; MA,Pb,Br; I,0.51; 2.49,nan,nan,1,Spin-coating,DMF; DMSO,4; 1,Chlorobenzene,FALSE,Unknown,Unknown,12.7,,FALSE,ISOS-D-1,Dark,FALSE,Open circuit,25.0; 25.0,Air,,4800,FALSE,98,48000,,
2018-08-24 00:00:00,SLG , ITO , TiO2-c ,,, Perovskite , Spiro-MeOTAD ,,,, Au,0.049,nip,FALSE,FA; MA,Pb,Br; I,0.09; 2.91,,,2,Spin-coating >> Spin-coating,DMF; DMSO >> IPA,4; 1 >> 1,Unknown,FALSE,Unknown,Unknown,21.2,,TRUE,ISOS-L-1,Solar simulator,TRUE,MPPT,25.0; 25.0,Air,,500,TRUE,98,5000,,
2018-07-13 00:00:00,SLG , FTO , TiO2-np ,,, Perovskite , Spiro-MeOTAD ,,,, Au,0.049,nip,FALSE,FA; MA,Pb,Br; I,0.45; 2.55,CdI2,,1,Spin-coating,DMF; DMSO,4; 1,Chlorobenzene,FALSE,Unknown,Unknown,20.51,,TRUE,ISOS-D-1,Dark,FALSE,Open circuit,25.0; 25.0,Air,,720,FALSE,98,7200,,
2018-05-29 00:00:00,SLG , FTO , TiO2-c , SnO2-c ,, Perovskite , Spiro-MeOTAD ,,,, Au,0.16,nip,FALSE,Cs; FA; MA,Pb,Br; I,0.45; 2.55,,1.63,1,Spin-coating,DMF; DMSO,4; 1,Chlorobenzene,FALSE,Unknown,Unknown,21.4,21.11,TRUE,ISOS-D-1,Dark,FALSE,Open circuit,25.0; 25.0,Air,50,2160,FALSE,98,21600,,
2018-11-14,SLG , FTO , TiO2-c , SnO2-c ,, Perovskite , Spiro-MeOTAD ,,,, Au,0.16,nip,FALSE,Cs; FA; MA,Pb,Br; I,0.39; 2.61,Cl,nan,1,Spin-coating,DMF; DMSO,4; 1,Chlorobenzene,FALSE,Unknown,Unknown,21.65,21.58,TRUE,ISOS-D-1,Dark,FALSE,Open circuit,25.0; 25.0,Air,30,1440,FALSE,98,14400,,
2014-02-05 00:00:00,SLG , FTO , TiO2-c , TiO2-mp ,, Perovskite , Spiro-MeOTAD ,,,, Au,0.04,nip-mp,FALSE,MA,Pb,I,3,,1.6,2,Spin-coating >> CBD,DMF >> IPA,1 >> 1,Unknown,FALSE,Unknown,Unknown,,10.3,TRUE,ISOS-D-1I,Dark,FALSE,Open circuit,25.0; 25.0,Ar,0,2160,FALSE,98,#DIV/0!,,98
2017-07-19 00:00:00,SLG , FTO , TiO2-c , TiO2-mp ,, Perovskite , Spiro-MeOTAD ,,,, Au,0.175,nip-mp,FALSE,Rb,Pb,I,3,,1.98,1,Spin-coating,DMF,1,Unknown,FALSE,Unknown,Unknown,1.02,,TRUE,ISOS-D-1,Dark,FALSE,Open circuit,25.0; 25.0,Air,40,1440,FALSE,98,14400,,
2017-05-12 00:00:00,SLG , FTO , TiO2-c , TiO2-mp ,, Perovskite , Spiro-MeOTAD ,,,, Au,0.1,nip-mp,FALSE,MA,Pb,I,3,,1.6,2,Spin-coating >> Electrospraying,DMF >> IPA,1 >> 1,Unknown,FALSE,Unknown,Unknown,4.7,,TRUE,ISOS-D-1,Dark,FALSE,Open circuit,25.0; 25.0,Air,40,4000,FALSE,98,40000,,90
2018-04-07 00:00:00,SLG , FTO , TiO2-c , TiO2-mp ,, Perovskite , Spiro-MeOTAD ,,,, Au,0.16,nip-mp,FALSE,MA,Pb,I,3,,1.6,2,Spin-coating >> Spin-coating,DMF >> IPA,1 >> 1,Unknown,FALSE,Unknown,Unknown,13.36,,TRUE,ISOS-D-1,Dark,FALSE,Open circuit,25.0; 25.0,Air,15,3600,FALSE,98,36000,,100
2018-04-07 00:00:00,SLG , FTO , TiO2-c , TiO2-mp ,, Perovskite , Spiro-MeOTAD ,,,, Au,0.16,nip-mp,FALSE,MA,Pb,I,3,,1.625,2,Spin-coating >> Spin-coating,DMF >> IPA,1 >> 1,Unknown,FALSE,Unknown,Unknown,16.02,,TRUE,ISOS-D-1,Dark,FALSE,Open circuit,25.0; 25.0,Air,15,3600,FALSE,98,36000,,100
2019-02-05 00:00:00,SLG , FTO , TiO2-c , TiO2-mp ,, Perovskite , Spiro-MeOTAD ,,,, Au,0.06,nip-mp,FALSE,Cs; FA; MA,Pb,Br; I,0.51; 2.49,FPEAI,,1,Spin-coating,DMF; DMSO,4; 1,Chlorobenzene,FALSE,Unknown,Unknown,20.54,,TRUE,ISOS-D-1I,Dark,FALSE,Open circuit,25.0; 25.0,N2,0,800,FALSE,98,8000,,
2016-09-15 00:00:00,SLG , FTO , TiO2-c , TiO2-mp ,, Perovskite , Spiro-MeOTAD ,,,, Au,0.1,nip-mp,FALSE,MA,Pb,I,3,,1.6,2,Spin-coating >> CBD,DMF >> IPA,1 >> 1,Unknown,FALSE,Unknown,Unknown,15.34,,TRUE,ISOS-D-2I,Dark,FALSE,Open circuit,60.0; 60.0,Unknown,,200,FALSE,98,2000,,
2017-11-22 00:00:00,SLG , FTO , TiO2-c , TiO2-mp ,, Perovskite , Spiro-MeOTAD ,,,, Au,0.04,nip-mp,FALSE,MA,Pb,I,3,EAPP,1.6,1,Spin-coating,DMSO,1,Chlorobenzene,FALSE,Unknown,Unknown,17.61,,TRUE,ISOS-D-1I,Dark,FALSE,Open circuit,25.0; 25.0,N2,0,100,FALSE,98,1000,,
2017-09-25 00:00:00,SLG , FTO , TiO2-c , TiO2-mp ,, Perovskite , Spiro-MeOTAD ,,,, Au,0.085,nip-mp,FALSE,MA,Pb,I,3,,1.6,1,Spin-coating,DMF; DMSO,6; 1,Ethyl ether,FALSE,Unknown,Unknown,14.8,,TRUE,ISOS-L-1,Xenon,FALSE,Open circuit,25.0; 25.0,Ambient,,500,FALSE,98,5000,,
2017-01-26 00:00:00,SLG , FTO , TiO2-c , TiO2-mp ,, Perovskite , Spiro-MeOTAD ,,,, Au,0.09,nip-mp,FALSE,MA,Pb,I,3,Graphene-QDs,1.6,1,Spin-coating,Dimethylacetamide; NMP,4; 1,Toluene,FALSE,Unknown,Unknown,18.34,,TRUE,ISOS-D-1,Dark,FALSE,Open circuit,25.0; 25.0,Air,36,720,FALSE,98,7200,,
2017-12-01 00:00:00,SLG , FTO , TiO2-c , TiO2-mp ,, Perovskite , Spiro-MeOTAD ,,,, Au,0.09,nip-mp,FALSE,FA; MA,Pb,Br; I,0.45; 2.55,,,1,Spin-coating,DMF; DMSO,4; 1,Chlorobenzene,FALSE,Unknown,Unknown,16.1,,TRUE,ISOS-D-1,Dark,FALSE,Open circuit,20.0; 20.0,Air,,300,FALSE,98,3000,,
2015-11-30 00:00:00,SLG , FTO , TiO2-c , TiO2-mp ,, Perovskite , Spiro-MeOTAD ,,,, Au,0.1,nip-mp,FALSE,MA,Pb,I,3,,1.6,2,Spin-coating >> Spin-coating,DMF >> IPA,1 >> 1,Unknown,FALSE,Unknown,Unknown,,,TRUE,ISOS-D-1,Dark,FALSE,Open circuit,25.0; 25.0,Air,45,12,FALSE,98,#DIV/0!,,
2015-11-30 00:00:00,SLG , FTO , TiO2-c , TiO2-mp ,, Perovskite , Spiro-MeOTAD ,,,, Au,0.1,nip-mp,FALSE,MA,Pb,I,3,,1.6,2,Spin-coating >> Spin-coating,DMF >> IPA,1 >> 1,Unknown,FALSE,Unknown,Unknown,,,TRUE,ISOS-D-1,Dark,FALSE,Open circuit,25.0; 25.0,Air,45,12,FALSE,98,#DIV/0!,,
2017/09/22 00:00:00,SLG , ITO , TiO2-c , TiO2-mp ,, Perovskite , Spiro-MeOTAD ,,,, Au,0.089,nip-mp,FALSE,MA,Pb,I,3,Unknown,1.6,2,Spin-coating >> Spin-coating,DMF; DMSO >> IPA,5;1 >> 1,Unknown,FALSE,Unknown,Unknown,15.9,,TRUE,ISOS-D-1I,Dark,FALSE,Open circuit,25.0; 25.0,N2,0,1344,FALSE,98,13440,,
2018-06-22 00:00:00,SLG , FTO , ZnO-np , TiO2-np ,, Perovskite , Spiro-MeOTAD ,,,, Au,0.03,nip,FALSE,MA,Pb,I,3,,1.6,1,Spin-coating,DMF; DMSO,8.94; 1,Diethyl ether,FALSE,Unknown,Unknown,15,6.24,TRUE,ISOS-D-1,Dark,FALSE,Open circuit,20.0; 20.0,Air,20,720,FALSE,98,7200,,
2018-06-22 00:00:00,SLG , FTO , ZnO-np , TiO2-np ,, Perovskite , Spiro-MeOTAD ,,,, Au,0.03,nip,FALSE,MA,Pb,I,3,,1.6,1,Spin-coating,DMF; DMSO,8.94; 1,Diethyl ether,FALSE,Unknown,Unknown,14.44,,TRUE,ISOS-D-1,Dark,FALSE,Open circuit,20.0; 20.0,Air,20,720,FALSE,98,7200,,
2018-05-26 00:00:00,SLG , FTO , ZnO, ZnO-nw , TiO2-c , Perovskite , Spiro-MeOTAD ,,,, Au,0.1,nip,FALSE,MA,Pb,Br; I,0.45; 2.55,Polyethyleneglycol; Polyvinylpyrrolidone,1.65,2,Spin-coating >> CBD,DMF >> IPA,1 >> 1,Unknown,FALSE,Unknown,Unknown,,,TRUE,ISOS-D-1,Dark,FALSE,Open circuit,25.0; 25.0,Air,55,288,TRUE,98,#DIV/0!,,
2019-01-05 00:00:00,SLG , FTO , TiO2-c ,,, Perovskite , Spiro-MeOTAD ,,,, Au ,0.15,nip,FALSE,Cs,Pb,I,3,PEG,,1,Spin-coating,DMF,1,Unknown,FALSE,Unknown,Unknown,3.09,2.96,TRUE,ISOS-D-1,Dark,FALSE,Open circuit,25.0; 25.0,Air,25,600,FALSE,98,6000,,
2019-02-04 00:00:00,SLG , ITO , NiO-c ,,, Perovskite , C60 , BCP ,,, Au,0.105,pin,FALSE,Cs; FA; MA,Pb,Br; I,0.45; 2.55,,,1,Spin-coating,DMF; DMSO,4; 1,Chlorobenzene,FALSE,Unknown,Unknown,20.7,17.8,TRUE,ISOS-L-2I,Solar simulator,FALSE,MPPT,75.0; 75.0,N2,0,40,FALSE,98,400,,
2016-09-13 00:00:00,SLG , ITO ,,,, Perovskite , C60 , BCP ,,, Ag,0.1,pin,FALSE,MA,Pb,I,3,Cl; CuSCN,1.6,1,Spin-coating,DMF,1,Chlorobenzene,FALSE,Unknown,Unknown,17.3,,TRUE,ISOS-D-1,Dark,FALSE,Open circuit,21.0; 21.0,Air,24,250,FALSE,98,2500,,
2017-05-24 00:00:00,SLG , ITO , PTAA ,,, Perovskite , C60 , BCP ,,, Cu,0.06,pin,FALSE,Cs; FA; MA,Pb,Br; I,0.51; 2.49,,,1,Spin-coating,DMF; DMSO,4; 1,Diethyl ether,FALSE,Unknown,Unknown,15.4,,TRUE,ISOS-L-1I,White LED,FALSE,MPPT,25.0; 25.0,N2,0,168,FALSE,98,1680,,
2019-10-23 00:00:00,SLG , ITO , NiO-c ,,, Perovskite , PCBM-60 , BCP , YC-1 ,, Ag,0.01,pin,FALSE,MA,Pb,I,3,,1.6,1,Spin-coating,DMF; DMSO,4; 1,Toluene,FALSE,Unknown,Unknown,18.81,,TRUE,ISOS-D-1I,Dark,FALSE,Open circuit,25.0; 25.0,Unknown,,1000,FALSE,98,10000,,98
2017-06-24 00:00:00,SLG , ITO , NiO-c ,,, Perovskite , PCBM-60 , BCP ,,, Ag,0.1,pin,FALSE,MA,Pb,I,3,,1.6,1,Spin-coating,DMF; DMSO,1; 4,Ethyl acetate,TRUE,Unknown,Unknown,12,,TRUE,ISOS-D-1,Fluorescent lamp,FALSE,Open circuit,25.0; 25.0,Air,30,500,FALSE,98,5000,,
2017-06-24 00:00:00,SLG , ITO , NiO-c ,,, Perovskite , PCBM-60 , BCP ,,, Ag,0.1,pin,FALSE,MA,Pb,I,3,,1.6,1,Spin-coating,DMF; DMSO,1; 4,Ethyl acetate,TRUE,Unknown,Unknown,12,,TRUE,ISOS-D-1,Fluorescent lamp,FALSE,Open circuit,25.0; 25.0,Air,30,500,FALSE,98,5000,,
2019-07-30 00:00:00,SLG , ITO , PEDOT:PSS ,,, Perovskite , PCBM-60 , BCP ,,, Ag,0.06,pin,FALSE,BA; MA,Pb,I,16,Cl; Formamide; Guadinium,,1,Spin-coating,DMF,1,Unknown,FALSE,Unknown,Unknown,15.71,,TRUE,ISOS-D-1,Dark,FALSE,Open circuit,25.0; 25.0,Air,25,1250,FALSE,98,12500,,98
2018-08-10 00:00:00,SLG , ITO , PEDOT:PSS ,,, Perovskite , PCBM-60 , BCP ,,, Al,0.12,pin,FALSE,(PEA); MA,Pb,I,16,,1.64,1,Spin-coating,DMF,1,Unknown,TRUE,SLG,UV-curable epoxy,,,TRUE,ISOS-D-1,Dark,FALSE,Open circuit,25.0; 25.0,Air,30,360,FALSE,98,#DIV/0!,,98
2018-08-10 00:00:00,SLG , ITO , PEDOT:PSS ,,, Perovskite , PCBM-60 , BCP ,,, Al,0.12,pin,FALSE,(PEA); MA,Pb,I,16,NH4Cl; NH4SCN,1.64,1,Spin-coating,DMF,1,Unknown,TRUE,SLG,UV-curable epoxy,,,TRUE,ISOS-D-1,Dark,FALSE,Open circuit,25.0; 25.0,Air,30,1080,FALSE,98,#DIV/0!,,98
2019-11-23 00:00:00,SLG , ITO , PTAA ,,, Perovskite , PCBM-60 , BCP ,,, Ag,0.1,pin,FALSE,Cs; FA; MA,Pb,Br; I,0.51; 2.49,,1.61,1,Spin-coating,DMF; DMSO,5; 1,Chlorobenzene,FALSE,Unknown,Unknown,17.85,,TRUE,ISOS-L-1I,Light,FALSE,MPPT,25.0; 25.0,Unknown,,1000,FALSE,98,10000,,98
2019-07-11 00:00:00,SLG , ITO , PTAA ,,, Perovskite , PCBB-OEG; PCBM-60 , C60 , BCP ,, Cu,0.1,pin,FALSE,MA,Pb,I,3,PCBB-OEG,1.6,2,Spin-coating >> Spin-coating,DMF; DMSO >> IPA,9; 1 >> 1,Unknown,FALSE,Unknown,Unknown,20.49,,TRUE,ISOS-D-1,Dark,FALSE,Open circuit,25.0; 25.0,Air,50,1800,FALSE,98,18000,,
2019-07-11 00:00:00,SLG , ITO , PTAA ,,, Perovskite , PCBB-OEG; PCBM-60 , C60 , BCP ,, Cu,0.1,pin,FALSE,MA,Pb,I,3,PCBB-OEG,1.6,2,Spin-coating >> Spin-coating,DMF; DMSO >> IPA,9; 1 >> 1,Unknown,FALSE,Unknown,Unknown,20.49,,TRUE,ISOS-L-1,White LED,FALSE,Open circuit,25.0; 25.0,Air,50,120,FALSE,98,1200,,
2016-02-05 00:00:00,SLG , FTO , TiO2-c , TiO2-mp , Al2O3-mp , Perovskite ,,,,, Carbon,0.09,nip-mp-carbon,FALSE,MA,Pb,I,3,,1.6,1,Drop-infiltration,NMP,1,Diethyl ether,FALSE,Unknown,Unknown,,,TRUE,ISOS-D-1I,Dark,FALSE,Open circuit,25.0; 25.0,Dry air,,5000,FALSE,98,#DIV/0!,,98
2018-03-25 00:00:00,SLG , FTO , TiO2-c , TiO2-mp ,, Perovskite , Carbon-QDs ,,,, Carbon,0.25,nip-mp-carbon,FALSE,Cs,Pb,Br,3,,2.33,2,Spin-coating >> Spin-coating,DMF >> Methanol,1 >> 1,Unknown,FALSE,Unknown,Unknown,7.86,,TRUE,ISOS-D-1,Dark,FALSE,Open circuit,25.0; 25.0,Air,80,480,TRUE,98,4800,,
2019-01-15 00:00:00,SLG , ITO , SnO2-np ,,, Perovskite ,,,,, Carbon,0.08,nip,FALSE,Cs,Pb,Br; I,1; 2,,1.82,1,Spin-coating,DMSO,1,Unknown,FALSE,Unknown,Unknown,9.27,7.07,TRUE,ISOS-D-1,Dark,FALSE,Open circuit,25.0; 25.0,Air,40,1000,FALSE,98,10000,,98
2019-12-25 00:00:00,SLG , FTO , TiO2-c , TiO2-mp ,, Perovskite ,,,,, Carbon,0.04,nip-mp-carbon,FALSE,Cs,Pb,Br,3,,2.32,2,Spin-coating >> Spin-coating,DMF >> H2O,1 >> 1,Unknown,FALSE,Unknown,Unknown,6.12,5.84,TRUE,ISOS-D-1,Dark,FALSE,Open circuit,25.0; 25.0,Air,30,840,FALSE,98,8400,,
2018-06-30 00:00:00,SLG , FTO , TiO2-c , TiO2-mp ,, Perovskite ,,,,, Carbon,0.1,nip-mp-carbon,FALSE,Cs,Pb,Br,3,,2.33,2,Spin-coating >> Spin-coating,DMF >> Methanol,1 >> 1,Unknown,FALSE,Unknown,Unknown,6.37,5.36,TRUE,ISOS-D-1,Dark,FALSE,Open circuit,25.0; 25.0,Air,80,1000,TRUE,98,10000,,98
2015-05-05 00:00:00,SLG , FTO , TiO2-c , TiO2-mp ,, Perovskite ,,,,, Carbon,0.07065,nip-mp-carbon,FALSE,MA,Pb,I,3,,1.6,3,Electrodeposition >> CBD >> CBD,Water >> Ethanol >> IPA,1 >> 1 >> 1,Unknown,FALSE,Unknown,Unknown,10.19,,TRUE,ISOS-D-1,Dark,FALSE,Open circuit,25.0; 25.0,Air,30,720,FALSE,98,7200,,
2019-12-06,SLG , FTO , TiO2-c , TiO2-mp ,, Perovskite ,,,,, Carbon,,nip-mp-carbon,FALSE,Cs | FA,Pb | Pb,Br | Br; Cl,3 | 2; 1,nan,2.32,2,Spin-coating >> Spin-coating | Spin-coating,DMF >> Methanol | Cyclohexane,1 >> 1 | 1,Unknown,FALSE,Unknown,Unknown,8.55,8.55,TRUE,ISOS-D-1,Dark,FALSE,Open circuit,nan; nan,Air,80,1440,FALSE,98,14400,,97
2019-12-06,SLG , FTO , TiO2-c , TiO2-mp ,, Perovskite ,,,,, Carbon,,nip-mp-carbon,FALSE,Cs | FA,Pb | Pb,Br | Br; I,3 | 2; 1,nan,nan,2,Spin-coating >> Spin-coating | Spin-coating,DMF >> Methanol | Cyclohexane,1 >> 1 | 1,Unknown,FALSE,Unknown,Unknown,8.25,8.25,TRUE,ISOS-D-1,Dark,FALSE,Open circuit,nan; nan,Air,80,1440,FALSE,98,14400,,97
2019-12-06,SLG , FTO , TiO2-c , TiO2-mp ,, Perovskite ,,,,, Carbon,,nip-mp-carbon,FALSE,Cs | FA,Pb | Pb,Br | Br; Cl,3 | 1.5; 1.5,nan,nan,2,Spin-coating >> Spin-coating | Spin-coating,DMF >> Methanol | Cyclohexane,1 >> 1 | 1,Unknown,FALSE,Unknown,Unknown,8.24,8.24,TRUE,ISOS-D-1,Dark,FALSE,Open circuit,nan; nan,Air,80,1440,FALSE,98,14400,,97
2019-12-06,SLG , FTO , TiO2-c , TiO2-mp ,, Perovskite ,,,,, Carbon,,nip-mp-carbon,FALSE,Cs | FA,Pb | Pb,Br | Br; I,3 | 1.5; 1.5,nan,nan,2,Spin-coating >> Spin-coating | Spin-coating,DMF >> Methanol | Cyclohexane,1 >> 1 | 1,Unknown,FALSE,Unknown,Unknown,7.37,7.37,TRUE,ISOS-D-1,Dark,FALSE,Open circuit,nan; nan,Air,80,1440,FALSE,98,14400,,97
2019-12-06,SLG , FTO , TiO2-c , TiO2-mp ,, Perovskite ,,,,, Carbon,,nip-mp-carbon,FALSE,Cs | FA,Pb | Pb,Br | Br,3 | 3,nan,nan,2,Spin-coating >> Spin-coating | Spin-coating,DMF >> Methanol | Cyclohexane,1 >> 1 | 1,Unknown,FALSE,Unknown,Unknown,7.33,7.33,TRUE,ISOS-D-1,Dark,FALSE,Open circuit,nan; nan,Air,80,1440,FALSE,98,14400,,97
2016-11-09 00:00:00,SLG , FTO , TiO2-c , ZrO2-mp , TiO2-mp , Perovskite ,,,,, Carbon,7.75,nip-mp-carbon,TRUE,MA,Pb,I,3,5-AVAI,1.6,1,Drop-infiltration,GBL,1,Unknown,FALSE,Unknown,Unknown,10.46,10.19,TRUE,ISOS-L-1,Light,FALSE,Constant potential,25.0; 25.0,Air,67.5,70,FALSE,98,700,,
2019-01-15 00:00:00,SLG , ITO , SnO2-np ,,, Perovskite , Co3O4 ,,,, Carbon,0.08,nip-mp-carbon,FALSE,Cs,Pb,Br; I,1; 2,,1.82,1,Spin-coating,DMSO,1,Unknown,FALSE,Unknown,Unknown,11.21,10.5,TRUE,ISOS-D-1,Dark,FALSE,Open circuit,25.0; 25.0,Air,40,1000,FALSE,98,10000,,98
2019-02-27,SLG , FTO , TiO2-c , TiO2-mp , ZrO2-mp , Perovskite , Cu:NiO-np ,,,, Carbon,0.8,nip-mp-carbon,FALSE,MA,Pb,I,3,AVAI,1.5,1,Drop-infiltration,GBL,1,Unknown,FALSE,Unknown,Unknown,12.36,,TRUE,ISOS-D-1,Dark,FALSE,Open circuit,25; 25,Air,65,6000,FALSE,98,60000,,100
2018-11-20 00:00:00,SLG , FTO , TiO2-c ,,, Perovskite , CuPc ,,,, Carbon,0.071,nip,FALSE,Cs,Pb,Br,3,,2.32,2,Spin-coating >> CBD,DMF >> Methanol,1 >> 1,Unknown,FALSE,Unknown,Unknown,,,TRUE,ISOS-D-2,Dark,FALSE,Open circuit,60.0; 60.0,Air,40,720,FALSE,98,#DIV/0!,,
2019-01-02 00:00:00,SLG , FTO , TiO2-c , SnO2-c ,, Perovskite , Graphene; P3HT ,,,, Carbon,0.1,nip,FALSE,FA; MA,Pb,I,3,,,1,Spin-coating,DMF,1,Vacuum,FALSE,Unknown,Unknown,18.2,16.7,TRUE,ISOS-D-1,Dark,FALSE,Open circuit,25.0; 25.0,Air,50,1680,FALSE,98,16800,,
2019-04-23 00:00:00,SLG , FTO , TiO2-c , TiO2-mp ,, Perovskite , P1Z1 ,,,, Carbon,0.09,nip-mp,FALSE,Cs,Pb,Br,3,,,2,Spin-coating >> Spin-coating,DMF >> Methanol,1 >> 1,Unknown,FALSE,Unknown,Unknown,10.03,,TRUE,ISOS-D-1,Dark,FALSE,Open circuit,20.0; 20.0,Air,70,720,FALSE,98,7200,,
2019-05-18 00:00:00,SLG , FTO , TiO2-c , TiO2-mp ,, Perovskite , Ph-TPA-6A , MoO3 ,,, Ag,0.1,nip-mp,FALSE,MA,Pb,I,3,,1.6,1,Spin-coating,DMF; DMSO,3; 1,Chlorobenzene,FALSE,Unknown,Unknown,13.71,,TRUE,ISOS-D-1I,Dark,FALSE,Open circuit,25.0; 25.0,N2,0,648,FALSE,98,6480,,
2019-08-23 00:00:00,SLG , FTO , TiO2-c , TiO2-mp ,, Perovskite , Spiro-MeOTAD , MoO3 ,,, Ag,0.1,nip-mp,FALSE,MA,Pb,I,3,Cl,1.59,2,Spin-coating >> CBD,DMF >> Methyl acetate,1 >> 1,Chlorobenzene,FALSE,Unknown,Unknown,14.07,,TRUE,ISOS-D-1,Dark,FALSE,Open circuit,25.0; 25.0,Ambient,,710,FALSE,98,7100,,
2018-11-06 00:00:00,SLG , FTO , TiO2-c , TiO2-mp ,, Perovskite , SnS-np; ZnS-np , NiO-np ,,, Carbon,0.09,nip-mp-carbon,FALSE,Cs,Pb; Tb,Br,3,,,2,Spin-coating >> Spin-coating,DMF >> Methanol,1 >> 1,Unknown,FALSE,Unknown,Unknown,10.26,,TRUE,ISOS-D-1,Dark,FALSE,Open circuit,25.0; 25.0,Air,80,960,FALSE,98,9600,,
2020-05-18,SLG , ITO , PEDOT:PSS , MoO3,, Perovskite , PCBM-60 , PEIE ,,, Ag,,pin,FALSE,BA; MA,Pb,I,16,MACL,nan,1,Dropcasting,DMF,1,Unknown,FALSE,Unknown,Unknown,,,TRUE,ISOS-D-1I,Dark,FALSE,Open circuit,nan; nan,N2,,2400,FALSE,98,#DIV/0!,,
2017-09-30 00:00:00,SLG , FTO , TiO2-c , TiO2-mp ,, Perovskite , CuSCN , rGO ,,, Au,0.16,nip-mp,FALSE,Cs; FA; MA,Pb,Br; I,0.51; 2.49,,,1,Spin-coating,DMF; DMSO,4; 1,Chlorobenzene,FALSE,Unknown,Unknown,20.4,20,TRUE,ISOS-L-2I,White LED,FALSE,MPPT,60.0; 60.0,N2,0,1000,FALSE,98,10000,,98
2018-10-11 00:00:00,SLG , FTO , SnO2-c , PCBM-60; PMMA ,, Perovskite , PMMA , Spiro-MeOTAD ,,, Au,0.1024,nip,FALSE,Cs; FA; Rb,Pb,I,3,Rb,,1,Spin-coating,DMF; DMSO,4; 1,Chlorobenzene,FALSE,Unknown,Unknown,20.5,,TRUE,ISOS-L-1I,White LED,FALSE,MPPT,20.0; 20.0,N2,0,1000,FALSE,98,10000,,98
2017-06-12 00:00:00,SLG , FTO , NiO-c ,,, Perovskite , PCBM-60 , Zr(acac)4 ,,, Ag,0.1,pin,FALSE,MA,Pb,I,3,,1.59,1,Spin-coating,DMF; DMSO,7; 3,Chlorobenzene,TRUE,SLG,Epoxy,19.35,19.23,TRUE,ISOS-D-1I,Dark,FALSE,Open circuit,25.0; 25.0,N2,0,1680,TRUE,98,16800,,
2017/03/13 00:00:00,SLG , FTO , TiO2-c , TiO2-mp , Al2O3-np , Perovskite ,,,,, MWCNTs,0.08,nip-mp,FALSE,MA,Pb,I,3,MWCNTs,1.6,3,Spin-coating >> Spin-coating >> CBD,DMF >> DMF >> Cyclohexene; IPA,1 >> 1 >> 9;1,Unknown,FALSE,Unknown,Unknown,15.23,14.59,TRUE,ISOS-D-1,Dark,FALSE,Open circuit,25.0; 25.0,Air,,1920,FALSE,98,19200,,100
2019-01-17 00:00:00,SLG , ITO , TiO2-c ,,, Perovskite , Spiro-MeOTAD ,,,, Au,0.1,nip,FALSE,MA,Pb,I,3,,1.51,2,Spin-coating >> CBD,DMF >> IPA,1 >> 1,Unknown,FALSE,Unknown,Unknown,18.2,,TRUE,ISOS-D-1I,Dark,FALSE,Open circuit,25.0; 25.0,N2,0,440,FALSE,98.1,4631.578947,,
2015/11/20 00:00:00,SLG , ITO , TiO2-np ,,, Perovskite , DERDTS-TBDT , MoO3 ,,, Ag,0.1,nip,FALSE,MA,Pb,I,3,Cl,1.6,1,Spin-coating,DMF,1,Unknown,FALSE,Unknown,Unknown,13.7,,TRUE,ISOS-D-1I,Dark,FALSE,Open circuit,25.0; 25.0,N2,0,216,FALSE,98.3,2541.176471,,
2016/01/02 00:00:00,SLG , FTO , TiO2-c , TiO2-mp ,, Perovskite , Spiro-MeOTAD ,,,, Au,0.16,nip-mp,FALSE,FA; MA,Pb,Br; I,0.45; 2.45,Undoped,nan,1,Spin-coating,DMF; DMSO,4; 1,Chlorobenzene,TRUE,Epoxy,Unknown,20.5,,TRUE,ISOS-D-1,Dark,FALSE,Open circuit,25.0; 25.0,Dry air,,768,FALSE,98.5,10240,,
2018-11-06 00:00:00,SLG , ITO , NiO-np ,,, Perovskite , TiO2-np , C60; PCBM-60 ,,, Ag,0.16,pin,FALSE,Cs; FA; MA,Pb,Br; I,0.45; 2.45,,1.59,1,Spin-coating,DMF; DMSO,4; 1,Chlorobenzene,TRUE,Unknown,Unknown,20.5,20.1,TRUE,ISOS-D-1,Dark,FALSE,Open circuit,30.0; 30.0,Air,50,11520,FALSE,98.5,153600,,
2017-02-23 00:00:00,SLG , FTO , TiO2-c , TiO2-mp ,, Perovskite , Spiro-MeOTAD , SWCNTs,,,,0.16,nip-mp,FALSE,Cs; FA; MA,Pb,Br; I,0.51; 2.49,,,1,Spin-coating,DMF; DMSO,4; 1,Chlorobenzene,FALSE,Unknown,Unknown,16.6,,TRUE,ISOS-L-2I,White LED,FALSE,MPPT,60.0; 60.0,N2,0,140,FALSE,98.57,1958.041958,,
2018-06-04 00:00:00,SLG , ITO , SnO2-np ,,, Perovskite , Spiro-MeOTAD ,,,, Au,0.108,nip,FALSE,Cs,Pb,I,3,,1.73,1,Spin-coating,DMF; DMSO,4; 1,Unknown,FALSE,Unknown,Unknown,,,TRUE,ISOS-L-1I,Light,TRUE,Open circuit,25.0; 25.0,N2,0,500,FALSE,98.61,#DIV/0!,,
2020-01-06 00:00:00,SLG , FTO , TiO2-c , TiO2-mp ,, Perovskite , [BMMIm]Cl ,,,, Carbon,0.09,nip-mp-carbon,FALSE,Cs,Pb,Br,3,[BMMIm]Cl,,2,Spin-coating >> Spin-coating,DMF >> Methanol,1 >> 1,Unknown,FALSE,Unknown,Unknown,9.92,,TRUE,ISOS-D-1,Dark,FALSE,Open circuit,20.0; 20.0,Air,70,720,FALSE,98.7,11076.92308,,
2019-11-13 00:00:00,SLG , FTO , TiO2-c ,,, Perovskite , CuPc ,,,, Carbon,0.071,nip,FALSE,Cs,Pb,Br; I,2; 1,,2.05,2,Spin-coating >> Evaporation,DMF >> none,1 >> 1,Unknown,FALSE,Unknown,Unknown,8.76,,TRUE,ISOS-D-1,Dark,FALSE,Open circuit,25.0; 25.0,Air,40,720,FALSE,98.8,12000,,
2018-07-25 00:00:00,SLG , FTO , ZnO,,, Perovskite , Spiro-MeOTAD ,,,, Au,0.1,nip,FALSE,MA,Pb,I,3,,1.6,1,Spin-coating,DMF; DMSO,1000; 95,Diethyl ether,FALSE,Unknown,Unknown,9.1,,TRUE,ISOS-D-1,Dark,FALSE,Open circuit,25.0; 25.0,Air,35,168,FALSE,98.9,3054.545455,,
2019-12-13 00:00:00,SLG , ITO , PTAA , PFN ,, Perovskite , PCBM-60 , BCP ,,, Cu,0.1,pin,FALSE,MA,Pb,I,3,,1.6,1,Spin-coating,DMF; DMSO,9; 1.1,Diethyl ether,FALSE,Unknown,Unknown,18.8,,TRUE,ISOS-L-1I,Light,FALSE,Open circuit,25.0; 25.0,Unknown,,120,FALSE,98.93,2242.990654,,
2018-03-12,SLG , FTO , TiO2-c ,,, Perovskite , Spiro-MeOTAD ,,,, Au,0.05,nip,FALSE,FA; MA,Pb,Br; I,0.51; 2.49,ITIC-Th,1.63,1,Spin-coating,DMF; DMSO,4; 1,Chlorobenzene,FALSE,Unknown,Unknown,19.2,,TRUE,ISOS-L-1I,Solar simulator,FALSE,Open circuit,nan; nan,N2,,960,TRUE,98.95,18285.71429,,
2016-06-09 00:00:00,PEN , ITO , PEDOT:PSS ,,, Perovskite , PCBM-60 , BCP ,,, Ag,0.09,pin,FALSE,FA; MA,Pb,Br; I,0.2; 2.8,,,2,Evaporation >> Spin-coating,none >> IPA,1 >> 1,Unknown,FALSE,Unknown,Unknown,10.03,13.02,TRUE,ISOS-D-1,Dark,FALSE,Open circuit,25.0; 25.0,Air,30,720,FALSE,98.97,13980.58252,,
2020-03-30,PI , Cu-grid , Graphene , ZnO-np ,, Perovskite , PCBM-60 , PEDOT:PSS ,,, Ag,,pin,FALSE,FA; MA,Pb,Br; I,0.6; 2.4,Undoped,1.61,1,Spin-coating,DMF; DMSO,7; 3,Unknown,FALSE,Unknown,Unknown,15.9,15.2,TRUE,ISOS-L-1,Solar simulator,FALSE,Open circuit,25; 25,Unknown,,50,FALSE,99,1000,,
2019-01-31 00:00:00,SLG , ITO , SnO2-c ,,, Perovskite , Spiro-MeOTAD ,,,, Ag,0.1,nip,FALSE,MA,Pb,I,3,PPC,1.6,1,Spin-coating,DMF; DMSO,26; 4,Diethyl ether,FALSE,Unknown,Unknown,20.06,,TRUE,ISOS-D-1,Dark,FALSE,Open circuit,25.0; 25.0,Ambient,,1008,FALSE,99,20160,,99
2018-09-13 00:00:00,SLG , ITO , SnO2-np ,,, Perovskite , Spiro-MeOTAD ,,,, Ag,0.045,nip,FALSE,MA,Pb,I,3,,1.59,1,Spin-coating,DMF,1,Unknown,FALSE,Unknown,Unknown,16.2,,TRUE,ISOS-D-1,Dark,FALSE,Open circuit,25.0; 25.0,Air,30,264,TRUE,99,5280,,
2018-06-12 00:00:00,SLG , FTO , TiO2-c , TiO2-mp ,, Perovskite , WT3 , MoOx ,,, Al,0.15,nip-mp,FALSE,Cs; FA; MA,Pb,Br; I,0.51; 2.49,,,1,Spin-coating,DMF; DMSO,4; 1,Trifluorotoluene,FALSE,Unknown,Unknown,19.44,,TRUE,ISOS-L-1,White LED,FALSE,Open circuit,25.0; 25.0,Air,20,20,FALSE,99,400,,
2018-06-12 00:00:00,SLG , FTO , TiO2-c , TiO2-mp ,, Perovskite , WT3 , MoOx ,,, Al,0.15,nip-mp,FALSE,Cs; FA; MA,Pb,Br; I,0.51; 2.49,,,1,Spin-coating,DMF; DMSO,4; 1,Trifluorotoluene,FALSE,Unknown,Unknown,19.44,,TRUE,ISOS-D-2,Dark,FALSE,Open circuit,120.0; 120.0,Air,20,0.5,FALSE,99,10,,
2020-01-06,SLG , FTO , TiO2-c , PCBM-60 ,, Perovskite , P3HT ,,,, Au,0.065,nip,FALSE,BDA; Cs,Pb,Br; I,3.9; 9.1,nan,1.9,1,Spin-coating,DMF; DMSO,3; 1,Unknown,FALSE,Unknown,Unknown,8.05,4.41,TRUE,ISOS-D-1,White LED,FALSE,Open circuit,nan; nan,Air,25,1000,FALSE,99,20000,,99
2017-07-12 00:00:00,SLG , FTO , TiO2-c ,,, Perovskite , PTAA ,,,, Au,0.1,nip,FALSE,FA,Pb,I,3,,1.48,1,Spin-coating,DMF,1,N2,TRUE,SLG,Polyisobutylene,1.4,5.9,TRUE,IEC 61215,Dark,FALSE,Open circuit,85.0; 85.0,Air,85,540,FALSE,99,10800,,
2018-09-27 00:00:00,SLG , FTO , TiO2-c ,,, Perovskite , PTAA ,,,, Au,0.096,nip,FALSE,Cs,Sn,I,3,SnBr2,,1,Spin-coating,DMF; DMSO,7; 3,Toluene,TRUE,Epoxy,Unknown,4.3,,TRUE,ISOS-D-1,Dark,FALSE,Open circuit,25.0; 25.0,Air,40,100,FALSE,99,2000,,
2018-07-23 00:00:00,PEN , ITO , SnO2-c ,,, Perovskite , Spiro-MeOTAD ,,,, Au,0.1,nip,FALSE,Cs; FA; MA,Pb,Br; I,0.51; 2.49,,,1,Spin-coating,DMF; DMSO,4; 1,Toluene,FALSE,Unknown,Unknown,15.9,,TRUE,ISOS-D-1,Dark,FALSE,Open circuit,25.0; 25.0,Air,33,840,FALSE,99,16800,,
2019-01-27 00:00:00,PET , ITO , SnO2-np ,,, Perovskite , Spiro-MeOTAD ,,,, Au,0.09,nip,FALSE,Cs; FA; MA,Pb,Br; I,0.57; 2.43,,,1,Spin-coating,DMF; DMSO,4; 1,Anisole,FALSE,Unknown,Unknown,17.09,15.21,TRUE,ISOS-D-1,Dark,FALSE,Open circuit,20.0; 20.0,Air,20,2000,TRUE,99,40000,,100
2014-09-24 00:00:00,SLG , FTO , TiO2-c ,,, Perovskite , Spiro-MeOTAD ,,,, Au,0.1,nip,FALSE,MA,Pb,I,3,,1.6,2,Evaporation >> Gas reaction,none >> none,1 >> 1,Unknown,FALSE,Unknown,Unknown,10.8,,TRUE,ISOS-D-1I,Dark,FALSE,Open circuit,25.0; 25.0,N2,0,450,FALSE,99,9000,,
2018-02-01 00:00:00,SLG , FTO , ZnO-np ,,, Perovskite , Spiro-MeOTAD ,,,, Au,6.25,nip,FALSE,Cs,Pb,Br,3,NH4SCN,2.32,2,Spin-coating >> Spin-coating,Ethyl acetate >> Ethyl acetate,1 >> 1,Unknown,FALSE,Unknown,Unknown,6.81,6.5,TRUE,ISOS-D-1,Dark,FALSE,Open circuit,25.0; 25.0,Air,45,2400,FALSE,99,48000,,
2015-06-25 00:00:00,SLG , FTO , TiO2-c , TiO2-mp ,, Perovskite , Spiro-MeOTAD ,,,, Au,0.06,nip-mp,FALSE,MA,Pb,I,3,,1.62,2,Spin-coating >> CBD,DMF >> IPA,1 >> 1,Unknown,FALSE,Unknown,Unknown,5.85,5.66,TRUE,ISOS-D-1,Dark,FALSE,Open circuit,25.0; 25.0,Air,40,500,FALSE,99,10000,,
2015-10-20 00:00:00,SLG , FTO , TiO2-c , TiO2-mp ,, Perovskite , Spiro-MeOTAD ,,,, Au,0.08,nip-mp,FALSE,MA,Pb,I,3,,1.6,2,Spin-coating >> CBD,DMF,1,Unknown,FALSE,Unknown,Unknown,13.1,12.2,TRUE,ISOS-D-1I,Dark,FALSE,Open circuit,25.0; 25.0,Dry air,,360,FALSE,99,7200,,
2017-06-29 00:00:00,SLG , FTO , TiO2-c , TiO2-mp ,, Perovskite , Spiro-MeOTAD ,,,, Au,0.075,nip-mp,FALSE,MA,Pb,I,3,,1.6,1,Spin-coating,DMF; DMSO,9; 1,Unknown,TRUE,Cover glass-QDs,NOA 89,15.45,,TRUE,ISOS-D-1,Dark,FALSE,Open circuit,25.0; 25.0,Air,85,160,FALSE,99,3200,,
2017-06-22 00:00:00,SLG , FTO , TiO2-c , TiO2-mp ,, Perovskite , Spiro-MeOTAD ,,,, Au,0.09,nip-mp,FALSE,MA,Pb,I,3,NH4I,1.6,1,Spin-coating,DMF; DMSO,9; 1,Chlorobenzene,FALSE,Unknown,Unknown,17.04,16.55,TRUE,ISOS-D-1,Dark,FALSE,Open circuit,25.0; 25.0,Air,50,195,FALSE,99,3900,,
2018-11-16 00:00:00,SLG , FTO , ZnO, ZnO-nanowells ,, Perovskite , Spiro-MeOTAD ,,,, Au,0.1,nip,FALSE,MA,Pb,I,3,,1.55,2,Spin-coating >> CBD,DMF >> IPA,1 >> 1,Unknown,FALSE,Unknown,Unknown,16.72,16.58,TRUE,ISOS-D-1I,Dark,FALSE,Open circuit,25.0; 25.0,Dry air,,2400,FALSE,99,48000,,
2016-06-15 00:00:00,SLG , FTO , TiO2-c , TiO2-mp ,, Perovskite , TPB-2-MOTPA ,,,, Au,0.08,nip-mp,FALSE,MA,Pb,I,3,,1.6,2,Spin-coating >> CBD,DMF >> IPA,1 >> 1,Unknown,FALSE,Unknown,Unknown,11.06,,TRUE,ISOS-D-1,Dark,FALSE,Open circuit,25.0; 25.0,Ambient,,600,FALSE,99,12000,,
2020-01-29 00:00:00,SLG , ITO , MSAPBS ,,, Perovskite , Spiro-MeOTAD ,,,, Au ,0.04,nip,FALSE,FA; MA,Pb,Br; I,0.45; 2.55,,,1,Spin-coating,DMF; DMSO,4; 1,Chlorobenzene,FALSE,Unknown,Unknown,20.55,19.31,TRUE,ISOS-D-1I,Dark,FALSE,Open circuit,25.0; 25.0,N2,0,1440,FALSE,99,28800,,99
2019-03-09 00:00:00,SLG , ITO , PTAA ,,, Perovskite , C60 , BCP ,,, Cu,0.08,pin,FALSE,MA,Pb,I,3,"1,3-diaminopropane",1.55,1,Doctor blading,DMF,1,Unknown,FALSE,Unknown,Unknown,20.5,,TRUE,ISOS-D-2I,Dark,FALSE,Open circuit,85.0; 85.0,N2,0,24,FALSE,99,480,,
2019-03-28 00:00:00,SLG , ITO , NiO-c ,,, Perovskite , PCBM-60 , BCP ,,, Ag,0.09,pin,FALSE,MA,Pb,I,3,,1.6,2,Doctor blading >> Doctor blading,DMF; DMSO >> IPA,nan; nan >> 1,Unknown,FALSE,Unknown,Unknown,16.66,16.71,TRUE,ISOS-D-1I,Dark,FALSE,Open circuit,25.0; 25.0,N2,0,720,FALSE,99,14400,,
2020-07-06,SLG , ITO , PEDOT:PSS ,,, Perovskite , PCBM-60 , BCP ,,, Ag,0.1,pin,FALSE,(ThMA); FA,Pb,I,16,MACl,1.5,1,Spin-coating,DMF,1,IPA,FALSE,Unknown,Unknown,18.47,17.1,TRUE,ISOS-D-1,Dark,FALSE,Open circuit,nan; nan,Air,30,552,FALSE,99,11040,,
2019-11-23 00:00:00,SLG , ITO , PTAA ,,, Perovskite , PCBM-60 , BCP ,,, Ag,0.1,pin,FALSE,Cs; FA; MA,Pb,Br; I,0.51; 2.49,NO3-C3N4,1.61,1,Spin-coating,DMF; DMSO,5; 1,Chlorobenzene,FALSE,Unknown,Unknown,20.08,,TRUE,ISOS-L-1I,Light,FALSE,MPPT,25.0; 25.0,Unknown,,1000,FALSE,99,20000,,99
2016-11-16 00:00:00,SLG , ITO , PEDOT:PSS ,,, Perovskite , PCBM-60 , bis-C60 ,,, Ag,0.1,pin,FALSE,MA,Pb; Sn,Br; I,1.8; 1.2,,1.73,1,Spin-coating,DMSO; GBL,3; 7,Toluene,FALSE,Unknown,Unknown,12.59,,TRUE,ISOS-L-1I,Light,FALSE,Open circuit,25.0; 25.0,Unknown,,12,FALSE,99,240,,
2017-06-26 00:00:00,SLG , ITO , PTAA ,,, Perovskite , Choline chloride , C60 , BCP ,, Cu,0.0716,pin,FALSE,FA; MA,Pb,Br; I,0.45; 2.55,,1.55,1,Spin-coating,DMF; DMSO,4; 1,Toluene,FALSE,Unknown,Unknown,21,,TRUE,ISOS-D-1,Dark,FALSE,Open circuit,25.0; 25.0,Ambient,,840,FALSE,99,16800,,
2018-07-03 00:00:00,SLG , ITO , NiO-c ,,, Perovskite , LiF , C60 , SnO2-c , ZnSnO2-c , Ag,0.12,pin,FALSE,Cs; FA,Pb,Br; I,0.51; 2.49,,,1,Spin-coating,DMF; DMSO,,Chlorobenzene,TRUE,Polyolefin,Butyl rubber,,,TRUE,IEC 61646,Dark,FALSE,Open circuit,85.0; 85.0,Air,85,1000,FALSE,99,#DIV/0!,,99
2018-08-11 00:00:00,SLG , ITO , PEDOT:PSS ,,, Perovskite , PCBM-60 , C60 , BCP ,, Ag,0.0314,pin,FALSE,Cs; FA; MA,Pb; Sn,Br; I,0.5; 2.5,,1.31,1,Spin-coating,DMSO; GBL,3; 7,Toluene,FALSE,Unknown,Unknown,,10.66,TRUE,ISOS-D-1I,Dark,FALSE,Open circuit,25.0; 25.0,N2,0,720,FALSE,99,#DIV/0!,,
2018-07-24 00:00:00,SLG , FTO , TiO2-c , TiO2-mp , ZrO2-mp , Perovskite , C60 ,,,, Carbon,0.102,nip-mp-carbon,FALSE,MA,Pb,I,3,5-AVAI,1.6,1,Drop-infiltration,GBL,1,Unknown,FALSE,Unknown,Unknown,15.38,15.36,TRUE,ISOS-D-1,Dark,FALSE,Open circuit,25.0; 25.0,Air,,5000,FALSE,99,100000,,99
2018-07-24 00:00:00,SLG , FTO , TiO2-c , TiO2-mp ,, Perovskite ,,,,, Carbon,0.25,nip-mp-carbon,FALSE,Cs,Pb,Br,3,,,2,Spin-coating >> Spin-coating,DMF >> Methanol,1 >> 1,Unknown,FALSE,Unknown,Unknown,5.49,,TRUE,ISOS-D-2,Dark,FALSE,Open circuit,80.0; 80.0,Air,0,720,FALSE,99,14400,,
2017-04-11 00:00:00,SLG , FTO , TiO2-c , TiO2-mp ,, Perovskite ,,,,, Carbon,0.09,nip-mp-carbon,FALSE,MA,Pb,I,3,Cl,1.6,1,Spin-coating,DMF,1,Unknown,FALSE,Unknown,Unknown,10.4,,TRUE,ISOS-D-1,Dark,FALSE,Open circuit,25.0; 25.0,Air,,240,FALSE,99,4800,,
2017-11-02 00:00:00,SLG , FTO , TiO2-c , TiO2-mp ,, Perovskite ,,,,, Carbon,0.09,nip-mp-carbon,FALSE,Cs,Pb,Br,3,,2.28,2,Spin-coating >> CBD,DMF; DMSO >> IPA,9; 1 >> 1,Unknown,FALSE,Unknown,Unknown,2.53,,TRUE,ISOS-D-1,Dark,FALSE,Open circuit,25.0; 25.0,Ambient,,480,FALSE,99,9600,,
2018-07-24 00:00:00,SLG , FTO , TiO2-c , ZrO2-mp , TiO2-mp , Perovskite ,,,,, Carbon,0.102,nip-mp-carbon,FALSE,MA,Pb,I,3,5-AVAI,1.6,1,Drop-infiltration,GBL,1,Unknown,FALSE,Unknown,Unknown,13.75,13.29,TRUE,ISOS-D-1,Dark,FALSE,Open circuit,25.0; 25.0,Air,,5000,FALSE,99,100000,,99
2018-07-24 00:00:00,SLG , FTO , TiO2-c , TiO2-mp ,, Perovskite , CsSnBr3-QDs ,,,, Carbon,0.25,nip-mp-carbon,FALSE,Cs,Pb,Br,3,,,2,Spin-coating >> Spin-coating,DMF >> Methanol,1 >> 1,Unknown,FALSE,Unknown,Unknown,8.13,,TRUE,ISOS-D-2,Dark,FALSE,Open circuit,80.0; 80.0,Air,0,720,FALSE,99,14400,,
2019-09-05 00:00:00,SLG , FTO , Nb2O5 ,,, Perovskite , CuPc ,,,, Carbon,0.09,nip,FALSE,Cs,Pb,Br,3,,,2,Spin-coating >> Spin-coating,DMF >> Methanol,1 >> 1,Unknown,FALSE,Unknown,Unknown,5.12,,TRUE,ISOS-D-1,Dark,FALSE,Open circuit,25.0; 25.0,Air,40,1440,FALSE,99,28800,,
2018-05-21 00:00:00,SLG , FTO , TiO2-c , TiO2-mp ,, Perovskite , Phosphor-QDs , Carbon-QDs ,,, Carbon,0.09,nip-mp,FALSE,Cs,Pb,Br,3,,,2,Spin-coating >> Spin-coating,DMF >> Methanol,1 >> 1,Unknown,FALSE,Unknown,Unknown,7.93,,TRUE,ISOS-D-1,Dark,FALSE,Open circuit,25.0; 25.0,Air,80,1400,FALSE,99,28000,,
2019-06-04 00:00:00,SLG , FTO , PEDOT:PSS , PTAA ,, Perovskite , Me4NBr , PCBM-60 , BCP ,, Ag,0.1,pin,FALSE,FA; MA,Pb; Sn,I,3,,,1,Spin-coating,DMF; DMSO,1; 2,Anisole,FALSE,Unknown,Unknown,14.56,14.56,TRUE,ISOS-D-1I,Dark,FALSE,Open circuit,25.0; 25.0,N2,0,120,FALSE,99,2400,,
2018-12-18 00:00:00,SLG , ITO , PEDOT:PSS ,,, Perovskite , PCBM-60 , Rhodamin 101 ,,, Au,0.16,pin,FALSE,MA,Pb,I,3,,1.6,1,Spin-coating,DMSO; GBL,3; 7,Toluene,FALSE,Unknown,Unknown,17.03,,TRUE,ISOS-D-1,Dark,FALSE,Open circuit,25.0; 25.0,Air,35,240,FALSE,99,4800,,
2016-09-28 00:00:00,SLG , FTO , TiO2-c ,,, Perovskite , Benzylamine , Spiro-MeOTAD ,,, Au,0.05,nip,FALSE,FA,Pb,I,3,,1.48,1,Spin-coating,DMF,1,Chlorobenzene,FALSE,Unknown,Unknown,17.3,15.5,TRUE,ISOS-D-1,Dark,FALSE,Open circuit,20.0; 20.0,Air,50,3000,FALSE,99,60000,,100
2019-09-18 00:00:00,SLG , ITO , SnO2-c ,,, Perovskite , Carbon-nt , Spiro-MeOTAD ,,, Au,0.12,nip,FALSE,(PEA); Cs; FA,Pb,I,181,,,1,Spin-coating,DMF; NMP,5.28; 1,Diethyl ether,TRUE,Carbon-nt,Unknown,17.2,,TRUE,ISOS-L-2,Light,FALSE,Open circuit,60.0; 60.0,Air,70,1100,FALSE,99,22000,,99
2019-11-11 00:00:00,SLG , ITO , SnO2-np ,,, Perovskite , CH3O-PEAI , Spiro-MeOTAD ,,, Au,0.044,nip,FALSE,FA; MA,Pb,Br; I,0.03; 2.97,Cl,,2,Spin-coating >> Spin-coating,DMF; DMSO >> IPA,25; 4 >> 1,Unknown,FALSE,Unknown,Unknown,,,TRUE,ISOS-D-1,Dark,FALSE,Open circuit,25.0; 25.0,Air,30,1000,FALSE,99,#DIV/0!,,99
2020-05-01,SLG , ITO , SnO2-np ,,, Perovskite , Perovskite , Spiro-MeOTAD ,,, Au,0.1,nip,FALSE,Cs; FA; MA | (pFPEA),Pb | Pb,Br; I | I,0.51; 2.49 | 3,nan,nan,2,Spin-coating | Spin-coating,DMF; DMSO | IPA,4; 1 | 1,Chlorobenzene,FALSE,Unknown,Unknown,19.58,19.14,TRUE,ISOS-D-1,Dark,FALSE,Open circuit,nan; nan,Unknown,,1440,FALSE,99,28800,,
2019-10-28 00:00:00,SLG , ITO , NiO-c ,,, Perovskite , PCBM-60 , BCP ,,, Ag,0.1,pin,FALSE,MA,Pb,I,3,,1.6,1,Spin-coating,DMF; DMSO,4; 1,Toluene,FALSE,Unknown,Unknown,17.7,,TRUE,ISOS-D-1,Dark,FALSE,Open circuit,25.0; 25.0,Air,40,168,FALSE,99.2,4200,,
2019-12-13 00:00:00,SLG , ITO , PTAA , PFN ,, Perovskite , PCBM-60 , BCP ,,, Cu,0.1,pin,FALSE,MA,Pb,I,3,NMA,1.6,1,Spin-coating,DMF; DMSO,9; 1.1,Diethyl ether,FALSE,Unknown,Unknown,20.1,,TRUE,ISOS-L-1I,Light,FALSE,Open circuit,25.0; 25.0,Unknown,,120,FALSE,99.5,4800,,
2018-10-29 00:00:00,SLG , ITO , PTAA ,,, Perovskite , PCBM-60 , C60 , BCP ,, Cu,0.08,pin,FALSE,FA; MA,Pb,Br; I,0.45; 2.55,DPSI,,1,Spin-coating,DMF; DMSO,4; 1,Toluene,FALSE,Unknown,Unknown,21.1,,TRUE,ISOS-D-1I,Dark,FALSE,Open circuit,25.0; 25.0,N2,0,2880,FALSE,99.5,115200,,
2019-03-18 00:00:00,SLG , FTO , TiO2-c , TiO2-mp ,, Perovskite ,,,,, Carbon,0.1,nip-mp-carbon,FALSE,MA,Pb,I,3,Cl,1.6,2,Spin-coating >> CBD,DMF >> IPA,1 >> 1,Unknown,FALSE,Unknown,Unknown,15.21,,TRUE,ISOS-D-1I,Dark,FALSE,Open circuit,25.0; 25.0,Unknown,,4800,FALSE,99.57,223255.814,,
2016-01-10 00:00:00,SLG , FTO , TiO2-c , TiO2-mp ,, Perovskite , Spiro-MeOTAD ,,,, Ag,0.16,nip-mp,FALSE,MA,Pb,I,3,,1.6,2,Spin-coating >> Diffusion-gas reaction,DMF >> none,1 >> 1,Unknown,FALSE,Unknown,Unknown,14.84,,TRUE,ISOS-D-1I,Dark,FALSE,Open circuit,25.0; 25.0,N2,0,792,FALSE,99.6,39600,,
2015-03-23,SLG , FTO , TiO2-c , ZrO2-mp , TiO2-mp , Perovskite ,,,,, Carbon,0.13,nip-mp-carbon,FALSE,MA,Pb,I,3,nan,1.6,1,Drop-infiltration,GBL,1,Unknown,FALSE,Unknown,Unknown,7.08,,TRUE,ISOS-D-1,Dark,FALSE,Open circuit,nan; nan,Ambient,,900,FALSE,99.6,45000,,
2018-04-06 00:00:00,SLG , FTO , TiO2-c , TiO2-mp ,, Perovskite , Spiro-MeOTAD ,,,, Au,0.0006,nip-mp,FALSE,MA,Pb,I,3,,1.55,2,Spin-coating >> Spin-coating,DMF >> IPA; NMP,1 >> 9.8; 0.2,Unknown,FALSE,Unknown,Unknown,16.78,,TRUE,ISOS-D-1I,Dark,FALSE,Open circuit,25.0; 25.0,N2,0,1440,FALSE,99.76,120000,,99.8
2018-01-02 00:00:00,SLG , FTO , TiO2-c ,,, Perovskite , Spiro-MeOTAD ,,,, Au,0.09,nip,FALSE,MA,Pb,I,3,,1.6,1,Spin-coating,DMF; DMSO,3; 1,Chlorobenzene,FALSE,Unknown,Unknown,16.1,,TRUE,ISOS-D-2I,Dark,FALSE,Open circuit,80.0; 80.0,Unknown,,1,FALSE,99.96,500,,
