Repository: Bashayer199/data

File: data.csv (part 46 of 48)
2019-07-17 00:00:00,SLG , FTO , SnO2-c ,,, Perovskite , CuSCN,,,, Ag,0.115,nip,FALSE,Cs; FA; MA,Pb,Br; I,0.47; 2.53,,,1,Spin-coating,DMF; DMSO,4; 1,Chlorobenzene,FALSE,Unknown,Unknown,13.4,12.7,TRUE,ISOS-D-1,Dark,FALSE,Open circuit,25.0; 25.0,Air,32.5,2160,FALSE,100,,,
2015-10-13 00:00:00,SLG , FTO , TiO2-c , TiO2-mp ,, Perovskite , JK-217D ,,,, Ag,0.16,nip-mp,FALSE,MA,Pb,I,3,,1.51,1,Spin-coating,DMSO; GBL,3; 7,Unknown,FALSE,Unknown,Unknown,14.73,,TRUE,ISOS-D-1,Dark,FALSE,Open circuit,25.0; 25.0,Ambient,,300,FALSE,100,,,
2019-10-08,SLG , ITO , NiO ,,, Perovskite , Nb2O5 ,,,, Ag,0.155,nip,FALSE,Cs,Pb,Br; I,1; 2,nan,1.89,1,Spin-coating,DMSO,1,Unknown,FALSE,Unknown,Unknown,14.11,,TRUE,ISOS-D-2I,Dark,FALSE,Open circuit,70.0; 70.0,N2,,720,FALSE,100,,,
2019-11-27 00:00:00,SLG , ITO , NiO-c ,,, Perovskite , Nb2O5 ,,,, Ag,0.155,pin,FALSE,Cs; FA; MA,Pb,Br; I,0.45; 2.55,,1.6,1,Spin-coating,DMF; DMSO,3; 1,Chlorobenzene,FALSE,Unknown,Unknown,19,17.7,TRUE,ISOS-L-1,Light,FALSE,Open circuit,20.0; 20.0,Air,50,1400,FALSE,100,,,
2017-01-31 00:00:00,SLG , FTO , TiO2-c ,,, Perovskite , P3HT ,,,, Ag,0.1,nip,FALSE,MA,Pb,I,3,Cl,1.6,1,Spin-coating,DMF,1,Unknown,FALSE,Unknown,Unknown,12.9,,TRUE,ISOS-D-2,Dark,FALSE,Open circuit,100.0; 100.0,Air,,5,FALSE,100,,,
2018-11-07,SLG , ITO , NiO ,,, Perovskite , PCBM-60 ,,,, Ag,0.118,pin,FALSE,MA,Pb,I,3,nan,1.6,1,Spin-coating,DMF; DMSO,7; 3,Unknown,FALSE,Unknown,Unknown,6.56,,TRUE,ISOS-L-1,Xenon,FALSE,Open circuit,nan; nan,Unknown,,1200,FALSE,100,,,100
2016-05-12 00:00:00,SLG , ITO , PEDOT:PSS ,,, Perovskite , PCBM-60 ,,,, Ag,0.1,pin,FALSE,MA,Pb,I,3,Cl,1.6,1,Spin-coating,Unknown,,Pumping solvent,FALSE,Unknown,Unknown,13.58,12.64,TRUE,ISOS-D-1,Dark,FALSE,Open circuit,20.0; 20.0,Air,70,2,FALSE,100,,,
2018-02-06 00:00:00,SLG , ITO , PEDOT:PSS ,,, Perovskite , PCBM-60 ,,,, Ag,0.06,pin,FALSE,(PEA); MA,Pb,I,13,,1.64,1,Spin-coating,DMF,1,Unknown,FALSE,Unknown,Unknown,5.5,,TRUE,ISOS-L-1I,Solar simulator,FALSE,Open circuit,25.0; 25.0,N2,0,60,FALSE,100,,,
2019-10-23 00:00:00,SLG , FTO , TiO2-c ,,, Perovskite , PVK ,,,, Ag,0.1,nip,FALSE,MA,Pb,I,3,Cl,1.6,1,Spin-coating,DMF,1,Unknown,FALSE,Unknown,Unknown,16.71,15.9,TRUE,ISOS-L-1I,Light,FALSE,Open circuit,25.0; 25.0,N2,0,1440,FALSE,100,,,
2018-08-21 00:00:00,SLG , ITO , ZnO, ZnO-mp , PEI , Perovskite , Spiro-MeOTAD ,,,, Ag,0.25,nip,FALSE,MA,Pb,I,3,Cl,1.6,1,Spin-coating,DMF,1,Unknown,FALSE,Unknown,Unknown,15.24,15.03,TRUE,ISOS-L-1,Light,FALSE,Open circuit,45.0; 45.0,Air,45,350,FALSE,100,,,
2018-12-03 00:00:00,SLG , ITO , ZnO-np , ZnO-nanospheres , PEI , Perovskite , Spiro-MeOTAD ,,,, Ag,0.1,pin,FALSE,MA,Pb,I,3,,1.55,1,Spin-coating,DMF; DMSO,4; 1,Gas,FALSE,Unknown,Unknown,16.46,16.31,TRUE,ISOS-D-1,Dark,FALSE,Open circuit,45.0; 45.0,Air,40,360,FALSE,100,,,
2017-08-10 00:00:00,SLG , ITO , SnO2-c ,,, Perovskite , Spiro-MeOTAD ,,,, Ag,0.103,nip,FALSE,MA,Pb,I,3,Urea,1.56,1,Spin-coating,DMF; DMSO,250; 39,Diethyl ether,FALSE,Unknown,Unknown,17.83,15.17,TRUE,ISOS-L-1,Solar simulator,FALSE,MPPT,25.0; 25.0,Ambient,,1,FALSE,100,,,
2017-03-29 00:00:00,SLG , ITO , ZnO,,, Perovskite , Spiro-MeOTAD ,,,, Ag,0.09,nip,FALSE,MA,Pb,I,3,,1.6,1,Spin-coating,DMF,1,Chlorobenzene,FALSE,Unknown,Unknown,15.37,,TRUE,ISOS-D-1,Dark,FALSE,Open circuit,26.0; 26.0,Air,55,408,FALSE,100,,160,
2019-06-14 00:00:00,SLG , FTO , TiO2-c , SnO2-np ,, Perovskite , Spiro-MeOTAD ,,,, Ag,0.12,nip,FALSE,MA,Pb,I,3,,1.6,1,Spin-coating,DMF; DMSO,4; 1,Chlorobenzene,FALSE,Unknown,Unknown,18.96,17.65,TRUE,ISOS-D-1,Dark,FALSE,Open circuit,25.0; 25.0,Air,10,1000,FALSE,100,,,100
2019-06-14 00:00:00,SLG , FTO , TiO2-c , SnO2-np ,, Perovskite , Spiro-MeOTAD ,,,, Ag,0.12,nip,FALSE,MA,Pb,I,3,Black Phophorous,1.6,1,Spin-coating,DMF; DMSO,4; 1,Chlorobenzene,FALSE,Unknown,Unknown,20.65,19.78,TRUE,ISOS-D-1,Dark,FALSE,Open circuit,25.0; 25.0,Air,10,1000,FALSE,100,,,100
2019-06-14 00:00:00,SLG , FTO , TiO2-c , SnO2-np ,, Perovskite , Spiro-MeOTAD ,,,, Ag,0.12,nip,FALSE,MA,Pb,I,3,Black Phophorous,1.6,1,Spin-coating,DMF; DMSO,4; 1,Chlorobenzene,FALSE,Unknown,Unknown,,,TRUE,ISOS-L-1I,Light,FALSE,MPPT,25.0; 25.0,N2,0,10,FALSE,100,,,
2019-08-28 00:00:00,SLG , FTO , TiO2-c , SnO2-np ,, Perovskite , Spiro-MeOTAD ,,,, Ag,0.12,nip,FALSE,FA,Pb,I,3,MAI; FACl,1.48,1,Spin-coating,DMF; DMSO,10; 1,Chlorobenzene,FALSE,Unknown,Unknown,20.39,19.59,TRUE,ISOS-D-1,Dark,FALSE,Open circuit,25.0; 25.0,Air,10,720,FALSE,100,,,
2017-05-31 00:00:00,SLG , FTO , SnO2-c , TiO2-mp ,, Perovskite , Spiro-MeOTAD ,,,, Ag,0.07,nip-mp,FALSE,MA,Pb,I,3,,1.5,2,Spin-coating >> Spin-coating,DMF; DMSO >> Ethanol; IPA,5; 1 >> 3; 7,Unknown,FALSE,Unknown,Unknown,17.22,,TRUE,ISOS-D-1I,Dark,FALSE,Open circuit,25.0; 25.0,Dry air,,264,FALSE,100,,,
2018-08-21 00:00:00,SLG , ITO , ZnO, ZnO-mp ,, Perovskite , Spiro-MeOTAD ,,,, Ag,0.25,nip,FALSE,MA,Pb,I,3,Cl,1.6,1,Spin-coating,DMF,1,Unknown,FALSE,Unknown,Unknown,17.25,16.8,TRUE,ISOS-L-1,Light,FALSE,Open circuit,45.0; 45.0,Air,45,350,FALSE,100,,,
2018-12-03 00:00:00,SLG , ITO , ZnO-np , ZnO-nanospheres ,, Perovskite , Spiro-MeOTAD ,,,, Ag,0.1,pin,FALSE,MA,Pb,I,3,,1.55,1,Spin-coating,DMF; DMSO,4; 1,Gas,FALSE,Unknown,Unknown,15.2,15.06,TRUE,ISOS-D-1,Dark,FALSE,Open circuit,45.0; 45.0,Air,40,360,FALSE,100,,,
2014-11-06 00:00:00,SLG , FTO , ZnO, ZnO-nw ,, Perovskite , Spiro-MeOTAD ,,,, Ag,0.1,pin,FALSE,MA,Pb,I,3,,1.6,2,Spin-coating >> CBD,DMF >> IPA,1 >> 1,Unknown,FALSE,Unknown,Unknown,10.35,,TRUE,ISOS-L-1I,Light,FALSE,Open circuit,45.0; 45.0,Unknown,,240,FALSE,100,,,
2020-01-15 00:00:00,SLG , FTO , NiO-c ,,, Perovskite , ZnO-np , C60 ,,, Ag,0.09,pin,FALSE,Cs,Pb,Br; I,1; 2,InCl2,,1,Spin-coating,DMSO,1,Unknown,FALSE,Unknown,Unknown,12.42,11.07,TRUE,ISOS-D-2,Dark,FALSE,Open circuit,60.0; 60.0,Air,50,23,FALSE,100,,,
2020-01-15 00:00:00,SLG , FTO , NiO-c ,,, Perovskite , ZnO-np , C60 ,,, Ag,0.09,pin,FALSE,Cs,Pb,Br; I,1; 2,InCl2,,1,Spin-coating,DMSO,1,Unknown,FALSE,Unknown,Unknown,12.42,11.07,TRUE,ISOS-D-2I,Dark,FALSE,Open circuit,60.0; 60.0,N2,0,132,FALSE,100,,,
2020-01-15 00:00:00,SLG , FTO , NiO-c ,,, Perovskite , ZnO-np , C60 ,,, Ag,0.09,pin,FALSE,Cs,Pb,Br; I,1; 2,InCl2,,1,Spin-coating,DMSO,1,Unknown,FALSE,Unknown,Unknown,12.42,11.07,TRUE,ISOS-D-1I,Dark,FALSE,Open circuit,25.0; 25.0,N2,0,132,FALSE,100,,,
2020-01-15 00:00:00,SLG , FTO , NiO-c ,,, Perovskite , ZnO-np , C60 ,,, Ag,0.09,pin,FALSE,Cs,Pb,Br; I,1; 2,InCl2,,1,Spin-coating,DMSO,1,Unknown,FALSE,Unknown,Unknown,13.92,10,TRUE,ISOS-L-1I,Light,FALSE,Open circuit,nan; nan,N2,0,132,FALSE,100,,,
2017-04-25 00:00:00,SLG , ITO , NiO-c ,,, Perovskite , PCBM-60 ,,,, Al,0.13,pin,FALSE,(PEA); FA,Sn,I,28,PEAI,1.41,1,Spin-coating,DMF; DMSO,4; 1,Toluene,FALSE,Unknown,Unknown,5.5,5.53,TRUE,ISOS-D-1I,Dark,FALSE,Open circuit,20.0; 20.0,N2,0,100,FALSE,100,,,
2016-07-05 00:00:00,SLG , FTO , PEDOT:PSS ,,, Perovskite , PCBM-60 ,,,, Al,0.05,pin,FALSE,BA; MA,Pb,I,13,,1.66,1,Spin-coating,DMF,1,Unknown,TRUE,SLG,Epoxy,,,TRUE,ISOS-L-1I,Light,FALSE,Open circuit,25.0; 25.0,Unknown,,2700,FALSE,100,,,
2015-05-14 00:00:00,SLG , ITO , PEDOT:PSS ,,, Perovskite , PCBM-60 ,,,, Al,0.1,pin,FALSE,MA,Pb,I,3,Cl,1.6,1,Spin-coating,DMF,1,Unknown,FALSE,Unknown,Unknown,9,,TRUE,ISOS-D-1,Dark,FALSE,Open circuit,23.0; 23.0,Air,50,1000,FALSE,100,,,100
2015-05-14 00:00:00,SLG , ITO , PEDOT:PSS ,,, Perovskite , PCBM-60 ,,,, Al,0.1,pin,FALSE,MA,Pb,I,3,Cl,1.6,1,Spin-coating,DMF,1,Unknown,FALSE,Unknown,Unknown,8,,TRUE,ISOS-D-1,Dark,FALSE,Open circuit,23.0; 23.0,Air,50,1000,FALSE,100,,,100
2015-05-14 00:00:00,SLG , ITO , PEDOT:PSS ,,, Perovskite , PCBM-60 ,,,, Al,0.1,pin,FALSE,MA,Pb,I,3,Cl,1.6,1,Spin-coating,DMF,1,Unknown,FALSE,Unknown,Unknown,9,,TRUE,ISOS-L-1,Halogen,FALSE,Open circuit,23.0; 23.0,Air,50,1000,FALSE,100,,,100
2015-05-14 00:00:00,SLG , ITO , PEDOT:PSS ,,, Perovskite , PCBM-60 ,,,, Al,0.1,pin,FALSE,MA,Pb,I,3,Cl,1.6,1,Spin-coating,DMF,1,Unknown,FALSE,Unknown,Unknown,8,,TRUE,ISOS-L-1,Halogen,FALSE,Open circuit,23.0; 23.0,Air,50,1000,FALSE,100,,,100
2020-07-10,SLG , ITO , PEDOT:PSS ,,, Perovskite , PCBM-70 ,,,, Al,0.15,pin,FALSE,MA,Pb,I,3,Undoped,1.61,1,Spin-coating,DMSO; GBL,7; 3,Chlorobenzene,FALSE,Unknown,Unknown,14.03,,TRUE,ISOS-D-1I,Dark,FALSE,Open circuit,nan; nan,Ar,,552,FALSE,100,,,
2017-02-21 00:00:00,SLG , FTO , TiO2-c , TiO2-mp ,, Perovskite ," 3,3'-(2,7-bis(bis(4-methoxyphenyl)amino)-9H-fluorene-9,9-diyl)bis(N-ethyl-N,N- dimethylpropan-1-aminium) bis(trifluoromethanesulfonyl)imide ",,,, Au,0.125,nip-mp,FALSE,FA; MA,Pb,Br; I,0.45; 2.55,,,1,Spin-coating,Unknown,,Unknown,FALSE,Unknown,Unknown,15.2,,TRUE,ISOS-D-1,Dark,FALSE,Open circuit,25.0; 25.0,Air,20,360,FALSE,100,,,
2016-03-02 00:00:00,SLG , ITO ,,,, Perovskite ,,,,, Au,0.2,nip,FALSE,MA,Pb,Br,3,,,1,Single crystal growth,DMF,1,Unknown,FALSE,Unknown,Unknown,5.49,,TRUE,ISOS-L-1,Xenon,FALSE,Open circuit,25.0; 25.0,Air,55,48,FALSE,100,,,
2018-03-18,SLG , FTO , TiO2-c , TiO2-mp ,, Perovskite ,,,,, Au,,nip-mp,FALSE,MA,Pb,I,3,nan,1.6,1,Spin-coating,DMF; DMSO,10; 1,Unknown,FALSE,Unknown,Unknown,2.9,,TRUE,ISOS-L-1,Solar simulator,FALSE,Open circuit,nan; nan,Air,,1080,FALSE,100,,,
2019-02-26 00:00:00,SLG , FTO , TiO2-c , TiO2-mp ,, Perovskite , Cu2ZnSnS4 ,,,, Au,0.1,nip-mp,FALSE,Cs,Pb,Br,3,,2.3,2,Spin-coating >> CBD,DMF >> Methanol,1 >> 1,Unknown,FALSE,Unknown,Unknown,4.84,,TRUE,ISOS-D-1I,Dark,FALSE,Open circuit,25.0; 25.0,Unknown,,2500,FALSE,100,,,
2018-02-28 00:00:00,SLG , FTO , TiO2-c ,,, Perovskite , CuSCN ,,,, Au,0.1,nip,FALSE,FA; MA,Pb,I,3,Cl,1.6,2,Spin-coating >> Spin-coating,DMF >> IPA,1 >> 1,Unknown,FALSE,Unknown,Unknown,13.31,13.49,TRUE,ISOS-L-1I,Light,FALSE,Open circuit,25.0; 25.0,Unknown,,1000,FALSE,100,,,100
2019-05-19 00:00:00,SLG , FTO , TiO2-c , TiO2-mp ,, Perovskite , CuSCN ,,,, Au,0.1,nip-mp,FALSE,Cs; FA; MA,Pb,Br; I,0.5; 2.5,,,1,Spin-coating,DMF; DMSO,4; 1,Chlorobenzene,FALSE,Unknown,Unknown,11,,TRUE,ISOS-D-1I,Dark,FALSE,Open circuit,25.0; 25.0,Unknown,,320,FALSE,100,,,
2018-01-29 00:00:00,SLG , FTO , TiO2-c ,,, Perovskite , dly-1 ,,,, Au,0.1,nip,FALSE,FA; MA,Pb,Br; I,0.24; 2.76,,,1,Spin-coating,DMF; DMSO,4; 1,Chlorobenzene,FALSE,Unknown,Unknown,16.94,12.65,TRUE,ISOS-D-2I,Dark,FALSE,Open circuit,50.0; 50.0,N2,0,2,FALSE,100,,,
2018-01-29 00:00:00,SLG , FTO , TiO2-c ,,, Perovskite , dly-2 ,,,, Au,0.1,nip,FALSE,FA; MA,Pb,Br; I,0.24; 2.76,,,1,Spin-coating,DMF; DMSO,4; 1,Chlorobenzene,FALSE,Unknown,Unknown,18.09,12.71,TRUE,ISOS-D-2I,Dark,FALSE,Open circuit,50.0; 50.0,N2,0,2,FALSE,100,,,
2014-07-31 00:00:00,SLG , FTO , TiO2-c ,,, Perovskite , DR3TBDTT ,,,, Au,0.0314,nip,FALSE,MA,Pb,I,3,Cl,1.5,2,Spin-coating >> CBD,DMF >> IPA,1 >> 1,Unknown,FALSE,Unknown,Unknown,3.5,,TRUE,ISOS-D-1,Dark,FALSE,Open circuit,25.0; 25.0,Air,20,312,FALSE,100,,,
2017-01-26 00:00:00,SLG , FTO , TiO2-c , TiO2-mp ,, Perovskite , FePc-Cou ,,,, Au,0.1,nip-mp,FALSE,FA; MA,Pb,Br; I,0.45; 2.55,,,1,Spin-coating,DMF; DMSO,4; 1,Chlorobenzene,FALSE,Unknown,Unknown,9.4,,TRUE,ISOS-D-1,Dark,FALSE,Open circuit,25.0; 25.0,Air,,240,FALSE,100,,,
2017-04-21 00:00:00,SLG , FTO , TiO2-c , TiO2-mp ,, Perovskite , Me-QTPA ,,,, Au,0.1,nip-mp,FALSE,MA,Pb,I,3,,1.6,2,Spin-coating >> CBD,DMF >> IPA,1 >> 1,Unknown,FALSE,Unknown,Unknown,9.07,,TRUE,ISOS-D-1I,Dark,FALSE,Open circuit,25.0; 25.0,Dry air,,600,FALSE,100,,,
2017-09-11 00:00:00,SLG , FTO , NiO-c ,,, Perovskite , MoOx ,,,, Au,0.09,pin,FALSE,Cs,Pb,Br; I,2; 1,,2.08,1,Spin-coating,DMSO,1,Unknown,FALSE,Unknown,Unknown,5.52,3.78,TRUE,ISOS-D-2I,Dark,FALSE,Open circuit,160.0; 160.0,N2,0,60,FALSE,100,,,
2017-09-11 00:00:00,SLG , FTO , NiO-c ,,, Perovskite , MoOx ,,,, Au,0.09,pin,FALSE,Cs,Pb,Br; I,2; 1,,2.08,1,Spin-coating,DMSO,1,Unknown,FALSE,Unknown,Unknown,,,TRUE,ISOS-D-1,Dark,FALSE,Open circuit,25.0; 25.0,Air,25,480,FALSE,100,,,
2017-05-04 00:00:00,SLG , FTO , TiO2-c , TiO2-mp ,, Perovskite , NiO-np ,,,, Au,0.1,nip-mp,FALSE,FA; MA,Pb,Br; I,0.45; 2.55,,,2,Spin-coating >> Spin-coating,DMF; DMSO >> IPA,4; 1 >> 1,Unknown,FALSE,Unknown,Unknown,,,TRUE,ISOS-D-1,Dark,FALSE,Open circuit,25.0; 25.0,Air,55,2880,FALSE,100,,,
2017-05-04 00:00:00,SLG , FTO , TiO2-c , TiO2-mp ,, Perovskite , NiO-np ,,,, Au,0.1,nip-mp,FALSE,FA; MA,Pb,Br; I,0.45; 2.55,,,2,Spin-coating >> Spin-coating,DMF; DMSO >> IPA,4; 1 >> 1,Unknown,FALSE,Unknown,Unknown,,,TRUE,ISOS-D-2,Dark,FALSE,Open circuit,85.0; 85.0,Air,,13,FALSE,100,,,
2017-01-26 00:00:00,SLG , FTO , TiO2-c , TiO2-mp ,, Perovskite , NiPc-Cou ,,,, Au,0.1,nip-mp,FALSE,FA; MA,Pb,Br; I,0.45; 2.55,,,1,Spin-coating,DMF; DMSO,4; 1,Chlorobenzene,FALSE,Unknown,Unknown,10.23,,TRUE,ISOS-D-1,Dark,FALSE,Open circuit,25.0; 25.0,Air,,240,FALSE,100,,,
2018-10-08 00:00:00,SLG , ITO , ZnO-np , PCBM-60 ,, Perovskite , P3HT ,,,, Au,0.38,nip,FALSE,FA; MA,Pb,I,3,TBP,,2,Spin-coating >> Spin-coating,DMF >> IPA,1 >> 1,Unknown,FALSE,Unknown,Unknown,4.39,,TRUE,ISOS-D-1,Dark,FALSE,Open circuit,25.0; 25.0,Air,40,1848,FALSE,100,,,100
2018-10-08 00:00:00,SLG , ITO , ZnO-np , PCBM-60 ,, Perovskite , P3HT ,,,, Au,0.38,nip,FALSE,FA; MA,Pb,I,3,TBP,,2,Spin-coating >> Spin-coating,DMF >> IPA,1 >> 1,Unknown,FALSE,Unknown,Unknown,3.23,,TRUE,ISOS-D-1,Dark,FALSE,Open circuit,25.0; 25.0,Air,40,1848,FALSE,100,,,100
2019-02-19 00:00:00,SLG , ITO , SnO2-np ,,, Perovskite , P3HT ,,,, Au,0.1,nip,FALSE,Cs,Pb,Br; I,2; 1,Cesium phenethyl xanthate,,1,Spin-coating,DMSO,1,Ethyl acetate,FALSE,Unknown,Unknown,9.78,9.06,TRUE,ISOS-D-1,Dark,FALSE,Open circuit,25.0; 25.0,Air,65,10,FALSE,100,,,
2019-07-17,SLG , ITO , SnO2-np ,,, Perovskite , P3HT ,,,, Au,0.04,nip,FALSE,Cs,Pb,Br; I,0.45; 2.55,nan,1.84,2,Spin-coating >> Spin-coating,DMF; DMSO >> Methanol,4; 1 >> 1,Unknown,FALSE,Unknown,Unknown,14.08,,TRUE,ISOS-D-1I,Dark,FALSE,Open circuit,25.0; 25.0,N2,,60,FALSE,100,,,
2017-12-01 00:00:00,SLG , FTO , TiO2-c , TiO2-mp ,, Perovskite , P3HT ,,,, Au,0.09,nip-mp,FALSE,FA; MA,Pb,Br; I,0.45; 2.55,,,1,Spin-coating,DMF; DMSO,4; 1,Chlorobenzene,TRUE,Unknown,Unknown,,,TRUE,ISOS-D-1,Dark,FALSE,Open circuit,20.0; 20.0,Air,,800,FALSE,100,,,
2017-12-01 00:00:00,SLG , FTO , TiO2-c , TiO2-mp ,, Perovskite , P3HT ,,,, Au,0.09,nip-mp,FALSE,FA; MA,Pb,Br; I,0.45; 2.55,,,1,Spin-coating,DMF; DMSO,4; 1,Chlorobenzene,TRUE,Unknown,Unknown,,,TRUE,ISOS-D-2,Dark,FALSE,Open circuit,60.0; 60.0,Air,,800,FALSE,100,,,
2017-12-01 00:00:00,SLG , FTO , TiO2-c , TiO2-mp ,, Perovskite , P3HT ,,,, Au,0.09,nip-mp,FALSE,FA; MA,Pb,Br; I,0.45; 2.55,,,1,Spin-coating,DMF; DMSO,4; 1,Chlorobenzene,TRUE,Unknown,Unknown,,,TRUE,ISOS-D-2,Dark,FALSE,Open circuit,85.0; 85.0,Air,,800,FALSE,100,,,
2018-11-16 00:00:00,SLG , FTO , TiO2-c ,,, Perovskite , PTAA ,,,, Au,0.09028,nip,FALSE,Cs,Pb,I,3,PEAI,1.69,1,Spin-coating,DMF; DMSO,9; 1,Unknown,FALSE,Unknown,Unknown,15.07,15.04,TRUE,ISOS-L-1,Solar simulator,FALSE,MPPT,25.0; 25.0,Air,20,300,FALSE,100,,,
2018-01-24 00:00:00,SLG , FTO , TiO2-c ,,, Perovskite , PTAA ,,,, Au,0.09,nip,FALSE,Cs,Pb,Br; I,1; 2,,1.91,3,Spin-coating >> Spin-coating >> Spin-coating,DMSO >> Octane >> Octane,1 >> 1 >> 1,Unknown,FALSE,Unknown,Unknown,12.39,12.24,TRUE,ISOS-D-1,Dark,FALSE,Open circuit,25.0; 25.0,Air,30,1440,FALSE,100,,,
2018-10-25 00:00:00,SLG , FTO , TiO2-c ,,, Perovskite , PTAA ,,,, Au,0.09,nip,FALSE,Cs,Pb,I,3,PEAI,1.69,1,Spin-coating,DMF; DMSO,9; 1,Unknown,FALSE,Unknown,Unknown,15.07,,TRUE,ISOS-L-1,Xenon,FALSE,Open circuit,25.0; 25.0,Air,25,300,FALSE,100,,,
2016-11-28 00:00:00,SLG , FTO , TiO2-c , TiO2-mp ,, Perovskite , PTAA ,,,, Au,0.16,nip-mp,FALSE,FA; MA,Pb,Br; I,0.45; 2.55,,1.73,1,Spin-coating,DMF; DMSO,,Chlorobenzene,FALSE,Unknown,Unknown,9.47,,TRUE,ISOS-D-1,Dark,FALSE,Open circuit,25.0; 25.0,Air,56,1800,FALSE,100,,,
2016-10-24 00:00:00,SLG , FTO , TiO2-c , TiO2-mp ,, Perovskite , PTAA ,,,, Au,0.16,nip-mp,FALSE,FA,Pb,Br,3,,,2,Spin-coating >> CBD,DMF; DMSO >> IPA,nan; nan >> 1,Unknown,FALSE,Unknown,Unknown,,,TRUE,ISOS-L-1I,Light,FALSE,MPPT,25.0; 25.0,N2,0,150,FALSE,100,,,
2018-11-03 00:00:00,SLG , FTO , TiO2-c , TiO2-mp ,, Perovskite , PTAA ,,,, Au,0.16,nip-mp,FALSE,MA,Pb,I,3,,1.6,1,Spin-coating,DMSO,1,Chlorobenzene,FALSE,Unknown,Unknown,,,TRUE,ISOS-L-1I,White LED,FALSE,MPPT,20.0; 20.0,N2,0,1000,FALSE,100,,,100
2018-11-03 00:00:00,SLG , FTO , TiO2-c , TiO2-mp ,, Perovskite , PTAA ,,,, Au,0.16,nip-mp,FALSE,MA,Pb,I,3,,1.6,1,Spin-coating,DMSO,1,Chlorobenzene,FALSE,Unknown,Unknown,,,TRUE,ISOS-L-1I,White LED,FALSE,MPPT,20.0; 20.0,N2,0,140,FALSE,100,,,
2018-11-03 00:00:00,SLG , FTO , TiO2-c , TiO2-mp ,, Perovskite , PTAA ,,,, Au,0.16,nip-mp,FALSE,MA,Pb,I,3,,1.6,1,Spin-coating,DMSO,1,Chlorobenzene,FALSE,Unknown,Unknown,,,TRUE,ISOS-L-1I,White LED,FALSE,MPPT,50.0; 50.0,N2,0,500,FALSE,100,,,
2016-10-19 00:00:00,SLG , FTO , TiO2-c , TiO2-mp ,, Perovskite , PTAA ,,,, Au,0.16,nip-mp,FALSE,FA; MA,Pb,Br; I,0.46; 2.54,RbI,,1,Spin-coating,DMF; DMSO,4; 1,Chlorobenzene,FALSE,Unknown,Unknown,17.68,,TRUE,ISOS-L-1I,Light,FALSE,MPPT,25.0; 25.0,N2,0,100,FALSE,100,,,
2018-03-26 00:00:00,SLG , FTO , TiO2-c , SnO2-c ,, Perovskite , PTAA ,,,, Au,0.16,nip,FALSE,FA; MA,Pb,Br; I,0.45; 2.55,,,1,Spin-coating,DMF; DMSO,4; 1,Chlorobenzene,FALSE,Unknown,Unknown,20.03,,TRUE,ISOS-D-1,Dark,FALSE,Open circuit,25.0; 25.0,Air,20,2160,FALSE,100,,,
2014-05-23 00:00:00,SLG , FTO , TiO2-c , TiO2-mp ,, Perovskite , PTB-BO ,,,, Au,0.137,nip-mp,FALSE,MA,Pb,I,3,,1.56,1,Spin-coating,Dimethylacetamide,1,Unknown,FALSE,Unknown,Unknown,7.4,,TRUE,ISOS-D-1,Dark,FALSE,Open circuit,25.0; 25.0,Air,,140,FALSE,100,,,
2014-05-23 00:00:00,SLG , FTO , TiO2-c , TiO2-mp ,, Perovskite , PTB-DCB21 ,,,, Au,0.137,nip-mp,FALSE,MA,Pb,I,3,,1.56,1,Spin-coating,Dimethylacetamide,1,Unknown,FALSE,Unknown,Unknown,8.7,,TRUE,ISOS-D-1,Dark,FALSE,Open circuit,25.0; 25.0,Air,,140,FALSE,100,,,
2016-04-28 00:00:00,SLG , FTO , SnO2-c ,,, Perovskite , RCP ,,,, Au,0.09,nip,FALSE,MA,Pb,I,3,,1.6,2,Spin-coating >> CBD,DMF >> IPA,1 >> 1,Unknown,FALSE,Unknown,Unknown,17.3,,TRUE,ISOS-D-1,Dark,FALSE,Open circuit,25.0; 25.0,Air,25,1400,FALSE,100,,,
2018-11-29 00:00:00,SLG , FTO , TiO2-c , TiO2-mp , Al2O3-mp , Perovskite , Spiro-MeOTAD ,,,, Au,0.16,nip-mp,FALSE,MA,Pb,I,3,Ag-rGO; Cl,1.5,1,Spin-coating,DMF,1,Unknown,FALSE,Unknown,Unknown,16.1,,TRUE,ISOS-D-1,Dark,FALSE,Open circuit,25.0; 25.0,Air,50,8400,FALSE,100,,,
2018-10-22 00:00:00,SLG , ITO , PEIE , SnO2-np , ITIC , Perovskite , Spiro-MeOTAD ,,,, Au,0.1,nip,FALSE,FA; MA,Pb,Br; I,0.15; 2.85,,,1,Spin-coating,DMF; DMSO,8; 1,Diethyl ether,FALSE,Unknown,Unknown,16.13,,TRUE,ISOS-D-1,Dark,FALSE,Open circuit,25.0; 25.0,Ambient,,200,FALSE,100,,,
2016-07-11 00:00:00,SLG , FTO , SnO2-c , C60-SAM ,, Perovskite , Spiro-MeOTAD ,,,, Au,0.08,nip,FALSE,MA,Pb,I,3,Pb(SCN)2,1.5,1,Spin-coating,DMF; DMSO,9; 1,Ethyl ether,FALSE,Unknown,Unknown,14.61,12.76,TRUE,ISOS-D-1I,Dark,FALSE,Open circuit,25.0; 25.0,N2,0,480,FALSE,100,,,
2019-10-21 00:00:00,SLG , ITO , SnO2-c , PCBM-60 ,, Perovskite , Spiro-MeOTAD ,,,, Au,0.08,nip,FALSE,Cs; FA; MA,Pb,Br; I,0.45; 2.55,,1.62,1,Spin-coating,DMF; DMSO,4; 1,Chlorobenzene,FALSE,Unknown,Unknown,19.2,,TRUE,ISOS-D-1,Dark,FALSE,Open circuit,25.0; 25.0,Air,20,720,FALSE,100,,,
2016-12-05 00:00:00,SLG , FTO , Fe2O3 ,,, Perovskite , Spiro-MeOTAD ,,,, Au,0.1,nip,FALSE,MA,Pb,I,3,,1.6,1,Spin-coating,DMF,1,Chlorobenzene,FALSE,Unknown,Unknown,14.16,7.78,TRUE,ISOS-D-1,Dark,FALSE,Open circuit,25.0; 25.0,Air,,720,FALSE,100,,,
2018-07-17,SLG , ITO , SnO2 ,,, Perovskite , Spiro-MeOTAD ,,,, Au,0.176,nip,FALSE,MA,Pb,I,3,PbCl2; KCl,1.6,1,Spin-coating,DMSO; GBL,3; 7,Toluene,FALSE,Unknown,Unknown,19.44,,TRUE,ISOS-D-1,Dark,FALSE,Open circuit,25.0; 25.0,Unknown,,120,FALSE,100,,,
2017-12-15 00:00:00,SLG , AZO , SnO2-c ,,, Perovskite , Spiro-MeOTAD ,,,, Au,0.16,nip,FALSE,Cs; FA; MA,Pb,Br; I,0.51; 2.49,,,1,Spin-coating,DMF; DMSO,4; 1,Chlorobenzene,FALSE,Unknown,Unknown,14.5,,TRUE,ISOS-L-1,White LED,FALSE,MPPT,25.0; 25.0,Dry air,,0.53,FALSE,100,,,
2018-06-01 00:00:00,SLG , FTO , SnO2-c ,,, Perovskite , Spiro-MeOTAD ,,,, Au,0.0314,nip,FALSE,Cs; FA; MA,Pb,Br; I,0.51; 2.49,,,1,Spin-coating,DMF; DMSO,4; 1,Chlorobenzene,TRUE,Epoxy,Unknown,,,TRUE,ISOS-L-1,Solar simulator,FALSE,MPPT,20.0; 20.0,Air,,2,FALSE,100,,,
2018-09-28 00:00:00,SLG , FTO , SnO2-c ,,, Perovskite , Spiro-MeOTAD ,,,, Au,0.1,nip,FALSE,MA,Pb,I,3,(PEY)2PbI4,1.58,1,Spin-coating,DMF; DMSO,4; 1,Ethyl acetate,FALSE,Unknown,Unknown,14.7,,TRUE,ISOS-D-1,Dark,FALSE,Open circuit,25.0; 25.0,Air,60,4320,FALSE,100,,,
2019-05-28 00:00:00,SLG , FTO , SnO2-c ,,, Perovskite , Spiro-MeOTAD ,,,, Au,0.096,nip,FALSE,Ca; FA; MA,Pb,Br; I,0.45; 2.55,,,1,Spin-coating,DMF; DMSO,4; 1,Chlorobenzene,FALSE,Unknown,Unknown,20.5,19.7,TRUE,ISOS-D-1I,Dark,FALSE,Open circuit,25.0; 25.0,Dry air,,1200,FALSE,100,,,
2018-06-11 00:00:00,SLG , FTO , SnO2-c ,,, Perovskite , Spiro-MeOTAD ,,,, Au,0.12,nip,FALSE,FA; MA,Pb,I,3,,,2,Spin-coating >> Spin-coating,DMF; DMSO >> DMF; DMSO,4; 1 >> 4; 1,Chlorobenzene; Ether,FALSE,Unknown,Unknown,19.34,18.11,TRUE,ISOS-L-1,Xenon,FALSE,Open circuit,25.0; 25.0,Air,,1.5,FALSE,100,,,
2019-10-22 00:00:00,SLG , FTO , SnO2-np ,,, Perovskite , Spiro-MeOTAD ,,,, Au,0.1,nip,FALSE,FA; MA,Pb,Br; I,0.1; 2.9,Cl,,2,Spin-coating >> Spin-coating,DMF; DMSO,9.5; 0.5 >> Unknown,Unknown,FALSE,Unknown,Unknown,18.09,17.48,TRUE,ISOS-D-1I,Dark,FALSE,Open circuit,25.0; 25.0,N2,0,1176,FALSE,100,,,
2020-01-30 00:00:00,SLG , FTO , SnO2-np ,,, Perovskite , Spiro-MeOTAD ,,,, Au,0.0935,nip,FALSE,Cs; EA; FA,Pb,Br; I,0.3; 2.7,,,1,Spin-coating,DMF; DMSO,7; 3,Chlorobenzene,FALSE,Unknown,Unknown,17.72,17.72,TRUE,ISOS-L-1,Xenon,FALSE,MPPT,25.0; 25.0,Air,70,60,FALSE,100,,,
2018-08-09 00:00:00,SLG , ITO , SnO2-np ,,, Perovskite , Spiro-MeOTAD ,,,, Au,0.1,nip,FALSE,FA,Pb,I,3,,1.5,1,Spin-coating,DMF,1,Diethyl ether,TRUE,SLG,Epoxy,6.87,6.93,TRUE,ISOS-L-1I,Light,FALSE,Open circuit,30.0; 30.0,N2,0,225,FALSE,100,,,
2017-07-31 00:00:00,SLG , FTO , TiO2-c ,,, Perovskite , Spiro-MeOTAD ,,,, Au,0.1,nip,FALSE,MA,Pb,I,3,,1.6,1,Spin-coating,DMF,1,Dry Air,FALSE,Unknown,Unknown,17.87,,TRUE,ISOS-D-1,Dark,FALSE,Open circuit,25.0; 25.0,Air,25,600,TRUE,100,,,
2019-08-23 00:00:00,SLG , FTO , TiO2-c ,,, Perovskite , Spiro-MeOTAD ,,,, Au,0.1,nip,FALSE,Cs,Pb,Br; I,2; 1,GAI,2.01,2,Spin-coating >> Spin-coating,DMSO >> IPA,1 >> 1,Diethyl ether,FALSE,Unknown,Unknown,9.17,,TRUE,ISOS-D-2,Dark,FALSE,Open circuit,100.0; 100.0,Air,10,100,FALSE,100,,,
2019-10-30 00:00:00,SLG , FTO , TiO2-c ,,, Perovskite , Spiro-MeOTAD ,,,, Au,0.15,nip,FALSE,MA,Pb,I,3,,1.6,1,Spin-coating,DMF; DMSO,7; 3,Toluene,TRUE,Parylene-C,Unknown,15.5,,TRUE,ISOS-D-1,Dark,FALSE,Open circuit,25.0; 25.0,Ambient,,196,FALSE,100,,,
2019-01-08 00:00:00,SLG , FTO , TiO2-c ,,, Perovskite , Spiro-MeOTAD ,,,, Au,0.1,nip,FALSE,Cs; FA; MA,Pb,Br; I,0.45; 2.55,,,1,Spin-coating,DMF; DMSO,4; 1,Chlorobenzene,FALSE,Unknown,Unknown,,,TRUE,ISOS-D-1,Dark,FALSE,Open circuit,25.0; 25.0,Air,75,2500,FALSE,100,,,
2019-01-08 00:00:00,SLG , FTO , TiO2-c ,,, Perovskite , Spiro-MeOTAD ,,,, Au,0.1,nip,FALSE,Cs; FA; MA,Pb,Br; I,0.45; 2.55,,,1,Spin-coating,DMF; DMSO,4; 1,Chlorobenzene,FALSE,Unknown,Unknown,,,TRUE,ISOS-L-2,Solar simulator,FALSE,Constant potential,25.0; 25.0,Air,60,1.5,FALSE,100,,,
2019-11-11 00:00:00,SLG , FTO , TiO2-c ,,, Perovskite , Spiro-MeOTAD ,,,, Au,0.09,nip,FALSE,Cs; FA; MA,Pb,Br; I,0.51; 2.49,,,1,Spin-coating,DMF; DMSO,4; 1,Chlorobenzene,FALSE,Unknown,Unknown,18.04,,TRUE,ISOS-D-1,Dark,FALSE,Open circuit,25.0; 25.0,Air,,1000,FALSE,100,,,100
2017-08-17 00:00:00,SLG , FTO , TiO2-c ,,, Perovskite , Spiro-MeOTAD ,,,, Au,0.09,nip,FALSE,Cs,Pb,Br; I,1; 2,,,1,Spin-coating,DMF; DMSO,,Chlorobenzene,TRUE,Unknown,Unknown,10.3,,TRUE,ISOS-L-1I,Light,FALSE,MPPT,25.0; 25.0,N2,0,1500,FALSE,100,,,
2019-02-14 00:00:00,SLG , FTO , TiO2-c ,,, Perovskite , Spiro-MeOTAD ,,,, Au,1,nip,TRUE,FA,Pb,Br; I,0.45; 2.55,,,2,Ultrasonic spray >> Gas reaction,DMF; DMSO >> none,14; 1 >> 1,Unknown,FALSE,Unknown,Unknown,14.2,,TRUE,ISOS-D-1I,Dark,FALSE,Open circuit,25.0; 25.0,N2,0,3500,FALSE,100,,,
2018-01-29 00:00:00,SLG , FTO , TiO2-c ,,, Perovskite , Spiro-MeOTAD ,,,, Au,0.1,nip,FALSE,FA; MA,Pb,Br; I,0.24; 2.76,,,1,Spin-coating,DMF; DMSO,4; 1,Chlorobenzene,FALSE,Unknown,Unknown,19.44,16.69,TRUE,ISOS-D-2I,Dark,FALSE,Open circuit,50.0; 50.0,N2,0,2,FALSE,100,,,
2018-12-21 00:00:00,SLG , FTO , TiO2-c ,,, Perovskite , Spiro-MeOTAD ,,,, Au,0.066,nip,FALSE,(PDA); MA,Pb,I,13,,1.63,1,Spin-coating,DMSO; GBL,3; 7,Unknown,FALSE,Unknown,Unknown,13.3,,TRUE,ISOS-D-2,Dark,FALSE,Open circuit,85.0; 85.0,Air,55,168,FALSE,100,,,
2018-08-07 00:00:00,SLG , FTO , TiO2-c ,,, Perovskite , Spiro-MeOTAD ,,,, Au,0.09,nip,FALSE,Cs,Pb,Br; I,1; 2,,1.9,1,Spin-coating,DMF; DMSO,4; 1,Chlorobenzene,FALSE,Unknown,Unknown,14.78,13.86,TRUE,ISOS-D-1,Dark,FALSE,Open circuit,25.0; 25.0,Air,20,500,FALSE,100,,,
2018/05/29 00:00:00,SLG , FTO , TiO2-c ,,, Perovskite , Spiro-MeOTAD ,,,, Au,0.1,pin,FALSE,FA; MA,Pb,I,3,Thiourea,1.565,2,Spin-coating >> Spin-coating,DMF >> IPA,1 >> 1,Vacuum,FALSE,Unknown,Unknown,,,TRUE,ISOS-L-1,Light,FALSE,MPPT,25.0; 25.0,Unknown,,100,FALSE,100,,,
2020-03-12,SLG , FTO , TiO2-c ,,, Perovskite , Spiro-MeOTAD ,,,, Au,0.09,nip,FALSE,Cs; FA; MA,Pb,Br; I,0.65; 2.35,PbI2-bipyridine,1.59,1,Spin-coating,DMF; DMSO,4; 1,Ethyl acetate,FALSE,Unknown,Unknown,21.18,19.02,TRUE,ISOS-L-1,White LED,FALSE,Open circuit,nan; nan,Dry air,,140,FALSE,100,,,
2015-10-23 00:00:00,PET , IZO , TiO2-c ,,, Perovskite , Spiro-MeOTAD ,,,, Au,0.1,nip,FALSE,MA,Pb,I,3,,1.6,1,Spin-coating,DMF,1,N2,TRUE,"Viewbarrier (mitsibushi plastic, inc)",467 MP 3M Adhesive Transfer Tape,12,,TRUE,ISOS-D-1,Dark,FALSE,Open circuit,25.0; 25.0,Air,30,500,FALSE,100,,,
2019-08-23 00:00:00,PET ,ITO , TiO2-c ,,, Perovskite , Spiro-MeOTAD ,,,, Au,2.25,nip,FALSE,Cs,Pb,Br; I,2; 1,GAI,2.01,2,Spin-coating >> Spin-coating,DMSO >> IPA,1 >> 1,Diethyl ether,FALSE,Unknown,Unknown,5.43,,TRUE,ISOS-D-2,Dark,FALSE,Open circuit,100.0; 100.0,Air,10,100,FALSE,100,,,
2020-02-12,SLG , FTO , TiO2-np ,,, Perovskite , Spiro-MeOTAD ,,,, Au,0.12,nip,FALSE,Cs,Pb,Br,3,nan,nan,2,Spin-coating >> CBD,DMF >> Methanol,1 >> 1,Unknown,FALSE,Unknown,Unknown,7.12,,TRUE,ISOS-D-1,Dark,FALSE,Open circuit,25; 25,Air,60,220,FALSE,100,,,
2019-06-10 00:00:00,SLG , ITO , TiO2-np ,,, Perovskite , Spiro-MeOTAD ,,,, Au,0.049,nip,FALSE,Cs; FA; MA,Pb,Br; I,0.05; 2.95,ALAI; Cl,,2,Spin-coating >> Spin-coating,DMF; DMSO >> IPA,4; 1 >> 1,Chlorobenzene,FALSE,Unknown,Unknown,19.9,16.8,TRUE,ISOS-L-1I,Light,FALSE,MPPT,25.0; 25.0,Unknown,,80,FALSE,100,,,
2018-09-17 00:00:00,SLG , FTO , Zn2SnO4 ,,, Perovskite , Spiro-MeOTAD ,,,, Au,0.1,nip,FALSE,FA; MA,Pb,I,3,,1.55,2,Spin-coating >> Spin-coating,DMF; DMSO >> IPA,220; 20 >> 1,Unknown,FALSE,Unknown,Unknown,20.02,,TRUE,ISOS-L-1,Light,FALSE,MPPT,20.0; 20.0,Air,25,50,FALSE,100,,,
2019-02-26 00:00:00,SLG , ITO , ZnO,,, Perovskite , Spiro-MeOTAD ,,,, Au,0.06,nip,FALSE,Cs; FA,Pb,I,3,,1.48,1,Spin-coating,DMF; DMSO,9; 1,Chlorobenzene,FALSE,Unknown,Unknown,19.09,,TRUE,ISOS-D-2,Dark,FALSE,Open circuit,85.0; 85.0,Air,25,100,FALSE,100,,,
2019-02-26 00:00:00,SLG , ITO , ZnO,,, Perovskite , Spiro-MeOTAD ,,,, Au,0.06,nip,FALSE,Cs; FA,Pb,I,3,,1.48,1,Spin-coating,DMF; DMSO,9; 1,Chlorobenzene,FALSE,Unknown,Unknown,19.84,,TRUE,ISOS-D-2,Dark,FALSE,Open circuit,85.0; 85.0,Air,25,100,FALSE,100,,,
2018-02-08 00:00:00,SLG , FTO , TiO2-c , TiO2-mp ,, Perovskite , Spiro-MeOTAD ,,,, Au,0.16,nip-mp,FALSE,Cs; FA; MA | (EPA),Pb | Pb,Br; I | I,0.51; 2.49 | 4,,1.61,1,Spin-coating,DMF; DMSO,4; 1,Trifluorotoluene,TRUE,SLG,Surlyn,,,TRUE,ISOS-D-1,Dark,FALSE,Open circuit,50.0; 50.0,Air,45,1440,FALSE,100,,,100
2018-07-30 00:00:00,SLG , FTO , TiO2-c , TiO2-mp ,, Perovskite , Spiro-MeOTAD ,,,, Au,0.16,nip-mp,FALSE,Cs; FA; MA,Pb,Br; I,0.51; 2.49,,,1,Spin-coating,DMF; DMSO,4; 1,Chlorobenzene,FALSE,Unknown,Unknown,19.48,18.83,TRUE,ISOS-L-1I,Light,FALSE,MPPT,25.0; 25.0,N2,0,600,FALSE,100,,,
2017-08-08 00:00:00,SLG , FTO , TiO2-c , TiO2-mp ,, Perovskite , Spiro-MeOTAD ,,,, Au,16,nip-mp,FALSE,FA; MA,Pb,Br; I,0.45; 2.55,,,1,Spin-coating,DMF; DMSO,4; 1,Chlorobenzene,FALSE,Unknown,Unknown,12,,TRUE,ISOS-D-1,Dark,FALSE,Open circuit,25.0; 25.0,Ambient,,1600,FALSE,100,,,100
2017-08-25 00:00:00,SLG , FTO , TiO2-c , TiO2-mp ,, Perovskite , Spiro-MeOTAD ,,,, Au,0.024,nip-mp,FALSE,MA,Bi,I,9,,2.26,2,Evaporation >> Evaporation,none >> none,1 >> 1,Unknown,FALSE,Unknown,Unknown,1.64,,TRUE,ISOS-D-1,Dark,FALSE,Open circuit,25.0; 25.0,Air,,2700,FALSE,100,,,100
2016-08-24 00:00:00,SLG , FTO , TiO2-c , TiO2-mp ,, Perovskite , Spiro-MeOTAD ,,,, Au,0.16,nip-mp,FALSE,FA; MA,Pb,Br; I,0.51; 2.49,FIm,,1,Spin-coating,DMF; DMSO,4; 1,Chlorobenzene,FALSE,Unknown,Unknown,15.03,,TRUE,ISOS-D-1,Dark,FALSE,Open circuit,25.0; 25.0,Air,60,960,FALSE,100,,,
2019-11-08 00:00:00,SLG , FTO , TiO2-c , TiO2-mp ,, Perovskite , Spiro-MeOTAD ,,,, Au,0.1,nip-mp,FALSE,FA,Pb,I,3,Cl; MDACl2,1.48,2,Spin-coating >> Spin-coating,DMF; DMSO >> IPA,8; 1 >> 1,Unknown,FALSE,Unknown,Unknown,22.1,,TRUE,ISOS-D-1,Dark,FALSE,Open circuit,25.0; 25.0,Air,25,1100,FALSE,100,,,
2016-11-28 00:00:00,SLG , FTO , TiO2-c , TiO2-mp ,, Perovskite , Spiro-MeOTAD ,,,, Au,0.16,nip-mp,FALSE,FA; MA,Pb,Br; I,0.45; 2.55,,1.73,1,Spin-coating,DMF; DMSO,,Chlorobenzene,FALSE,Unknown,Unknown,15.15,,TRUE,ISOS-D-1,Dark,FALSE,Open circuit,25.0; 25.0,Air,56,1800,FALSE,100,,,
2016-06-09 00:00:00,SLG , FTO , TiO2-c , TiO2-mp ,, Perovskite , Spiro-MeOTAD ,,,, Au,1,nip-mp,FALSE,FA; MA,Pb,Br; I,0.45; 2.51,,,1,Spin-coating,DMF; GBL,1; 1.1,Vacuum,TRUE,Unknown,Unknown,20.18,,TRUE,ISOS-D-1,Dark,FALSE,Open circuit,25.0; 25.0,Air,,936,FALSE,100,,,
2019-12-09 00:00:00,SLG , FTO , TiO2-c , TiO2-mp ,, Perovskite , Spiro-MeOTAD ,,,, Au,0.16,nip-mp,FALSE,Cs; FA; MA,Pb,Br; I,0.42; 2.58,,,1,Spin-coating,DMF; DMSO,4; 1,Chlorobenzene,FALSE,Unknown,Unknown,17.58,,TRUE,ISOS-D-1,Dark,FALSE,Open circuit,25.0; 25.0,Air,50,9840,FALSE,100,,,100
2018-10-11 00:00:00,SLG , FTO , TiO2-c , TiO2-mp ,, Perovskite , Spiro-MeOTAD ,,,, Au,0.1024,nip-mp,FALSE,Cs; FA; Rb,Pb,I,3,Rb,,1,Spin-coating,DMF; DMSO,4; 1,Chlorobenzene,FALSE,Unknown,Unknown,20.4,,TRUE,ISOS-L-1I,White LED,FALSE,MPPT,20.0; 20.0,N2,0,1000,FALSE,100,,,100
2015-12-03 00:00:00,SLG , FTO , TiO2-c , TiO2-mp ,, Perovskite , Spiro-MeOTAD ,,,, Au,0.16,nip-mp,FALSE,Cs; FA,Pb,I,3,,,1,Spin-coating,DMF; DMSO,9; 1,Chlorobenzene,FALSE,Unknown,Unknown,15.69,,TRUE,ISOS-D-1,Dark,FALSE,Open circuit,25.0; 25.0,Ambient,,1000,FALSE,100,,,100
2018-12-26 00:00:00,SLG , FTO , TiO2-c , TiO2-mp ,, Perovskite , Spiro-MeOTAD ,,,, Au,0.16,nip-mp,FALSE,FA; MA,Pb,Br; I,0.6; 2.4,,1.616,1,Spin-coating,DMF; DMSO,4; 1,Chlorobenzene,FALSE,Unknown,Unknown,20.22,,TRUE,ISOS-D-1,Dark,FALSE,Open circuit,28.0; 28.0,Air,87.5,7000,FALSE,100,,,100
2017-12-01 00:00:00,SLG , FTO , TiO2-c , TiO2-mp ,, Perovskite , Spiro-MeOTAD ,,,, Au,0.09,nip-mp,FALSE,FA; MA,Pb,Br; I,0.45; 2.55,,,1,Spin-coating,DMF; DMSO,4; 1,Chlorobenzene,TRUE,Unknown,Unknown,,,TRUE,ISOS-D-1,Dark,FALSE,Open circuit,20.0; 20.0,Air,,300,FALSE,100,,,
2017-12-01 00:00:00,SLG , FTO , TiO2-c , TiO2-mp ,, Perovskite , Spiro-MeOTAD ,,,, Au,0.09,nip-mp,FALSE,FA; MA,Pb,Br; I,0.45; 2.55,,,1,Spin-coating,DMF; DMSO,4; 1,Chlorobenzene,FALSE,Unknown,Unknown,14.98,,TRUE,ISOS-D-1,Dark,FALSE,Open circuit,20.0; 20.0,Air,,800,FALSE,100,,,
2017-12-01 00:00:00,SLG , FTO , TiO2-c , TiO2-mp ,, Perovskite , Spiro-MeOTAD ,,,, Au,0.09,nip-mp,FALSE,FA; MA,Pb,Br; I,0.45; 2.55,,,1,Spin-coating,DMF; DMSO,4; 1,Chlorobenzene,TRUE,Unknown,Unknown,,,TRUE,ISOS-D-1,Dark,FALSE,Open circuit,20.0; 20.0,Air,,800,FALSE,100,,,
2016-07-15 00:00:00,SLG , FTO , TiO2-c , TiO2-mp ,, Perovskite , Spiro-MeOTAD ,,,, Au,0.1083,nip-mp,FALSE,FA; MA,Pb,I,3,Undoped,1.51,1,Spin-coating,DMF; HCl,,Unknown,FALSE,Unknown,Unknown,16.8,,TRUE,ISOS-D-1,Dark,FALSE,Open circuit,25.0; 25.0,Air,45,1920,FALSE,100,,,
2017-12-23 00:00:00,SLG , FTO , TiO2-c , TiO2-mp ,, Perovskite , Spiro-MeOTAD ,,,, Au,0.1,nip-mp,FALSE,MA,Sb,I,9,Cl,2.17,1,Spin-coating,DMSO; GBL,3; 7,Toluene,FALSE,Unknown,Unknown,2.19,,TRUE,ISOS-D-1,Dark,FALSE,Open circuit,20.0; 20.0,Air,10,432,FALSE,100,,,
2019-05-24,SLG , FTO , TiO2-c , TiO2-mp ,, Perovskite , Spiro-MeOTAD ,,,, Au,0.1,nip-mp,FALSE,FA; MA,Pb,Br; I,0.451; 2.55,nan,nan,1,Spin-coating,DMF; DMSO,4; 1,Chlorobenzene,TRUE,Norland Optical Adhesive (NOA) layers on (PET),Unknown,16.56,,TRUE,ISOS-D-1,Dark,FALSE,Open circuit,25.0; 25.0,Ambient,,540,FALSE,100,,,
2019-05-24,SLG , FTO , TiO2-c , TiO2-mp ,, Perovskite , Spiro-MeOTAD ,,,, Au,0.1,nip-mp,FALSE,FA; MA,Pb,Br; I,0.451; 2.55,nan,nan,1,Spin-coating,DMF; DMSO,4; 1,Chlorobenzene,TRUE,Norland Optical Adhesive (NOA) layers on (PET) | micropatterned NOA,Unknown,17.31,,TRUE,ISOS-D-1,Dark,FALSE,Open circuit,25.0; 25.0,Ambient,,540,FALSE,100,,,
2018-11-20,SLG , FTO , TiO2-c , TiO2-mp ,, Perovskite , Spiro-MeOTAD ,,,, Au,0.148,nip-mp,FALSE,Cs; FA; MA,Pb,Br; I,0.51; 2.49,PbCl2,nan,1,Spin-coating,DMF; DMSO,4; 1,Ethyl acetate,FALSE,Unknown,Unknown,19.14,,TRUE,ISOS-D-1,Dark,FALSE,Open circuit,25.0; 25.0,Air,40,600,FALSE,100,,,
2019-10-22 00:00:00,SLG , FTO , SnO2-np , TiO2-np ,, Perovskite , Spiro-MeOTAD ,,,, Au,0.1,nip,FALSE,FA; MA,Pb,Br; I,0.1; 2.9,Cl,,2,Spin-coating >> Spin-coating,DMF; DMSO,9.5; 0.5 >> Unknown,Unknown,FALSE,Unknown,Unknown,20.5,19.26,TRUE,ISOS-D-1I,Dark,FALSE,Open circuit,25.0; 25.0,N2,0,1176,FALSE,100,,,
2017-12-19 00:00:00,SLG , FTO , TiO2-c , TiO2-nw ,, Perovskite , Spiro-MeOTAD ,,,, Au,0.1,nip,FALSE,MA,Bi,I,9,,,2,Spin-coating >> Spin-coating,DMF >> IPA,1 >> 1,Unknown,FALSE,Unknown,Unknown,0.14,,TRUE,ISOS-D-1,Dark,FALSE,Open circuit,25.0; 25.0,Air,50,1608,FALSE,100,,,
2019-10-14 00:00:00,SLG , ITO , SnO2-c , ZnTiO3-mp ,, Perovskite , Spiro-MeOTAD ,,,, Au,0.1,nip,FALSE,Cs; FA; MA,Pb,Br; I,0.45; 2.55,,1.63,1,Spin-coating,DMF; DMSO,4; 1,Chlorobenzene,FALSE,Unknown,Unknown,20.5,19.2,TRUE,ISOS-L-1I,Light,FALSE,MPPT,25.0; 25.0,N2,0,125,FALSE,100,,,
2018-02-28 00:00:00,SLG , ITO , C60 ,,, Perovskite , TaTm , F6-TCNNQ; TaTm  ,,, Au,0.06,nip,FALSE,Cs; FA; MA,Pb,Br; I,0.51; 2.49,,1.7,1,Co-evaporation,none,1,Unknown,FALSE,Unknown,Unknown,13.3,13.1,TRUE,ISOS-L-1I,Light,FALSE,MPPT,25.0; 25.0,N2,0,120,FALSE,100,,,
2018-05-31 00:00:00,SLG , FTO , TiO2-c , TiO2-mp ,, Perovskite , TT1 ,,,, Au,0.16,nip-mp,FALSE,FA; MA,Pb,I,3,,,1,Spin-coating,DMSO,1,Chlorobenzene,FALSE,Unknown,Unknown,13.67,,TRUE,ISOS-D-1I,Dark,FALSE,Open circuit,25.0; 25.0,N2,0,552,FALSE,100,,,
2018-05-31 00:00:00,SLG , FTO , TiO2-c , TiO2-mp ,, Perovskite , TT1 ,,,, Au,0.16,nip-mp,FALSE,FA; MA,Pb,I,3,,,1,Spin-coating,DMSO,1,Chlorobenzene,FALSE,Unknown,Unknown,,,TRUE,ISOS-D-1I,Dark,FALSE,Open circuit,25.0; 25.0,N2,0,552,FALSE,100,,,
2016-08-24 00:00:00,SLG , FTO , TiO2-mp ,,, Perovskite , V873 ,,,, Au,0.16,nip-mp,FALSE,Cs; FA; MA,Pb,Br; I,0.4; 2.6,,,1,Spin-coating,DMF; DMSO,4; 1,Chlorobenzene,FALSE,Unknown,Unknown,12.29,,TRUE,ISOS-D-2I,Dark,FALSE,Open circuit,85.0; 85.0,N2,0,140,FALSE,100,,,
2016-08-24 00:00:00,SLG , FTO , TiO2-mp ,,, Perovskite , V873 ,,,, Au,0.16,nip-mp,FALSE,Cs; FA; MA,Pb,Br; I,0.4; 2.6,,,1,Spin-coating,DMF; DMSO,4; 1,Chlorobenzene,FALSE,Unknown,Unknown,12.29,,TRUE,ISOS-L-1I,White LED,FALSE,MPPT,25.0; 25.0,N2,0,40,FALSE,100,,,
2016-08-04 00:00:00,SLG , FTO , TiO2-c , TiO2-mp ,, Perovskite , Z1013 ,,,, Au,0.16,nip-mp,FALSE,MA,Pb,I,3,,1.6,1,Spin-coating,DMSO,1,Chlorobenzene,FALSE,Unknown,Unknown,15.4,14.7,TRUE,ISOS-D-2,Dark,FALSE,Open circuit,80.0; 80.0,Air,30,720,FALSE,100,,,
2016-08-25 00:00:00,SLG , FTO , TiO2-c , TiO2-mp ,, Perovskite , Z33 ,,,, Au,0.16,nip-mp,FALSE,MA,Pb,I,3,,1.52,2,Spin-coating >> Spin-coating,DMF; DMSO >> IPA,4; 1 >> 1,Unknown,FALSE,Unknown,Unknown,15.4,15.2,TRUE,ISOS-D-1,Dark,FALSE,Open circuit,25.0; 25.0,Air,30,1000,FALSE,100,,,100
2017-12-18 00:00:00,SLG , FTO , TiO2-c , TiO2-mp , Al2O3, Perovskite , PTAA ,,,, Au ,0.094,nip-mp,FALSE,FA; MA,Pb,Br; I,0.39; 2.61,,,1,Spin-coating,DMF; DMSO,0.8; 0.1,Ethyl ether,TRUE,Al2O3 | pV3D3,Unknown,20.1,,TRUE,ISOS-L-1,Light,FALSE,Open circuit,50.0; 50.0,Air,50,300,FALSE,100,,,
2019-12-20 00:00:00,SLG , ITO , NiO-c ,,, Perovskite , PCBM-60 , AZO ,,, Ag,0.185,pin,FALSE,MA,Pb,I,3,,1.6,1,Spin-coating,DMF; DMSO,4; 1,Chlorobenzene,TRUE,Cavity glass,UV-curable epoxy,9.7,,TRUE,ISOS-D-1,Dark,FALSE,Open circuit,35.0; 35.0,Air,60,160,FALSE,100,,,
2019-03-20 00:00:00,SLG , ITO , NiO-c ,,, Perovskite , PCBM-60 , AZO-np ,,, ITO,0.19,pin,FALSE,MA,Pb,I,3,Cl,1.6,2,Spin-coating >> Spin-coating,DMF >> Ethanol,1 >> 1,Unknown,TRUE,SLG,UV-curable epoxy,12.52,,TRUE,ISOS-L-1,Light,FALSE,MPPT,30.0; 30.0,Air,,1000,FALSE,100,,,100
2019-06-06 00:00:00,SLG , ITO , NiO-c ,,, Perovskite , PCBM-60 , AZO-np ,,, Ag,0.26,pin,FALSE,Cs,Bi,I,9,,1.8,1,Spin-coating,DMF; DMSO,7; 3,Chlorobenzene,TRUE,UV-curable epoxy,Unknown,1.26,,TRUE,ISOS-D-1,Dark,FALSE,Open circuit,25.0; 25.0,Ambient,,720,FALSE,100,,,
2018-01-22 00:00:00,SLG , ITO , PEDOT:PSS ,,, Perovskite , PCBM-60 , AZO-np , SnO2-c ,, Ag,0.1,pin,FALSE,MA,Pb,I,3,,1.6,1,Spin-coating,Unknown,,Unknown,FALSE,Unknown,Unknown,12.6,11.2,TRUE,ISOS-D-2I,Dark,FALSE,Open circuit,60.0; 60.0,N2,0,3000,FALSE,100,,,100
2018-01-22 00:00:00,SLG , ITO , PEDOT:PSS ,,, Perovskite , PCBM-60 , AZO-np , SnO2-c ,, Ag,0.1,pin,FALSE,MA,Pb,I,3,,1.6,1,Spin-coating,Unknown,,Unknown,FALSE,Unknown,Unknown,12.7,11.2,TRUE,ISOS-D-2I,Dark,FALSE,Open circuit,60.0; 60.0,N2,0,3000,FALSE,100,,,100
2017-03-17 00:00:00,SLG , ITO , PEDOT:PSS ,,, Perovskite , PCBM-60 , AZO-np , SnO2-c ,, Ag ,0.0177,pin,FALSE,MA,Pb,I,3,,1.6,1,Spin-coating,Unknown,,Unknown,FALSE,Unknown,Unknown,11.4,,TRUE,ISOS-D-1I,Dark,FALSE,Open circuit,23.0; 23.0,N2,0,4500,FALSE,100,,,
2017-03-17 00:00:00,SLG , ITO , PEDOT:PSS ,,, Perovskite , PCBM-60 , AZO-np , SnO2-c ,, Ag ,0.0177,pin,FALSE,MA,Pb,I,3,,1.6,1,Spin-coating,Unknown,,Unknown,FALSE,Unknown,Unknown,11.4,,TRUE,ISOS-D-2I,Dark,FALSE,Open circuit,60.0; 60.0,N2,0,4500,FALSE,100,,,
2016-02-16 00:00:00,SLG , ITO , PEDOT:PSS ,,, Perovskite , PCBM-60 , AZO-np ,,, ITO ,0.66,pin,FALSE,MA,Pb,I,3,HPA,1.6,1,Spin-coating,DMF,1,Unknown,FALSE,Unknown,Unknown,12.3,,TRUE,ISOS-L-1,Sulfur plasma,FALSE,MPPT,35.0; 35.0,Ambient,,250,FALSE,100,,,
2016-06-17 00:00:00,SLG , ITO , PEDOT:PSS ,,, Perovskite , PCBM-70 , AZO-np ,,, Au,0.09,pin,FALSE,MA,Pb,I,3,Cl,1.6,1,Spin-coating,DMF,1,Unknown,TRUE,Cover glass-QDs,UV-curable epoxy,10.1,,TRUE,ISOS-D-1,Dark,FALSE,Open circuit,25.0; 25.0,Air,,1000,FALSE,100,,,100
2016-09-09 00:00:00,SLG , ITO , MoOx ,,, Perovskite , C60 , BCP ,,, Ag,0.0489,pin,FALSE,Cs,Sn,Br,3,SnF2,1.8,1,Evaporation,none,1,Unknown,FALSE,Unknown,Unknown,0.49,,TRUE,ISOS-L-1,Xenon,FALSE,Open circuit,25.0; 25.0,Air,,0.83,FALSE,100,,,
2018-08-15 00:00:00,SLG , ITO , PEDOT:PSS ,,, Perovskite , C60 , BCP ,,, Ag,0.1,pin,FALSE,FA; MA,Sn,I,3,SnF2,1.36,1,Spin-coating,DMSO,1,Chlorobenzene,FALSE,Unknown,Unknown,7.2,,TRUE,ISOS-D-1I,Dark,FALSE,Open circuit,25.0; 25.0,Ar,0,70,FALSE,100,,,
2019-09-09 00:00:00,SLG , ITO , PEDOT:PSS ,,, Perovskite , C60 , BCP ,,, Ag,0.09,pin,FALSE,FA,Sn,I,3,PVA; SnF2,,1,Spin-coating,DMSO,1,Chlorobenzene,TRUE,SLG,UV-curable epoxy,8.92,8.49,TRUE,ISOS-L-1,Solar simulator,TRUE,MPPT,25.0; 25.0,Air,,400,FALSE,100,,,
2018-08-07 00:00:00,SLG , ITO , PEDOT:PSS ,,, Perovskite , C60 , BCP ,,, Ag,0.1,pin,FALSE,Cs; FA,Pb; Sn,I,3,CH2O2; SnF2,1.27,1,Spin-coating >> Gas reaction,DMF; DMSO >> none,3; 1 >> 1,Anisole,FALSE,Unknown,Unknown,15.6,,TRUE,ISOS-L-1,Light,FALSE,MPPT,25.0; 25.0,Air,,30,FALSE,100,,,
2018-04-17 00:00:00,SLG , ITO , PEDOT:PSS ,,, Perovskite , C60 , BCP ,,, Ag,0.1,pin,FALSE,(PDA); MA,Pb,I,13,,,1,Spin-coating,DMF,1,Unknown,FALSE,Unknown,Unknown,12.9,13,TRUE,ISOS-D-3,Dark,FALSE,Open circuit,70.0; 70.0,Air,85,100,FALSE,100,,,
2015-08-12 00:00:00,SLG , ITO ,,,, Perovskite , C60 , BCP ,,, Ag,0.1,pin,FALSE,MA,Pb,I,3,,1.6,1,Spin-coating,DMF,1,Chlorobenzene,FALSE,Unknown,Unknown,15,,TRUE,ISOS-D-1I,Dark,FALSE,Open circuit,25.0; 25.0,N2,0,1000,FALSE,100,,,100
2019-05-16 00:00:00,SLG , FTO , NiMgLiO ,,, Perovskite , PCBM-60 , BCP ,,, Ag,0.09,pin,FALSE,Cs; FA,Pb,Br; I,0.45; 2.55,Undoped,1.48,1,Spin-coating,DMF; DMSO,4; 1,Unknown,FALSE,Unknown,Unknown,17.59,17.28,TRUE,ISOS-L-1I,White LED,TRUE,MPPT,25.0; 25.0,N2,0,500,TRUE,100,,,
2019-06-25 00:00:00,SLG , FTO , NiO-c ,,, Perovskite , PCBM-60 , BCP ,,, Ag,0.07,pin,FALSE,FA; MA,Pb,I,3,Cl,,1,Spin-coating,DMSO; GBL,3; 7,Chlorobenzene,FALSE,Unknown,Unknown,18.13,,TRUE,ISOS-D-1,Dark,FALSE,Open circuit,25.0; 25.0,Air,,200,FALSE,100,,,
