Repository: Bashayer199/data

File: data.csv (part 47 of 48)
2019-06-25 00:00:00,SLG , FTO , NiO-c ,,, Perovskite , PCBM-60 , BCP ,,, Ag,0.07,pin,FALSE,FA; MA,Pb,I,3,Cl,,1,Spin-coating,DMSO; GBL,3; 7,Chlorobenzene,FALSE,Unknown,Unknown,17.23,,TRUE,ISOS-D-1,Dark,FALSE,Open circuit,25.0; 25.0,Air,,200,FALSE,100,,,
2017-07-20 00:00:00,SLG , ITO , NiO-np ,,, Perovskite , PCBM-60 , BCP ,,, Ag,0.09,pin,FALSE,Cs; FA,Pb,Br; I,0.3; 2.7,,,1,Spin-coating,DMSO; GBL,3; 7,Chlorobenzene,FALSE,Unknown,Unknown,,,TRUE,ISOS-D-1,Dark,FALSE,Open circuit,25.0; 25.0,Air,25,200,FALSE,100,,,
2019-10-15 00:00:00,SLG , ITO , PEDOT:PSS ,,, Perovskite , PCBM-60 , BCP ,,, Ag,0.1,pin,FALSE,AN; MA,Pb,I,3,,1.58,1,Spin-coating,DMF; DMSO,4; 1,Chlorobenzene,FALSE,Unknown,Unknown,15.96,,TRUE,ISOS-D-1,Dark,FALSE,Open circuit,25.0; 25.0,Air,,432,FALSE,100,,,
2017-07-14 00:00:00,SLG , ITO , PEDOT:PSS ,,, Perovskite , PCBM-60 , BCP ,,, Ag,0.1,pin,FALSE,MA,Pb,I,3,HPA,1.59,1,Spin-coating,DMF,1,Unknown,FALSE,Unknown,Unknown,13.68,13.41,TRUE,ISOS-L-1I,White LED,FALSE,Open circuit,25.0; 25.0,N2,0,10,FALSE,100,,,
2017-07-14 00:00:00,SLG , ITO , PEDOT:PSS ,,, Perovskite , PCBM-60 , BCP ,,, Ag,0.1,pin,FALSE,MA,Pb,I,3,,1.59,1,Spin-coating,DMSO; GBL,3; 7,Toluene,FALSE,Unknown,Unknown,8.24,8.05,TRUE,ISOS-L-1I,White LED,FALSE,Open circuit,25.0; 25.0,N2,0,10,FALSE,100,,,
2017-07-10 00:00:00,SLG , ITO , PEDOT:PSS ,,, Perovskite , PCBM-60 , BCP ,,, Ag,0.06,pin,FALSE,BA; MA,Pb,I,10,NH4SCN,,1,Spin-coating,DMF,1,Unknown,FALSE,Unknown,Unknown,6.82,,TRUE,ISOS-D-1I,Dark,FALSE,Open circuit,25.0; 25.0,N2,0,480,FALSE,100,,,
2018-01-30 00:00:00,SLG , ITO , PEDOT:PSS ,,, Perovskite , PCBM-60 , BCP ,,, Ag,0.12,pin,FALSE,(PEA); MA,Pb,I,16,NH4SCN,1.65,1,Spin-coating,DMF,1,Unknown,FALSE,Unknown,Unknown,11.01,,TRUE,ISOS-D-1I,Dark,FALSE,Open circuit,25.0; 25.0,N2,0,300,FALSE,100,,,
2017-11-08 00:00:00,SLG , ITO , PEDOT:PSS ,,, Perovskite , PCBM-60 , BCP ,,, Ag,0.06,pin,FALSE,BA; FA,Pb,I,10,Thiourea,1.51,1,Spin-coating,DMF,1,Unknown,FALSE,Unknown,Unknown,6.88,,TRUE,ISOS-D-1I,Dark,FALSE,Open circuit,25.0; 25.0,N2,0,600,FALSE,100,,,
2018/08/28 00:00:00,SLG , ITO , NiO-c ,,, Perovskite , PCBM-60; ICBA , BCP ,,, Ag,0.06,pin,FALSE,BA; MA,Pb,I,10,Unknown,1.96,1,Spin-coating,Dimethylacetamide; NMP,4; 1,Unknown,FALSE,Unknown,Unknown,12.07,11.02,TRUE,ISOS-D-1I,Dark,FALSE,Open circuit,25.0; 25.0,N2,0,384,FALSE,100,,,
2016-12-29 00:00:00,SLG , ITO , PEDOT:PSS ,,, Perovskite , PCBM-70 , BCP ,,, Ag,0.06,pin,FALSE,MA,Pb,I,3,,1.6,1,Spin-coating,DMF; DMSO,9; 1,Chlorobenzene,FALSE,Unknown,Unknown,12.68,12.65,TRUE,ISOS-L-1,Xenon,FALSE,MPPT,25.0; 25.0,Ambient,,0.083,FALSE,100,,,
2016-12-29 00:00:00,SLG , ITO , PEDOT:PSS ,,, Perovskite , PCBM-70 , BCP ,,, Ag,0.06,pin,FALSE,MA,Pb,I,3,,1.6,1,Spin-coating,DMF; DMSO,9; 1,Chlorobenzene,FALSE,Unknown,Unknown,9.49,9.46,TRUE,ISOS-L-1,Xenon,FALSE,MPPT,25.0; 25.0,Ambient,,0.083,FALSE,100,,,
2019-10-15 00:00:00,SLG , ITO , P3Ct ,,, Perovskite , PCBM-60 , C60 , BCP ,, Au,0.09,pin,FALSE,Cs,Pb,Br; I,1; 2,NiI2,1.92,1,Spin-coating,DMSO,1,Unknown,FALSE,Unknown,Unknown,12.67,,TRUE,ISOS-D-1I,Dark,FALSE,Open circuit,25.0; 25.0,N2,0,2160,FALSE,100,,,
2018-09-19 00:00:00,SLG , FTO , TiO2-c , TiO2-mp ,, Perovskite , ZrO2-mp , Al2O3-c ,,, Carbon,0.108,nip-mp-carbon,FALSE,MA,Pb,I,3,5-AVAI,1.6,1,Spin-coating,GBL,1,Unknown,FALSE,Unknown,Unknown,12.5,,TRUE,ISOS-D-1,Dark,FALSE,Open circuit,25.0; 25.0,Air,60,840,FALSE,100,,,
2018-09-19 00:00:00,SLG , FTO , TiO2-c , TiO2-mp ,, Perovskite , ZrO2-mp , Al2O3-c ,,, Carbon,0.108,nip-mp-carbon,FALSE,MA,Pb,I,3,5-AVAI,1.6,1,Spin-coating,GBL,1,Unknown,FALSE,Unknown,Unknown,14.31,14.39,TRUE,ISOS-D-1,Dark,FALSE,Open circuit,25.0; 25.0,Air,60,840,FALSE,100,,,
2018-09-19 00:00:00,SLG , FTO , TiO2-c , TiO2-mp , Al2O3-c , Perovskite ,,,,, Carbon,0.108,nip-mp-carbon,FALSE,MA,Pb,I,3,5-AVAI,1.6,1,Spin-coating,GBL,1,Unknown,FALSE,Unknown,Unknown,13.5,,TRUE,ISOS-D-1,Dark,FALSE,Open circuit,25.0; 25.0,Air,60,840,FALSE,100,,,
2016-11-28 00:00:00,SLG , FTO , TiO2-c , TiO2-mp , Al2O3-mp , Perovskite ,,,,, Carbon,0.09,nip-mp-carbon,FALSE,MA,Pb,I,3,,1.6,1,Drop-infiltration,NMP,1,Unknown,FALSE,Unknown,Unknown,,,TRUE,ISOS-D-1,Dark,FALSE,Open circuit,25.0; 25.0,Air,50,3000,FALSE,100,,,
2014-09-11 00:00:00,SLG , FTO , TiO2-c , TiO2-mp , Al2O3-mp , Perovskite ,,,,, Carbon,0.1,nip-mp-carbon,FALSE,MA,Pb,I,3,,1.57,1,Drop-infiltration,GBL,1,Unknown,FALSE,Unknown,Unknown,8,,TRUE,ISOS-D-1I,Dark,FALSE,Open circuit,25.0; 25.0,Unknown,,144,FALSE,100,,,
2020-06-08,SLG , FTO , SnO2-np ,,, Perovskite ,,,,, Carbon,0.04,nip,FALSE,MA,Pb,I,3,Undoped,1.65,1,Spin-coating,DMF; DMSO,10; 1,Chlorobenzene,FALSE,Unknown,Unknown,11.79,8.53,TRUE,ISOS-D-1,Dark,FALSE,Open circuit,nan; nan,Unknown,,720,FALSE,100,,,
2018-08-21 00:00:00,SLG , FTO , TiO2-c ,,, Perovskite ,,,,, Carbon,0.09,nip,FALSE,Cs,Pb,Br; I,2; 1,,2.05,1,Spin-coating,DMSO,1,Unknown,FALSE,Unknown,Unknown,6.55,4.68,TRUE,ISOS-D-1,Dark,FALSE,Open circuit,20.0; 20.0,Air,60,288,FALSE,100,,,
2018-08-21 00:00:00,SLG , FTO , TiO2-c ,,, Perovskite ,,,,, Carbon,0.09,nip,FALSE,Cs,Pb,Br; I,2; 1,,2.05,1,Spin-coating,DMSO,1,Unknown,FALSE,Unknown,Unknown,,,TRUE,ISOS-D-2I,Dark,FALSE,Open circuit,85.0; 85.0,N2,0,48,FALSE,100,,,
2016-05-05 00:00:00,SLG , FTO , TiO2-c , SnO2-mp ,, Perovskite ,,,,, Carbon,0.1,nip-mp-carbon,FALSE,MA,Pb,I,3,,1.6,2,Spin-coating >> Spin-coating,DMF >> IPA,1 >> 1,Unknown,FALSE,Unknown,Unknown,11.9,10,TRUE,ISOS-D-1I,Dark,FALSE,Open circuit,20.0; 20.0,Dry air,,700,FALSE,100,,,
2019-11-04 00:00:00,SLG , FTO , TiO2-c , TiO2-mp ,, Perovskite ,,,,, Carbon,0.09,nip-mp-carbon,FALSE,Cs,Pb,I,3,In; Br,1.74,2,Spin-coating >> CBD,DMF; DMSO >> Methanol,4; 1 >> 1,Unknown,FALSE,Unknown,Unknown,12.04,,TRUE,ISOS-D-1I,Dark,FALSE,Open circuit,25.0; 25.0,Unknown,,1560,FALSE,100,,,
2018-04-27 00:00:00,SLG , FTO , TiO2-c , TiO2-mp ,, Perovskite ,,,,, Carbon,0.1,nip-mp-carbon,FALSE,MA,Pb,I,3,,1.6,1,Spin-coating,DMF; DMSO,4; 1,Ethyl acetate,FALSE,Unknown,Unknown,7.39,,TRUE,ISOS-D-1,Dark,FALSE,Open circuit,25.0; 25.0,Ambient,,1920,FALSE,100,,,
2019-03-18 00:00:00,SLG , FTO , TiO2-c , TiO2-mp ,, Perovskite ,,,,, Carbon,0.16,nip-mp-carbon,FALSE,MA,Pb,I,3,,1.6,1,Spin-coating,DMF; DMSO,9; 1,Ethyl acetate,FALSE,Unknown,Unknown,10.11,,TRUE,ISOS-D-1,Dark,FALSE,Open circuit,25.0; 25.0,Ambient,,720,FALSE,100,,,
2018-10-22 00:00:00,SLG , FTO , TiO2-c , TiO2-mp ,, Perovskite ,,,,, Carbon,0.1,nip-mp-carbon,FALSE,Cs,Pb,Br,3,,,2,Spin-coating >> Ion exchange,DMF; DMSO >> IPA,9; 1 >> 1,Unknown,FALSE,Unknown,Unknown,5.62,,TRUE,ISOS-D-2,Dark,FALSE,Open circuit,80.0; 80.0,Air,20,1000,FALSE,100,,,100
2018-09-24 00:00:00,SLG , FTO , TiO2-c , TiO2-mp ,, Perovskite ,,,,, Carbon,0.09,nip-mp-carbon,FALSE,Cs,Pb,Br,3,,,2,Spin-coating >> Spin-coating,DMF >> Methanol,1 >> 1,Unknown,FALSE,Unknown,Unknown,6.99,,TRUE,ISOS-D-1,Dark,FALSE,Open circuit,25.0; 25.0,Air,80,2640,FALSE,100,,,
2020-01-18 00:00:00,SLG , FTO , TiO2-c , TiO2-mp ,, Perovskite ,,,,, Carbon,0.04,nip-mp-carbon,FALSE,Cs,Pb,Br,3,,,2,Spin-coating >> Spin-coating,DMF >> H2O,1 >> 1,Unknown,FALSE,Unknown,Unknown,6.27,,TRUE,ISOS-D-1,Dark,FALSE,Open circuit,25.0; 25.0,Air,30,720,FALSE,100,,,
2020-01-18 00:00:00,SLG , FTO , TiO2-c , TiO2-mp ,, Perovskite ,,,,, Carbon,0.04,nip-mp-carbon,FALSE,Cs,Pb,Br,3,,,2,Spin-coating >> Spin-coating,GBL; Polyethylene glycol >> H2O,6; 4 >> 1,Unknown,FALSE,Unknown,Unknown,6.89,,TRUE,ISOS-D-1,Dark,FALSE,Open circuit,25.0; 25.0,Air,30,720,FALSE,100,,,
2017-09-21 00:00:00,SLG , FTO , TiO2-c , TiO2-mp ,, Perovskite ,,,,, Carbon,0.09,nip-mp-carbon,FALSE,Cs,Pb; Sn,Br; I,2; 1,,1.79,2,Spin-coating >> CBD,DMF; DMSO >> Methanol,4; 1 >> 1,Unknown,TRUE,Surlyn | SLG,Unknown,,,TRUE,ISOS-L-1I,Light,FALSE,Open circuit,25.0; 25.0,Unknown,,3000,FALSE,100,,,100
2015-12-30 00:00:00,SLG , FTO , TiO2-c , TiO2-mp ,, Perovskite ,,,,, Carbon,0.1,nip-mp-carbon,FALSE,FA; MA,Pb,I,3,Cl,1.54,2,Spin-coating >> Spin-coating,DMF >> IPA,1 >> 1,Unknown,FALSE,Unknown,Unknown,13.03,,TRUE,ISOS-D-1,Dark,FALSE,Open circuit,25.0; 25.0,Air,,720,FALSE,100,,,
2014-09-07 00:00:00,SLG , FTO , TiO2-c , TiO2-mp ,, Perovskite ,,,,, Carbon,0.06,nip-mp-carbon,FALSE,MA,Pb,I,3,,1.6,2,Spin-coating >> CBD,DMF >> IPA,1 >> 1,Unknown,FALSE,Unknown,Unknown,6.9,,TRUE,ISOS-D-1,Dark,FALSE,Open circuit,25.0; 25.0,Air,,2446,FALSE,100,,,
2019-04-25 00:00:00,SLG , FTO , TiO2-c , TiO2-mp ,, Perovskite ,,,,, Carbon,0.0625,nip-mp-carbon,FALSE,Cs,Pb,I,3,HI,1.67,1,Spin-coating,DMF,1,Unknown,FALSE,Unknown,Unknown,8.65,7.4,TRUE,ISOS-D-1,Dark,FALSE,Open circuit,25.0; 25.0,Air,20,1728,FALSE,100,,,102
2019-07-06 00:00:00,SLG , FTO , TiO2-c , TiO2-mp ,, Perovskite ,,,,, Carbon,0.48,nip-mp-carbon,FALSE,MA,Pb,I,3,,1.6,1,Spin-coating,DMF; DMSO,9; 1,Ethyl acetate; Toluene ,FALSE,Unknown,Unknown,12.58,,TRUE,ISOS-D-1,Dark,FALSE,Open circuit,25.0; 25.0,Air,50,3360,FALSE,100,,,
2020-03-25,SLG , FTO , TiO2-c , TiO2-mp ,, Perovskite ,,,,, Carbon,,nip-mp-carbon,FALSE,MA,Pb,Br,3,MABr,2.3,2,Spin-coating >> Spin-coating,DMF; DMSO >> IPA,9; 1 >> 1,Unknown,FALSE,Unknown,Unknown,7.64,6.88,TRUE,ISOS-D-1,Dark,FALSE,Open circuit,25; 25,Unknown,15,8640,FALSE,100,,,
2020-07-13,SLG , FTO , TiO2-c , TiO2-mp ,, Perovskite ,,,,, Carbon,,nip-mp-carbon,FALSE,Cs,Pb,Br; I,1; 2,nan,nan,1,Spin-coating,DMSO,1,Unknown,TRUE,SLG,Polyolefin elastomer,11.32,,TRUE,ISOS-D-2I,Dark,FALSE,Open circuit,85; 85,N2,,2250,FALSE,100,,,
2020-07-13,SLG , FTO , TiO2-c , TiO2-mp ,, Perovskite ,,,,, Carbon,,nip-mp-carbon,FALSE,Cs,Pb,Br; I,1; 2,nan,nan,1,Spin-coating,DMSO,1,Unknown,TRUE,SLG,Polyolefin elastomer,11.32,,TRUE,ISOS-D-1,Dark,FALSE,Open circuit,20; 30,Air,,2000,FALSE,100,,,
2018-09-08,SLG , FTO , TiO2-c , TiO2-mp ,, Perovskite ,,,,, Carbon,0.05,nip-mp-carbon,FALSE,MA,Pb,I,3,nan,1.5,2,Spin-coating >> CVD,DMF >> Ethanol,1 >> 1,Toluene,FALSE,Unknown,Unknown,11.64,,TRUE,ISOS-D-1,Dark,FALSE,Open circuit,25; 25,Ambient,,2880,FALSE,100,,,100
2020-09-03,SLG , FTO , TiO2-c , TiO2-mp ,, Perovskite ,,,,, Carbon,0.06,nip-mp-carbon,FALSE,MA,Pb,I,3,nan,1.61,1,Spin-coating,DMF,1,Unknown,TRUE,UV-glue (ThreeBond),UV-glue (ThreeBond),7.43,,TRUE,ISOS-D-1,Dark,FALSE,Open circuit,25; 25,Ambient,,43800,FALSE,100,,,
2017/09/11 00:00:00,SLG , FTO , TiO2-c , ZrO2-mp ,, Perovskite ,,,,, Carbon,0.7,nip-mp-carbon,FALSE,MA,Pb,I,3,5-AVAI,1.6,1,Drop-infiltration,GBL,1,Unknown,FALSE,Unknown,Unknown,6.82,,TRUE,ISOS-L-1,,FALSE,Constant potential,25.0; 25.0,Air,,70,FALSE,100,,,
2016-09-15 00:00:00,SLG , FTO , TiO2-c , ZrO2-mp , TiO2-mp , Perovskite ,,,,, Carbon,0.04,nip-mp-carbon,FALSE,MA,Pb,I,3,,1.6,1,Drop-infiltration,DMF,1,Unknown,TRUE,"UV-glue (3035B, ThreeBond Holdings)","UV-glue (3035B, ThreeBond Holdings)",4.83,4.7,TRUE,ISOS-D-2,Dark,FALSE,Open circuit,100.0; 100.0,Air,75,1500,FALSE,100,,,
2017-10-17 00:00:00,SLG , FTO , TiO2-c , ZrO2-mp , TiO2-mp , Perovskite ,,,,, Carbon,0.1,nip-mp-carbon,FALSE,FA; MA,Pb,I,3,,,2,Drop-infiltration >> CBD,DMF >> IPA,1 >> 1,Unknown,TRUE,Unknown,Unknown,11.1,,TRUE,ISOS-D-1,Dark,FALSE,Open circuit,25.0; 25.0,Air,50,1500,FALSE,100,,,100
2018-03-20 00:00:00,SLG , FTO , TiO2-c , ZrO2-mp , TiO2-mp , Perovskite ,,,,, Carbon,0.1,nip-mp-carbon,FALSE,(5-AVA); MA,Pb,I,3,Undoped,,1,Drop-infiltration,GBL,1,Unknown,FALSE,Unknown,Unknown,,,TRUE,ISOS-D-1,Dark,FALSE,Open circuit,20.0; 20.0,Air,,600,FALSE,100,,,
2018-03-20 00:00:00,SLG , FTO , TiO2-c , ZrO2-mp , TiO2-mp , Perovskite ,,,,, Carbon,0.1,nip-mp-carbon,FALSE,(5-AVA); MA,Pb,I,3,DMEC60,,1,Drop-infiltration,GBL,1,Unknown,FALSE,Unknown,Unknown,,,TRUE,ISOS-D-1,Dark,FALSE,Open circuit,20.0; 20.0,Air,,600,FALSE,100,,,
2018-03-20 00:00:00,SLG , FTO , TiO2-c , ZrO2-mp , TiO2-mp , Perovskite ,,,,, Carbon,0.1,nip-mp-carbon,FALSE,(5-AVA); MA,Pb,I,3,bis-DMEC60,,1,Drop-infiltration,GBL,1,Unknown,FALSE,Unknown,Unknown,,,TRUE,ISOS-D-1,Dark,FALSE,Open circuit,20.0; 20.0,Air,,600,FALSE,100,,,
2019-01-12 00:00:00,SLG , FTO , TiO2-c , ZrO2-mp , TiO2-mp , Perovskite ,,,,, Carbon,0.1,nip-mp-carbon,FALSE,MA,Pb,I,3,NH4Cl,1.6,1,Spin-coating,DMF,1,Unknown,FALSE,Unknown,Unknown,7.11,,TRUE,ISOS-D-1,Dark,FALSE,Open circuit,25.0; 25.0,Air,100,576,FALSE,100,,,
2015-05-01 00:00:00,SLG , FTO , TiO2-c , ZrO2-mp , TiO2-mp , Perovskite ,,,,, Carbon,0.16,nip-mp-carbon,FALSE,MA,Pb,I,3,5-AVAI,1.5,1,Drop-infiltration,GBL,1,Unknown,TRUE,Unknown,Unknown,12.9,,TRUE,ISOS-D-2,Dark,FALSE,Open circuit,85.0; 85.0,Air,,2160,FALSE,100,,,
2015-05-01 00:00:00,SLG , FTO , TiO2-c , ZrO2-mp , TiO2-mp , Perovskite ,,,,, Carbon,0.16,nip-mp-carbon,FALSE,MA,Pb,I,3,5-AVAI,1.5,1,Drop-infiltration,GBL,1,Unknown,TRUE,Unknown,Unknown,12.9,,TRUE,ISOS-L-1I,Light,FALSE,MPPT,45.0; 45.0,Ar,0,1056,FALSE,100,,,100
2017-01-31 00:00:00,SLG , FTO , TiO2-c , ZrO2-mp , TiO2-mp , Perovskite ,,,,, Carbon,5,nip-mp-carbon,TRUE,MA,Pb,I,3,5-AVAI,1.6,1,Drop-infiltration,GBL,1,Unknown,FALSE,Unknown,Unknown,14.02,,TRUE,ISOS-L-1,Xenon,FALSE,Open circuit,25.0; 25.0,Air,54,1000,FALSE,100,,,100
2018-08-11 00:00:00,SLG , FTO , TiO2-c , ZrO2-mp , TiO2-mp , Perovskite ,,,,, Carbon,0.1,nip-mp-carbon,FALSE,MA,Pb,I,3,5-AVAI,1.6,1,Drop-infiltration,GBL,1,Unknown,FALSE,Unknown,Unknown,5.47,,TRUE,ISOS-D-1,Dark,FALSE,Open circuit,25.0; 25.0,Air,,2688,FALSE,100,,,
2017-09-08 00:00:00,SLG , FTO , TiO2-c , ZrO2-mp , TiO2-mp , Perovskite ,,,,, Carbon,0.1,nip-mp-carbon,FALSE,MA,Pb,I,3,5-AVAI,1.6,1,Drop-infiltration,GBL,1,Unknown,FALSE,Unknown,Unknown,11.4,,TRUE,ISOS-D-1,Dark,FALSE,Open circuit,25.0; 25.0,Air,65,1440,FALSE,100,,,
2017-09-08 00:00:00,SLG , FTO , TiO2-c , ZrO2-mp , TiO2-mp , Perovskite ,,,,, Carbon,0.1,nip-mp-carbon,FALSE,MA,Pb,I,3,5-AVAI,1.6,1,Drop-infiltration,GBL,1,Unknown,FALSE,Unknown,Unknown,11.4,,TRUE,ISOS-D-1,Dark,FALSE,Open circuit,25.0; 25.0,Air,65,1440,FALSE,100,,,
2017-09-08 00:00:00,SLG , FTO , TiO2-c , ZrO2-mp , TiO2-mp , Perovskite ,,,,, Carbon,0.1,nip-mp-carbon,FALSE,MA,Pb,I,3,5-AVAI,1.6,1,Drop-infiltration,GBL,1,Unknown,FALSE,Unknown,Unknown,11.4,,TRUE,ISOS-D-1,Dark,FALSE,Open circuit,25.0; 25.0,Air,65,1440,FALSE,100,,,
2017-09-08 00:00:00,SLG , FTO , TiO2-c , ZrO2-mp , TiO2-mp , Perovskite ,,,,, Carbon,0.1,nip-mp-carbon,FALSE,MA,Pb,I,3,5-AVAI,1.6,1,Drop-infiltration,GBL,1,Unknown,FALSE,Unknown,Unknown,11.3,,TRUE,ISOS-D-1,Dark,FALSE,Open circuit,25.0; 25.0,Air,65,1440,FALSE,100,,,
2019-02-11 00:00:00,SLG , FTO , TiO2-c , ZrO2-mp , TiO2-mp , Perovskite ,,,,, Carbon,0.1,nip-mp-carbon,TRUE,MA,Pb,I,3,,1.6,1,Drop-infiltration,GBL,1,Unknown,TRUE,SLG,Polyurathene,10.09,,TRUE,ISOS-D-2,Dark,FALSE,Open circuit,85.0; 85.0,Air,40,325,FALSE,100,,,
2019-11-20 00:00:00,SLG , FTO , TiO2-c , ZrO2-mp , TiO2-mp , Perovskite ,,,,, Carbon,0.1,nip-mp-carbon,FALSE,MA,Pb,I,3,,1.6,2,Springkling >> Recrystallization,none >> none,1 >> 1,Unknown,FALSE,Unknown,Unknown,14.18,,TRUE,ISOS-D-1,Dark,FALSE,Open circuit,25.0; 25.0,Air,55,3500,FALSE,100,,,
2020-03-30,SLG , FTO , TiO2-c , ZrO2-mp , TiO2-mp , Perovskite ,,,,, Carbon,0.2,nip-mp-carbon,FALSE,MA,Pb,I,3,PEG,1.56,1,Spin-coating,DMF; DMSO,4; 1,Unknown,FALSE,Unknown,Unknown,11.62,11.35,TRUE,ISOS-D-1,Dark,FALSE,Open circuit,nan; nan,Air,50,2640,FALSE,100,,,
2020-07-13,SLG , FTO , TiO2-c , TiO2-mp ,, Perovskite , Carbon Black ,,,, Carbon,,nip-mp-carbon,FALSE,Cs,Pb,Br; I,1; 2,nan,nan,1,Spin-coating,DMSO,1,Unknown,TRUE,SLG,Polyolefin elastomer,12.09,,TRUE,ISOS-D-1,Dark,FALSE,Open circuit,20; 30,Air,,2000,FALSE,100,,,
2016-05-21 00:00:00,SLG , FTO , TiO2-c , TiO2-mp ,, Perovskite , Carbon; MAI ,,,, Carbon,0.152,nip-mp-carbon,FALSE,MA,Pb,I,3,,1.6,2,Spin-coating >> Spin-coating,DMF >> IPA,1 >> 1,Unknown,TRUE,PMMA,Unknown,11.2,10.7,TRUE,ISOS-D-1,Dark,FALSE,Open circuit,25.0; 25.0,Air,30,720,FALSE,100,,,
2018-07-24 00:00:00,SLG , FTO , TiO2-c , TiO2-mp ,, Perovskite , CsSnBr2I-QDs ,,,, Carbon,0.25,nip-mp-carbon,FALSE,Cs,Pb,Br,3,,,2,Spin-coating >> Spin-coating,DMF >> Methanol,1 >> 1,Unknown,FALSE,Unknown,Unknown,9.13,,TRUE,ISOS-D-1,Dark,FALSE,Open circuit,25.0; 25.0,Air,80,720,FALSE,100,,,
2018-07-24 00:00:00,SLG , FTO , TiO2-c , TiO2-mp ,, Perovskite , CsSnBr2I-QDs ,,,, Carbon,0.25,nip-mp-carbon,FALSE,Cs,Pb,Br,3,,,2,Spin-coating >> Spin-coating,DMF >> Methanol,1 >> 1,Unknown,FALSE,Unknown,Unknown,9.13,,TRUE,ISOS-D-2,Dark,FALSE,Open circuit,80.0; 80.0,Air,0,720,FALSE,100,,,
2019-09-05 00:00:00,SLG , FTO , Nb2O5 ,,, Perovskite , CuPc ,,,, Carbon,0.09,nip,FALSE,Cs,Pb,Br,3,,,2,Spin-coating >> Spin-coating,DMF >> Methanol,1 >> 1,Unknown,FALSE,Unknown,Unknown,5.74,4.21,TRUE,ISOS-D-1,Dark,FALSE,Open circuit,25.0; 25.0,Air,40,1440,FALSE,100,,,
2018-11-20 00:00:00,SLG , FTO , TiO2-c ,,, Perovskite , CuPc ,,,, Carbon,0.071,nip,FALSE,Cs,Pb,Br,3,,2.32,2,Spin-coating >> CBD,DMF >> Methanol,1 >> 1,Unknown,FALSE,Unknown,Unknown,,,TRUE,ISOS-D-1,Dark,FALSE,Open circuit,25.0; 25.0,Air,40,1000,FALSE,100,,,100
2018-11-20 00:00:00,SLG , FTO , TiO2-c , SnO2-c ,, Perovskite , CuPc ,,,, Carbon,0.071,nip,FALSE,Cs,Pb,Br,3,,2.32,2,Spin-coating >> CBD,DMF >> Methanol,1 >> 1,Unknown,FALSE,Unknown,Unknown,,,TRUE,ISOS-D-1,Dark,FALSE,Open circuit,25.0; 25.0,Air,40,1000,FALSE,100,,,100
2018-11-20 00:00:00,SLG , FTO , TiO2-c , SnO2-c ,, Perovskite , CuPc ,,,, Carbon,0.071,nip,FALSE,Cs,Pb,Br,3,,2.32,2,Spin-coating >> CBD,DMF >> Methanol,1 >> 1,Unknown,FALSE,Unknown,Unknown,,,TRUE,ISOS-D-2,Dark,FALSE,Open circuit,60.0; 60.0,Air,40,720,FALSE,100,,,
2020-06-08,SLG , FTO , SnO2-np ,,, Perovskite , CZTS ,,,, Carbon,0.04,nip,FALSE,MA,Pb,I,3,Undoped,1.65,1,Spin-coating,DMF; DMSO,10; 1,Chlorobenzene,FALSE,Unknown,Unknown,13.9,14.17,TRUE,ISOS-D-1,Dark,FALSE,Open circuit,nan; nan,Unknown,,720,FALSE,100,,,
2020-06-08,SLG , FTO , SnO2-np ,,, Perovskite , CZTS ,,,, Carbon,0.04,nip,FALSE,MA,Pb,I,3,Undoped,1.65,1,Spin-coating,DMF; DMSO,10; 1,Chlorobenzene,FALSE,Unknown,Unknown,16.49,16.71,TRUE,ISOS-D-1,Dark,FALSE,Open circuit,nan; nan,Unknown,,720,FALSE,100,,,
2017-01-18 00:00:00,SLG , FTO , TiO2-c , TiO2-mp , Al2O3-mp , Perovskite , NiO-mp ,,,, Carbon,0.2,nip-mp,FALSE,MA,Pb,I,3,,1.6,2,Spin-coating >> CBD,DMF >> IPA,1 >> 1,Unknown,FALSE,Unknown,Unknown,10.5,,TRUE,ISOS-D-1,Dark,FALSE,Open circuit,25.0; 25.0,Air,50,300,FALSE,100,,,
2019-07-06 00:00:00,SLG , FTO , TiO2-c , TiO2-mp ,, Perovskite ,,,,, Carbon ,0.48,nip-mp-carbon,FALSE,MA,Pb,I,3,,1.6,1,Spin-coating,DMF; DMSO,9; 1,Ethyl acetate; Toluene ,FALSE,Unknown,Unknown,15.27,,TRUE,ISOS-D-1,Dark,FALSE,Open circuit,25.0; 25.0,Air,50,3360,FALSE,100,,,
2018-02-26 00:00:00,SLG , FTO , NiMgLiO ,,, Perovskite , PCBM-60 , CeOx-np ,,, Ag,0.09,pin,FALSE,MA,Pb,I,3,,1.6,1,Spin-coating,DMF; DMSO,4; 1,Diethyl ether,FALSE,Unknown,Unknown,18.69,18.57,TRUE,ISOS-L-1I,White LED,TRUE,MPPT,25.0; 25.0,N2,0,200,FALSE,100,,,
2018-05-10 00:00:00,SLG , FTO , TiO2-c , TiO2-mp ,, Perovskite , Spiro-MeOTAD , Cu2O ,,, Cu ,0.09,nip-mp,FALSE,MA,Pb,I,3,,1.51,1,Spin-coating,DMSO; GBL,4; 6,Toluene,FALSE,Unknown,Unknown,17.11,,TRUE,ISOS-D-1,Dark,FALSE,Open circuit,25.0; 25.0,Air,,720,FALSE,100,,,
2017-05-04 00:00:00,SLG , FTO , TiO2-c , TiO2-mp ,, Perovskite , NiO-np , CuSCN ,,, Au,0.1,nip-mp,FALSE,FA; MA,Pb,Br; I,0.45; 2.55,,,2,Spin-coating >> Spin-coating,DMF; DMSO >> IPA,4; 1 >> 1,Unknown,FALSE,Unknown,Unknown,,,TRUE,ISOS-D-1,Dark,FALSE,Open circuit,25.0; 25.0,Air,55,2880,FALSE,100,,,
2015-08-06 00:00:00,SLG , FTO , TiO2-c ,,, Perovskite , CuI ,,,, Graphite,0.16,nip,FALSE,MA,Pb,I,3,,1.56,1,Spin-coating,DMF,1,Unknown,FALSE,Unknown,Unknown,7.5,,TRUE,ISOS-D-1I,Dark,FALSE,Open circuit,25.0; 25.0,N2,0,1200,FALSE,100,,,
2016-06-01,SLG , FTO , TiO2-nanoleaves ,,, Perovskite , Spiro-MeOTAD ,,,, Graphite,,nip,FALSE,MA,Sn,Cl,3,Undoped,3.1,1,Spin-coating,DMF,1,Unknown,FALSE,Unknown,Unknown,9.98,,TRUE,ISOS-D-1,Dark,FALSE,Open circuit,nan; nan,Unknown,,4320,FALSE,100,,,
2016-06-01,SLG , FTO , TiO2-bulk ,,, Perovskite , Spiro-MeOTAD ,,,, Graphite,,nip,FALSE,MA,Sn,Cl,3,Undoped,3.1,1,Spin-coating,DMF,1,Unknown,FALSE,Unknown,Unknown,3.2,,TRUE,ISOS-D-1,Dark,FALSE,Open circuit,nan; nan,Unknown,,4320,FALSE,100,,,
2016-06-01,SLG , FTO , TiO2-nanoleaves ,,, Perovskite , Spiro-MeOTAD ,,,, Graphite,,nip,FALSE,MA,Sn,Cl,3,Undoped,3.1,1,Spin-coating,DMF,1,Unknown,FALSE,Unknown,Unknown,7.73,,TRUE,ISOS-D-1,Dark,FALSE,Open circuit,nan; nan,Unknown,,4320,FALSE,100,,,
2016-06-01,SLG , FTO , TiO2-np ,,, Perovskite , Spiro-MeOTAD ,,,, Graphite,,nip,FALSE,MA,Sn,Cl,3,Undoped,3.1,1,Spin-coating,DMF,1,Unknown,FALSE,Unknown,Unknown,4.92,,TRUE,ISOS-D-1,Dark,FALSE,Open circuit,nan; nan,Unknown,,4320,FALSE,100,,,
2018-11-11 00:00:00,SLG , ITO , PEDOT:PSS ,,, Perovskite , PCBM-60 , LiF ,,, Al,0.05,pin,FALSE,BA; MA,Sn,I,13,SnF2,,1,Spin-coating,DMSO,1,Unknown,FALSE,Unknown,Unknown,4.03,,TRUE,ISOS-D-1I,Dark,FALSE,Open circuit,25.0; 25.0,N2,0,2400,FALSE,100,,,100
2020-05-08,SLG , ITO , PTAA ,,, Perovskite , PCBM-60 , Mg ,,, Ag,0.16,pin,FALSE,MA,Pb,I,3,Undoped,1.59,1,Spin-coating,DMF; NMP,6; 1,Toluene,FALSE,Unknown,Unknown,16.6,,TRUE,ISOS-L-1I,Metal halide,FALSE,Open circuit,45; 45,N2,,400,FALSE,100,,,
2016-10-06 00:00:00,SLG , FTO , TiO2-c ,,, Perovskite , Spiro-MeOTAD , MoO3 ,,, Al,0.06,nip,FALSE,Cs,Pb,I,3,,,2,Spin-coating >> Dipp-coating,Ocatane >> MeOAc,1 >> 1,Unknown,FALSE,Unknown,Unknown,,,TRUE,ISOS-D-2,Dark,FALSE,Open circuit,85.0; 85.0,Air,10,1440,FALSE,100,,,
2018-07-18 00:00:00,SLG , ITO , TiO2-np ,,, Perovskite , Spiro-MeOTAD , MoO3 ,,, Ag,0.1,nip,FALSE,Cs; FA; MA,Pb,I,3,Cl,,2,Spin-coating >> Spin-coating,DMF >> Ethanol,1 >> 1,Unknown,FALSE,Unknown,Unknown,,,TRUE,ISOS-D-1I,Dark,FALSE,Open circuit,25.0; 25.0,N2,0,750,FALSE,100,,,
2018-07-18 00:00:00,SLG , ITO , TiO2-np ,,, Perovskite , Spiro-MeOTAD , MoO3 ,,, Ag,0.1,nip,FALSE,Cs; FA; MA,Pb,Br; I,0.18; 2.82,Cl,,2,Spin-coating >> Spin-coating,DMF >> Ethanol,1 >> 1,Unknown,FALSE,Unknown,Unknown,,,TRUE,ISOS-D-1I,Dark,FALSE,Open circuit,25.0; 25.0,N2,0,750,FALSE,100,,,
2019-12-16 00:00:00,SLG , FTO , TiO2-c ,,, Perovskite , Spiro-MeOTAD , MoOx ,,, ITO,1.58,nip,FALSE,MA,Pb,I,3,Cl,1.6,1,Spin-coating,DMF,1,Unknown,FALSE,Unknown,Unknown,12.32,12.32,TRUE,ISOS-D-2,Dark,FALSE,Open circuit,85.0; 85.0,Air,,2.5,FALSE,100,,,
2020-01-09 00:00:00,SLG , ITO , SnO2-np ,,, Perovskite , PTAA , NiO-c ,,, Au ,0.105,nip,FALSE,Cs; FA; MA,Pb,Br; I,0.45; 2.55,,,1,Spin-coating,DMF; DMSO,4; 1,Chlorobenzene,TRUE,PEN,Unknown,14.6,,TRUE,ISOS-L-1,Light,FALSE,MPPT,25.0; 25.0,Ambient,,93,FALSE,100,,,
2018-11-06 00:00:00,SLG , FTO , TiO2-c , TiO2-mp ,, Perovskite , SnS-np; ZnS-np , NiO-np ,,, Carbon,0.09,nip-mp-carbon,FALSE,Cs,Pb; Tb,Br,3,,,2,Spin-coating >> Spin-coating,DMF >> Methanol,1 >> 1,Unknown,FALSE,Unknown,Unknown,10.26,,TRUE,ISOS-D-2I,Dark,FALSE,Open circuit,80.0; 80.0,Unknown,0,960,FALSE,100,,,
2020-01-09,SLG , FTO , NiO-c ,,, Perovskite , (4AMP)I2 , PCBM-60 , BCP ,, Ag,0.105,pin,FALSE,Cs,Pb; Sn,I,3,SnF2,1.38,1,Spin-coating,DMF; DMSO,7; 1,Unknown,FALSE,Unknown,Unknown,11.28,,TRUE,ISOS-D-1,Dark,FALSE,Open circuit,25; 25,N2,,2800,FALSE,100,,,
2020-01-09,SLG , FTO , NiO-c ,,, Perovskite , (4AMP)I2 , PCBM-60 , BCP ,, Ag,0.105,pin,FALSE,Cs,Pb; Sn,I,3,SnF2,1.38,1,Spin-coating,DMF; DMSO,7; 1,Unknown,FALSE,Unknown,Unknown,11.28,,TRUE,ISOS-D-1,Dark,FALSE,Open circuit,25; 25,Air,20,950,FALSE,100,,,
2018-12-03 00:00:00,SLG , ITO , PEDOT:PSS ,,, Perovskite , PCBM-60 , PEIE ,,, Ag,0.1,pin,FALSE,BA; MA,Pb,I,13,,1.6,1,Dropcasting,DMF,1,Unknown,FALSE,Unknown,Unknown,14.8,14.9,TRUE,ISOS-D-1I,Dark,FALSE,Open circuit,25.0; 25.0,N2,0,3600,FALSE,100,,,
2018-12-03 00:00:00,SLG , ITO , PEDOT:PSS ,,, Perovskite , PCBM-60 , PEIE ,,, Ag,0.1,pin,FALSE,BA; MA,Pb,I,13,,1.6,1,Dropcasting,DMF,1,Unknown,FALSE,Unknown,Unknown,14.55,,TRUE,ISOS-D-1I,Dark,FALSE,Open circuit,25.0; 25.0,N2,0,3600,FALSE,100,,,
2018-02-06 00:00:00,SLG , ITO , PEDOT:PSS ,,, Perovskite , PCBM-60 , PEIE ,,, Ag,0.1,pin,FALSE,MA,Pb,I,3,Cl,1.6,1,Electrospraying,DMF,1,Unknown,FALSE,Unknown,Unknown,14.2,,TRUE,ISOS-L-1,Solar simulator,FALSE,Constant potential,25.0; 25.0,Air,30,2,FALSE,100,,,
2018-01-17 00:00:00,SLG , ITO , PTAA , MoS2 ,, Perovskite , PCBM-60 , PFN ,,, Al,0.5,pin,FALSE,MA,Pb,I,3,,1.6,2,Spin-coating >> Spin-coating,DMF >> IPA,1 >> 1,Unknown,FALSE,Unknown,Unknown,16.89,,TRUE,ISOS-L-1,White LED,FALSE,MPPT,25.0; 25.0,Air,50,12,FALSE,100,,,
2019-10-07,SLG , ITO , PEDOT:PSS ,,, Perovskite , C60 , SnO2-c ,,, IZO,0.10033,pin,FALSE,Cs; FA,Pb; Sn,I,3,nan,nan,1,Spin-coating,DMF; DMSO,65; 35,Diethyl ether,FALSE,Unknown,Unknown,,14.14,TRUE,ISOS-L-1I,Sulfur plasma,FALSE,MPPT,25.0; 25.0,N2,0,1000,FALSE,100,,,
2019-10-03 00:00:00,SLG , FTO , TiO2-c , TiO2-mp ,, Perovskite , DPPS , Spiro-MeOTAD ,,, Au,0.009,nip-mp,FALSE,MA,Pb,I,3,,1.6,1,Spin-coating,DMF,1,Chlorobenzene,FALSE,Unknown,Unknown,11.7,,TRUE,ISOS-D-1,Dark,FALSE,Open circuit,22.0; 22.0,Air,30,672,FALSE,100,,,
2019-10-03 00:00:00,SLG , FTO , TiO2-c , TiO2-mp ,, Perovskite , DPPS , Spiro-MeOTAD ,,, Au,0.009,nip-mp,FALSE,MA,Pb,I,3,,1.6,1,Spin-coating,DMF,1,Chlorobenzene,FALSE,Unknown,Unknown,11.75,,TRUE,ISOS-D-1,Dark,FALSE,Open circuit,22.0; 22.0,Air,30,672,FALSE,100,,,
2019-10-03 00:00:00,SLG , FTO , TiO2-c , TiO2-mp ,, Perovskite , DPPS , Spiro-MeOTAD ,,, Au,0.009,nip-mp,FALSE,MA,Pb,I,3,,1.6,1,Spin-coating,DMF,1,Chlorobenzene,FALSE,Unknown,Unknown,11.99,,TRUE,ISOS-D-1,Dark,FALSE,Open circuit,22.0; 22.0,Air,30,672,FALSE,100,,,
2018-08-03 00:00:00,SLG , FTO , SnO2-c ,,, Perovskite , P3HT , Spiro-MeOTAD ,,, Au,0.1,nip,FALSE,Cs,Ge; Pb,Br; I,1; 2,,1.889,1,Spin-coating,DMF; DMSO,3; 7,Ethyl acetate,FALSE,Unknown,Unknown,10.8,,TRUE,ISOS-D-1,Dark,FALSE,Open circuit,25.0; 25.0,Air,,7,FALSE,100,,,
2018-07-02 00:00:00,SLG , ITO , TiO2-c , C60 ,, Perovskite , PEO , Spiro-MeOTAD ,,, Au,0.08,nip,FALSE,Cs; FA,Pb,Br; I,0.39; 2.61,,1.56,1,Spin-coating,DMF; DMSO,9; 1,Toluene,FALSE,Unknown,Unknown,,,TRUE,ISOS-L-1,Xenon,FALSE,MPPT,25.0; 25.0,Air,50,15,FALSE,100,,,
2017-01-18 00:00:00,SLG , FTO , TiO2-c , TiO2-mp , Al2O3-mp , Perovskite , NiO-mp ,,,,Carbon-nt,0.2,nip-mp,FALSE,MA,Pb,I,3,,1.6,2,Spin-coating >> CBD,DMF >> IPA,1 >> 1,Unknown,FALSE,Unknown,Unknown,12.7,,TRUE,ISOS-D-1,Dark,FALSE,Open circuit,25.0; 25.0,Air,50,300,FALSE,100,,,
2018-12-14 00:00:00,SLG , ITO , PEDOT:PSS ,,, Perovskite , PCBM-60 , ZnO-np ,,, Ag,0.1,pin,FALSE,FA; MA,Pb,Br; I,0.6; 2.4,Undoped,,1,Spin-coating,DMF; DMSO,7; 3,Chlorobenzene,FALSE,Unknown,Unknown,,,TRUE,ISOS-D-1,Dark,FALSE,Open circuit,25.0; 25.0,Air,40,1468,FALSE,100,,,
2017-01-11 00:00:00,SLG , In2O3:H , PTAA ,,, Perovskite , PCBM-60 , ZnO-np , AZO-c ,, Ni,0.286,pin,FALSE,MA,Pb,I,3,,1.6,2,Evaporation >> CBD,none >> IPA,1 >> 1,Unknown,FALSE,Unknown,Unknown,16.1,,TRUE,ISOS-L-1I,Halogen,FALSE,MPPT,20.0; 20.0,Vacuum,,10,FALSE,100,,,
2018-05-31 00:00:00,SLG , ITO , NiO-np ,,, Perovskite , C60; PCBM-60 , Zr(acac)4 ,,, Ag,0.1,pin,FALSE,MA,Pb,I,3,,1.589,1,Spin-coating,DMF,1,Chlorobenzene,FALSE,Unknown,Unknown,20.13,19.44,TRUE,ISOS-D-1,Dark,FALSE,Open circuit,25.0; 25.0,Air,50,350,FALSE,100,,,
2018-12-13 00:00:00,SLG , FTO , TiO2-c , TiO2-mp ,, Perovskite , Carbon; ,,,,Graphite,0.09,nip-mp-carbon,FALSE,MA,Pb,I,3,SWCNTs,1.6,1,Spin-coating,DMF; DMSO,9; 1,Chlorobenzene,FALSE,Unknown,Unknown,15.73,,TRUE,ISOS-D-1,Dark,FALSE,Open circuit,25.0; 25.0,Air,65,2160,FALSE,100,,,
2018-12-13 00:00:00,SLG , FTO , TiO2-c , TiO2-mp ,, Perovskite , Carbon; ,,,,Graphite,0.09,nip-mp-carbon,FALSE,MA,Pb,I,3,SWCNTs,1.6,1,Spin-coating,DMF; DMSO,9; 1,Chlorobenzene,FALSE,Unknown,Unknown,15.73,,TRUE,ISOS-D-2,Dark,FALSE,Open circuit,75.0; 75.0,Air,25,2160,FALSE,100,,,
2019-02-04 00:00:00,SLG , FTO , TiO2-c , TiO2-mp ,, Perovskite ,,,,, MWCNTs,0.24,nip-mp,FALSE,Cs,Pb,Br,3,,,2,Spin-coating >> CBD,DMF >> Methanol,1 >> 1,Unknown,FALSE,Unknown,Unknown,5.87,5.8,TRUE,ISOS-L-1,Light,FALSE,Open circuit,25.0; 25.0,Air,30,2,FALSE,100,,,
2018-12-20 00:00:00,SLG , FTO , TiO2-c , TiO2-mp ,, Perovskite , Spiro-MeOTAD ,,,, Au,0.1,nip-mp,FALSE,MA,Pb,I,3,,1.6,1,Unknown,Unknown,,Unknown,FALSE,Unknown,Unknown,17,,TRUE,ISOS-D-1,Dark,FALSE,Open circuit,25.0; 25.0,Air,30,96,FALSE,100.5,,,
2014-07-31 00:00:00,SLG , FTO , TiO2-c ,,, Perovskite , DR3TBDTT ,,,, Au,0.0314,nip,FALSE,MA,Pb,I,3,Cl,1.5,2,Spin-coating >> CBD,DMF >> IPA,1 >> 1,Unknown,FALSE,Unknown,Unknown,4,,TRUE,ISOS-D-1,Dark,FALSE,Open circuit,25.0; 25.0,Air,20,312,FALSE,101,,,
2018-07-13 00:00:00,SLG , FTO , TiO2-np ,,, Perovskite , Spiro-MeOTAD ,,,, Au,0.049,nip,FALSE,FA; MA,Pb,Br; I,0.45; 2.55,CdI2,,1,Spin-coating,DMF; DMSO,4; 1,Chlorobenzene,FALSE,Unknown,Unknown,20.51,,TRUE,ISOS-L-1I,Light,TRUE,MPPT,25.0; 25.0,N2,0,1200,FALSE,101,,,
2014-07-22 00:00:00,SLG , FTO , TiO2-c , TiO2-mp ,, Perovskite , Spiro-MeOTAD ,,,, Au,0.1,nip-mp,FALSE,MA,Pb,I,3,,1.6,2,Spin-coating >> CBD,DMF >> IPA,1 >> 1,Unknown,FALSE,Unknown,Unknown,10.24,,TRUE,ISOS-L-1I,Light,FALSE,Open circuit,25.0; 25.0,N2,0,0.17,FALSE,101,,,
2017-05-31 00:00:00,SLG , FTO , TiO2-c , TiO2-mp ,, Perovskite , Spiro-MeOTAD ,,,, Au,0.0464,nip-mp,FALSE,MA,Pb,I,3,Cl,1.6,1,Spin-coating,DMF,1,Unknown,FALSE,Unknown,Unknown,9.1,,TRUE,ISOS-D-1I,Dark,FALSE,Open circuit,25.0; 25.0,N2,0,840,FALSE,101,,,
2016-05-24 00:00:00,SLG , ITO , TiO2-c , TiO2-mp ,, Perovskite , Spiro-MeOTAD ,,,, Au,0.14,nip-mp,FALSE,MA,Pb,I,3,,1.6,1,Spin-coating,DMSO; GBL,3; 7,Toluene,FALSE,Unknown,Unknown,15.98,,TRUE,ISOS-D-1,Dark,FALSE,Open circuit,nan; nan,Unknown,,480,FALSE,101,,,
2017/09/22 00:00:00,SLG , ITO , TiO2-c , TiO2-mp ,, Perovskite , Spiro-MeOTAD ,,,, Au,0.089,nip-mp,FALSE,MA,Pb,I,3,Unknown,1.6,2,Spin-coating >> Spin-coating,DMF; DMSO >> IPA,5;1 >> 1,Unknown,FALSE,Unknown,Unknown,16.2,,TRUE,ISOS-D-1I,Dark,FALSE,Open circuit,25.0; 25.0,N2,0,1344,FALSE,101,,,
2018-12-07 00:00:00,SLG , FTO , TiO2-c , TiO2-mp ,, Perovskite , XY1 ,,,, Au,0.1,nip-mp,FALSE,MA,Pb,I,3,,1.6,1,Spin-coating,DMF; DMSO,4; 1,Chlorobenzene,FALSE,Unknown,Unknown,,,TRUE,ISOS-D-1,Dark,FALSE,Open circuit,25.0; 25.0,Air,40,600,FALSE,101,,,
2018-10-15 00:00:00,SLG , ITO , NiO-c ,,, Perovskite , PCBM-60 , BCP ,,, Ag,0.01,pin,FALSE,MA,Pb,I,3,Carbon-np; Urea,1.6,1,Spin-coating,DMF; DMSO,4; 1,Toluene,FALSE,Unknown,Unknown,17.95,,TRUE,ISOS-D-1,Dark,FALSE,Open circuit,25.0; 25.0,Air,40,504,FALSE,101,,,
2017-05-03 00:00:00,SLG , ITO , PTAA ,,, Perovskite , ICBA-tran3 , C60 , BCP ,, Cu,0.075,pin,FALSE,Cs; FA; MA,Pb,Br; I,1.2; 2.6,,1.71,1,Spin-coating,DMF; DMSO,4; 1,Toluene,FALSE,Unknown,Unknown,18.3,,TRUE,ISOS-D-1I,Dark,FALSE,Open circuit,25.0; 25.0,N2,0,720,FALSE,101,,,
2017-05-18 00:00:00,SLG , FTO , SnO2-c , PCBM-60 ,, Perovskite , Spiro-MeOTAD , PbS ,,, Au,0.09,nip,FALSE,MA,Pb,I,3,Pb(SCN)2,1.6,1,Spin-coating,DMF; DMSO,9; 1,Chlorobenzene,FALSE,Unknown,Unknown,19.58,,TRUE,ISOS-D-1,Dark,FALSE,Open circuit,25.0; 25.0,Air,40,1500,FALSE,101,,,
2018-12-20 00:00:00,SLG , FTO , TiO2-c , TiO2-mp , Si-np , Perovskite , Spiro-MeOTAD ,,,, Au,0.1,nip-mp,FALSE,MA,Pb,I,3,,1.6,1,Unknown,Unknown,,Unknown,FALSE,Unknown,Unknown,17.6,,TRUE,ISOS-D-1,Dark,FALSE,Open circuit,25.0; 25.0,Air,30,96,FALSE,101.1,,,
2017-01-09 00:00:00,SLG , ITO , PEDOT:PSS ,,, Perovskite , PCBM-60 , AZO-np , SnO2-c ,, Ag,0.0177,pin,FALSE,MA,Pb,I,3,,1.6,1,Spin-coating,Unknown,,Unknown,FALSE,Unknown,Unknown,11.63,,TRUE,ISOS-D-2I,Dark,FALSE,Open circuit,60.0; 60.0,N2,0,1038,FALSE,101.3,,,101.3
2014-08-27,SLG , FTO , TiO2-c , TiO2-mp ,, Perovskite ,,,,, Carbon,0.12,nip-mp-carbon,FALSE,MA,Pb,I,3,nan,1.5,1,Spin-coating,GBL,nan,Unknown,FALSE,Unknown,Unknown,7.4,,TRUE,ISOS-D-1,Dark,FALSE,Open circuit,25.0; 25.0,Ambient,,800,FALSE,101.5,,,
2019-09-11 00:00:00,SLG , FTO , TiO2-c , TiO2-mp ,, Perovskite ,,,,, Carbon,0.09,nip-mp-carbon,FALSE,Cs,Pb,Br,3,Undoped,,2,Spin-coating >> Spin-coating,DMF >> Methanol,1 >> 1,Unknown,FALSE,Unknown,Unknown,7.39,,TRUE,ISOS-D-2,Dark,FALSE,Open circuit,80.0; 80.0,Air,0,960,FALSE,101.7,,,
2018-11-26 00:00:00,SLG , ITO , PCBM-60 ,,, Perovskite , Spiro-MeOTAD , MoO3 , MoO3,, Ag ,0.12,nip,FALSE,MA,Pb,I,3,,1.6,1,Spin-coating,DMF,1,Unknown,FALSE,Unknown,Unknown,6.31,,TRUE,ISOS-D-1I,Dark,FALSE,Open circuit,25.0; 25.0,N2,0,720,FALSE,101.9,,,
2019-06-13 00:00:00,SLG , FTO , TiO2-c ,,, Perovskite , Spiro-MeOTAD ,,,, Ag,0.1,nip,FALSE,MA,Pb,I,3,,1.6,1,Spin-coating,DMF; DMSO,7; 3,Chlorobenzene,FALSE,Unknown,Unknown,,,TRUE,ISOS-L-1I,Light,FALSE,Open circuit,25.0; 25.0,N2,0,48,FALSE,102,,,
2016-09-15 00:00:00,SLG , FTO , TiO2-c , TiO2-mp ,, Perovskite , Spiro-MeOTAD ,,,, Ag,0.07,nip-mp,FALSE,MA,Pb,I,3,,1.6,1,Spin-coating,Unknown,,Unknown,FALSE,Unknown,Unknown,12.8,,TRUE,ISOS-D-1,Dark,FALSE,Open circuit,25.0; 25.0,Air,,24,FALSE,102,,,
2016-02-10 00:00:00,SLG , ITO , PEDOT:PSS ,,, Perovskite , PCBM-60 ,,,, Ag ,0.1,pin,FALSE,MA,Pb,I,3,Cl,1.6,1,Spin-coating,DMF,1,Unknown,FALSE,Unknown,Unknown,7.6,,TRUE,ISOS-D-1I,Dark,FALSE,Open circuit,25.0; 25.0,Ar,0,1680,FALSE,102,,,100
2018-11-21 00:00:00,SLG , ITO , NiO-c ,,, Perovskite , PCBM-60 ,,,, Al,0.1,pin,FALSE,FA; MA,Pb,I,3,,1.5,1,Spin-coating,DMSO; GBL,3; 7,Toluene,FALSE,Unknown,Unknown,17.1,,TRUE,ISOS-D-1I,Dark,FALSE,Open circuit,25.0; 25.0,N2,0,480,FALSE,102,,,
2015-10-12 00:00:00,SLG , ITO , NiO-c ,,, Perovskite , ZnO-np ,,,, Al,0.1,pin,FALSE,MA,Pb,I,3,,1.5,2,Spin-coating >> Spin-coating,DMF >> IPA,1 >> 1,Unknown,FALSE,Unknown,Unknown,15.1,,TRUE,ISOS-D-1,Dark,FALSE,Open circuit,25.0; 25.0,Air,40,240,FALSE,102,,,
2016-08-24 00:00:00,SLG , FTO , TiO2-c , TiO2-mp ,, Perovskite , Spiro-MeOTAD ,,,, Au,0.16,nip-mp,FALSE,FA; MA,Pb,Br; I,0.51; 2.49,FIm,,1,Spin-coating,DMF; DMSO,4; 1,Chlorobenzene,FALSE,Unknown,Unknown,15.38,,TRUE,ISOS-D-1,Dark,FALSE,Open circuit,25.0; 25.0,Air,60,960,FALSE,102,,,
2014-12-09 00:00:00,SLG , FTO , TiO2-c , TiO2-mp ,, Perovskite , Spiro-MeOTAD ,,,, Au,0.08,nip-mp,FALSE,MA,Pb,I,3,Cl,1.6,1,Spin-coating,DMF,1,Unknown,FALSE,Unknown,Unknown,,,TRUE,ISOS-D-1,Dark,FALSE,Open circuit,25.0; 25.0,Air,,755,FALSE,102,,,
2017-05-15 00:00:00,SLG , ITO , PTAA ,,, Perovskite , PCBM-60 , C60 , BCP ,, Cu,0.08,nip,FALSE,FA; MA,Pb,Br; I,0.1; 2.9,,,2,Spin-coating >> Spin-coating,DMF >> IPA,1 >> 1,Unknown,FALSE,Unknown,Unknown,18.8,,TRUE,ISOS-L-1I,Xenon,FALSE,Open circuit,26.0; 26.0,N2,0,172,FALSE,102,,,
2018-03-08 00:00:00,SLG , FTO , TiO2-c , ZrO2-mp , TiO2-mp , Perovskite ,,,,, Carbon,0.1,nip-mp-carbon,FALSE,MA,Pb,I,3,5-AVAI,1.6,1,Spin-coating,GBL,1,Unknown,FALSE,Unknown,Unknown,15.8,,TRUE,ISOS-L-1,Light,FALSE,Constant potential,25.0; 25.0,Air,70,120,FALSE,102,,,
2018-09-13 00:00:00,SLG , FTO , TiO2-c , ZrO2-mp , TiO2-mp , Perovskite ,,,,, Carbon,0.25,nip-mp-carbon,FALSE,Cs,Pb,Br,3,,,2,Dropcasting >> CBD,DMF >> Methanol,1 >> 1,Unknown,FALSE,Unknown,Unknown,,,TRUE,ISOS-D-1,Dark,FALSE,Open circuit,25.0; 25.0,Air,,1950,FALSE,102,,,
2018-05-04 00:00:00,SLG , ITO , PEDOT:PSS ,,, Perovskite , C60; PCBM-60-DPM-OE ,,,, Ag,0.1,pin,FALSE,MA,Pb,I,3,,1.6,1,Spin-coating,DMSO; GBL,1; 1,Unknown,FALSE,Unknown,Unknown,12.78,,TRUE,ISOS-L-2,Solar simulator,FALSE,Open circuit,25.0; 25.0,Air,50,0.33,FALSE,102.13,,,
2018-08-23 00:00:00,SLG , ITO , NiO-np ,,, Perovskite , PCBM-60 , ZnO-np , ZnO-c ,, ITO ,0.09,pin,FALSE,Cs; FA; MA,Pb,Br; I,0.31; 2.7,,1.59,1,Spin-coating,DMF; DMSO,9; 1,Chlorobenzene,FALSE,Unknown,Unknown,14.5,,TRUE,ISOS-L-2I,Light,FALSE,MPPT,65.0; 65.0,N2,0,15,FALSE,102.7,,,
2016-08-05 00:00:00,SLG , FTO , TiO2-c , TiO2-mp ,, Perovskite , Spiro-MeOTAD ,,,, Au,0.13,nip-mp,FALSE,MA,Pb,I,3,,1.6,2,Spin-coating >> Recrystallization,DMF; DMSO >> none,11; 1 >> 1,Chlorobenzene,FALSE,Unknown,Unknown,,,TRUE,ISOS-L-1I,Light,FALSE,MPPT,25.0; 25.0,N2,5,2.2,FALSE,102.9,,,
2018-08-29 00:00:00,SLG , FTO , NiO-c ,,, Perovskite , C60-HPy , BCP ,,, Ag,0.1,pin,FALSE,MA,Pb,I,3,,1.6,1,Spin-coating,DMF; DMSO,7; 3,Toluene,FALSE,Unknown,Unknown,14.4,13.8,TRUE,ISOS-D-1,Dark,FALSE,Open circuit,20.0; 20.0,Air,25,1500,FALSE,102.9,,,
2016-02-10 00:00:00,SLG , ITO , PEDOT:PSS ,,, Perovskite , PCBM-60 ,,,, Ag ,0.1,pin,FALSE,MA,Pb,I,3,Cl,1.6,1,Spin-coating,DMF,1,Unknown,FALSE,Unknown,Unknown,7.2,,TRUE,ISOS-D-1I,Dark,FALSE,Open circuit,25.0; 25.0,Ar,0,1680,FALSE,103,,,98
2016-11-28 00:00:00,SLG , FTO , TiO2-c , TiO2-mp ,, Perovskite , HMPDI ,,,, Au,0.16,nip-mp,FALSE,FA; MA,Pb,Br; I,0.45; 2.55,,1.73,1,Spin-coating,DMF; DMSO,,Chlorobenzene,FALSE,Unknown,Unknown,15.22,,TRUE,ISOS-D-1,Dark,FALSE,Open circuit,25.0; 25.0,Air,56,1800,FALSE,103,,,
2017-07-12 00:00:00,SLG , FTO , TiO2-c ,,, Perovskite , PTAA ,,,, Au,0.1,nip,FALSE,FA,Pb,I,3,,1.48,1,Spin-coating,DMF,1,N2,TRUE,SLG,Polyisobutylene,,,TRUE,IEC 61215,Dark,FALSE,Open circuit,-40.0; 85.0,Air,,,FALSE,103,,,
2014-07-22 00:00:00,SLG , FTO , TiO2-c , TiO2-mp ,, Perovskite , Spiro-MeOTAD ,,,, Au,0.1,nip-mp,FALSE,MA,Pb,I,3,,1.6,2,Spin-coating >> CBD,DMF >> IPA,1 >> 1,Unknown,FALSE,Unknown,Unknown,10.35,,TRUE,ISOS-L-1I,Light,FALSE,Open circuit,25.0; 25.0,N2,0,0.17,FALSE,103,,,
2017/09/22 00:00:00,SLG , ITO , TiO2-c , TiO2-mp ,, Perovskite , Spiro-MeOTAD ,,,, Au,0.089,nip-mp,FALSE,MA,Pb,I,3,Unknown,1.6,2,Spin-coating >> Spin-coating,DMF; DMSO >> IPA,5;1 >> 1,Unknown,FALSE,Unknown,Unknown,15.3,,TRUE,ISOS-D-1I,Dark,FALSE,Open circuit,25.0; 25.0,N2,0,1344,FALSE,103,,,
2016-08-25 00:00:00,SLG , FTO , TiO2-c , TiO2-mp ,, Perovskite , Z34 ,,,, Au,0.16,nip-mp,FALSE,MA,Pb,I,3,,1.52,2,Spin-coating >> Spin-coating,DMF; DMSO >> IPA,4; 1 >> 1,Unknown,FALSE,Unknown,Unknown,16.1,15.7,TRUE,ISOS-D-1,Dark,FALSE,Open circuit,25.0; 25.0,Air,30,1000,FALSE,103,,,103
2018-07-03 00:00:00,SLG , ITO , NiO-c ,,, Perovskite , LiF , C60 , SnO2-c , ZnSnO2-c , Ag,0.12,pin,FALSE,Cs; FA,Pb,Br; I,0.51; 2.49,,,1,Spin-coating,DMF; DMSO,,Chlorobenzene,TRUE,Polyolefin,Butyl rubber,,,TRUE,IEC 61646,Dark,FALSE,Open circuit,-40.0; 85.0,Unknown,,,FALSE,103,,,
2017-05-15 00:00:00,SLG , ITO , PTAA ,,, Perovskite , PCBM-60 , C60 , BCP ,, Cu,0.08,nip,FALSE,FA; MA,Pb,Br; I,0.1; 2.9,,,2,Spin-coating >> Spin-coating,DMF >> IPA,1 >> 1,Unknown,FALSE,Unknown,Unknown,18.8,,TRUE,ISOS-L-1I,Xenon,FALSE,Open circuit,27.0; 27.0,Ambient,,172,FALSE,103,,,
2018-04-10 00:00:00,SLG , FTO , TiO2-mp , ZrO2-mp ,, Perovskite ,,,,, Carbon,0.1,nip-mp,FALSE,(AVA); MA,Pb,I,3,,,1,Drop-infiltration,GBL,1,Unknown,FALSE,Unknown,Unknown,10.69,10.57,TRUE,ISOS-D-1,Dark,FALSE,Open circuit,25.0; 25.0,Ambient,,1200,FALSE,103,,,103
2018-09-24 00:00:00,SLG , FTO , TiO2-c , TiO2-mp ,, Perovskite ,,,,, Carbon,0.09,nip-mp-carbon,FALSE,Cs,Pb,Br,3,Sm,,2,Spin-coating >> Spin-coating,DMF >> Methanol,1 >> 1,Unknown,FALSE,Unknown,Unknown,10.14,,TRUE,ISOS-D-2I,Dark,FALSE,Open circuit,80.0; 80.0,N2,0,1440,FALSE,103.3,,,
2018-10-15 00:00:00,SLG , FTO , TiO2-c , TiO2-mp ,, Perovskite , Spiro-MeOTAD ,,,, Au,0.1,nip-mp,FALSE,(NH4); FA; MA,Pb,Br; I,0.45; 23.8,NH4I,,1,Spin-coating,DMF; DMSO,,Chlorobenzene,FALSE,Unknown,Unknown,15.06,,TRUE,ISOS-D-2I,Dark,FALSE,Open circuit,100.0; 100.0,Unknown,,192,FALSE,103.85,,,
2015-06-25 00:00:00,SLG , FTO , TiO2-c , TiO2-mp ,, Perovskite , Graphene oxide ,,,, Au,0.06,nip-mp,FALSE,MA,Pb,I,3,,1.62,2,Spin-coating >> CBD,DMF >> IPA,1 >> 1,Unknown,FALSE,Unknown,Unknown,5.54,5.54,TRUE,ISOS-D-1,Dark,FALSE,Open circuit,25.0; 25.0,Air,40,500,FALSE,104,,,
2017-08-29,SLG , FTO , TiO2-c ,,, Perovskite , P3HT ,,,, Au,0.096,nip,FALSE,MA,Pb,I,3,MACl,1.6,1,Spin-coating,DMF,1,Unknown,FALSE,Unknown,Unknown,14.4,13.2,TRUE,ISOS-D-1,Dark,FALSE,Open circuit,25.0; 25.0,Unknown,,672,FALSE,104,,,
2019-08-05 00:00:00,SLG , FTO , TiO2-c , TiO2-mp ,, Perovskite , Spiro-MeOTAD ,,,, Au,0.0784,nip-mp,FALSE,MA,Pb,I,3,CuBr2; RbI,1.588,1,Spin-coating,DMF,1,Unknown,FALSE,Unknown,Unknown,12.5,,TRUE,ISOS-D-1,Dark,FALSE,Open circuit,22.0; 22.0,Air,35,1176,FALSE,104,,,
2018-06-22 00:00:00,SLG , FTO , ZnO-np , TiO2-np ,, Perovskite , Spiro-MeOTAD ,,,, Au,0.03,nip,FALSE,MA,Pb,I,3,,1.6,1,Spin-coating,DMF; DMSO,8.94; 1,Diethyl ether,FALSE,Unknown,Unknown,14.26,,TRUE,ISOS-D-1,Dark,FALSE,Open circuit,20.0; 20.0,Air,20,720,FALSE,104,,,
2019-04-26 00:00:00,SLG , ITO , PTAA ,,, Perovskite , C60 , BCP ,,, Cu,0.16,pin,FALSE,Cs,Pb,I,3,,1.76,1,Evaporation,Unknown,,Unknown,FALSE,Unknown,Unknown,12.5,10,TRUE,ISOS-D-1I,Dark,FALSE,Open circuit,25.0; 25.0,N2,0,1200,FALSE,104,,,
2018-07-02 00:00:00,SLG , ITO , PolyTPD ,,, Perovskite , PCBM-60 , Bphen ,,, Ag,0.0256,pin,FALSE,MA,Pb,I,3,,1.58,1,Spin-coating,Acetonitrile; Methylamine,,Unknown,TRUE,PVP | UV-Epoxy | SLG,Unknown,13.14,,TRUE,ISOS-L-1,Xenon,FALSE,Open circuit,42.0; 42.0,Air,38,200,FALSE,104,,,
2018-07-02 00:00:00,SLG , ITO , PolyTPD ,,, Perovskite , PCBM-60 , Bphen ,,, Ag,0.0256,pin,FALSE,MA,Pb,I,3,,1.58,1,Spin-coating,Acetonitrile; Methylamine,,Unknown,TRUE,UV-curable epoxy | SLG,Unknown,10.63,,TRUE,ISOS-L-1,Xenon,FALSE,Open circuit,42.0; 42.0,Air,38,200,FALSE,104,,,
