Repository: Bashayer199/data

File: data.csv (part 48 of 48)
2016-11-26 00:00:00,SLG , FTO , TiO2-c , TiO2-mp ,, Perovskite ,,,,, Carbon,0.12,nip-mp-carbon,FALSE,Cs,Pb,Br,3,,,2,Spin-coating >> CBD,DMF >> Methanol,1 >> 1,Unknown,FALSE,Unknown,Unknown,,,TRUE,ISOS-D-1,Dark,FALSE,Open circuit,25.0; 25.0,Air,90,2630,FALSE,104,,,102
2016-11-26 00:00:00,SLG , FTO , TiO2-c , TiO2-mp ,, Perovskite ,,,,, Carbon,0.12,nip-mp-carbon,FALSE,Cs,Pb,Br,3,,,2,Spin-coating >> CBD,DMF >> Methanol,1 >> 1,Unknown,FALSE,Unknown,Unknown,,,TRUE,ISOS-T-3,Dark,FALSE,Open circuit,-22.0; 100,Air,95,840,FALSE,104,,,
2018-02-08 00:00:00,SLG , FTO , TiO2-c ,,, Perovskite , Spiro-MeOTAD ,,,, Au,0.1,nip,FALSE,Cs; FA; MA,Pb,Br; I,0.38; 2.62,,,1,Spin-coating,DMF; DMSO,4; 1,Chlorobenzene,FALSE,Unknown,Unknown,19.3,17.2,TRUE,ISOS-D-1,Dark,FALSE,Open circuit,25.0; 25.0,Ambient,,2500,FALSE,104.2,,,117
2019-06-13 00:00:00,SLG , FTO , TiO2-c ,,, Perovskite , Spiro-MeOTAD ,,,, Ag,0.1,nip,FALSE,MA,Pb,I,3,,1.6,1,Spin-coating,DMF; DMSO,7; 3,Chlorobenzene,FALSE,Unknown,Unknown,,,TRUE,ISOS-L-1I,Light,FALSE,Open circuit,25.0; 25.0,O2,0,48,FALSE,105,,,
2016-02-10 00:00:00,SLG , ITO , PEDOT:PSS ,,, Perovskite , PCBM-60 ,,,, Ag ,0.1,pin,FALSE,MA,Pb,I,3,Cl,1.6,1,Spin-coating,DMF,1,Unknown,FALSE,Unknown,Unknown,6.1,,TRUE,ISOS-D-1I,Dark,FALSE,Open circuit,25.0; 25.0,Ar,0,1680,FALSE,105,,,102
2015-10-12 00:00:00,SLG , ITO , NiO-c ,,, Perovskite , ZnO-np ,,,, Al,0.1,pin,FALSE,MA,Pb,I,3,,1.5,2,Spin-coating >> Spin-coating,DMF >> IPA,1 >> 1,Unknown,FALSE,Unknown,Unknown,15.5,,TRUE,ISOS-D-1,Dark,FALSE,Open circuit,25.0; 25.0,Air,40,120,FALSE,105,,,
2019-08-28 00:00:00,SLG , ITO , SnO2-c ,,, Perovskite , P3HT ,,,, Au,0.13,nip,FALSE,Cs,Ba; Pb,I,3,CSA,1.72,1,Spin-coating,DMF; DMSO,6; 4,Unknown,FALSE,Unknown,Unknown,7.23,,TRUE,ISOS-L-1I,White LED,FALSE,Open circuit,25.0; 25.0,N2,0,700,FALSE,105,,,
2017-08-29,SLG , FTO , TiO2-c ,,, Perovskite , PTB7:Th ,,,, Au,0.096,nip,FALSE,MA,Pb,I,3,MACl,1.6,1,Spin-coating,DMF,1,Unknown,FALSE,Unknown,Unknown,11.8,10,TRUE,ISOS-D-1,Dark,FALSE,Open circuit,25.0; 25.0,Unknown,,672,FALSE,105,,,
2016-08-03 00:00:00,SLG , FTO , SnO2-c ,,, Perovskite , Spiro-MeOTAD ,,,, Au,0.16,nip,FALSE,FA; MA,Pb,Br; I,0.51; 2.49,Methylammonium formate,,1,Spin-coating,DMF; DMSO,4; 1,Chlorobenzene,FALSE,Unknown,Unknown,19.5,18.6,TRUE,ISOS-D-1I,Dark,FALSE,Open circuit,25.0; 25.0,Dry air,,750,FALSE,105,,,
2015/07/24 00:00:00,SLG , FTO , TiO2-c , TiO2-nw ,, Perovskite , Spiro-MeOTAD ,,,, Au,2.7,nip,TRUE,MA,Pb,I,3,Cl,1.6,1,Spin-coating,Unknown,,Unknown,TRUE,Surlyn | SLG,Unknown,,,TRUE,ISOS-D-1,Dark,FALSE,Open circuit,25.0; 25.0,Air,,2380,FALSE,105,,,103
2018-11-09 00:00:00,SLG , ITO , PEDOT:PSS ,,, Perovskite , C60 , BCP ,,, Ag,0.1,pin,FALSE,FA,Sn,I,3,EDAI2 | SnF2,,1,Spin-coating,DMSO,1,Chlorobenzene,FALSE,Unknown,Unknown,7.1,,TRUE,ISOS-D-1I,Dark,FALSE,Open circuit,25.0; 25.0,N2,0,2000,FALSE,105,,,100
2018-07-03 00:00:00,SLG , ITO , NiO-c ,,, Perovskite , LiF , C60 , SnO2-c , ZnSnO2-c , Ag,0.12,pin,FALSE,Cs; FA,Pb,Br; I,0.51; 2.49,,,1,Spin-coating,DMF; DMSO,,Chlorobenzene,TRUE,Polyolefin,Butyl rubber,,,TRUE,ISOS-D-1I,Dark,FALSE,Open circuit,25.0; 25.0,N2,0,1000,FALSE,105,,,105
2018-03-23 00:00:00,SLG , FTO , TiO2-c , TiO2-mp ,, Perovskite , Spiro-MeOTAD ,,,, Au,0.1,nip-mp,FALSE,MA,Pb,I,3,Cl,1.6,1,Spin-coating,DMF,1,Unknown,FALSE,Unknown,Unknown,14.2,,TRUE,ISOS-D-1,Dark,FALSE,Open circuit,25.0; 25.0,Air,,336,FALSE,106,,,
2018-10-23 00:00:00,SLG , FTO , TiO2-c , TiO2-mp ,, Perovskite ,,,,, Carbon,0.16,nip-mp-carbon,FALSE,MA,Pb,I,3,,1.6,1,Spin-coating,DMF; DMSO,9; 1,Chlorobenzene,TRUE,SLG,UV-glue,18.79,9.55,TRUE,ISOS-D-1,Dark,FALSE,Open circuit,25.0; 25.0,Air,60,4500,FALSE,106,,,
2018-08-23 00:00:00,SLG , ITO , NiO-np ,,, Perovskite , PCBM-60 , ZnO-np , ZnO-c ,, ITO ,0.09,pin,FALSE,Cs; FA; MA,Pb,Br; I,0.31; 2.7,,1.59,1,Spin-coating,DMF; DMSO,9; 1,Chlorobenzene,FALSE,Unknown,Unknown,13.3,,TRUE,ISOS-L-2I,Light,FALSE,MPPT,65.0; 65.0,N2,0,15,FALSE,106,,,
2018-07-25 00:00:00,SLG , FTO , ZnO,,, Perovskite , Spiro-MeOTAD ,,,, Au,0.1,nip,FALSE,MA,Pb,I,3,,1.6,1,Spin-coating,DMF; DMSO,1000; 95,Diethyl ether,FALSE,Unknown,Unknown,7.8,,TRUE,ISOS-D-1,Dark,FALSE,Open circuit,25.0; 25.0,Air,35,168,FALSE,106.4103,,,
2017-02-08 00:00:00,SLG , ITO , ZnO,,, Perovskite , Spiro-MeOTAD ,,,, Ag,0.096,nip,FALSE,MA,Pb,I,3,,1.6,2,Spin-coating >> Spin-coating,DMF >> IPA,1 >> 1,Unknown,TRUE,Kapton tape,NOA 63,13.2,,TRUE,ISOS-D-1,Dark,FALSE,Open circuit,25.0; 25.0,Air,40,1000,TRUE,107,,,107
2016-09-15 00:00:00,SLG , FTO , TiO2-c , TiO2-mp ,, Perovskite , Spiro-MeOTAD ,,,, Ag,0.07,nip-mp,FALSE,MA,Pb,I,3,,1.6,1,Spin-coating,Unknown,,Unknown,FALSE,Unknown,Unknown,,,TRUE,ISOS-D-1,Dark,FALSE,Open circuit,25.0; 25.0,Air,,24,FALSE,107,,,
2019-03-26 00:00:00,SLG , FTO , TiO2-c , ZrO2-mp , TiO2-mp , Perovskite ,,,,, Carbon,0.1,nip-mp-carbon,FALSE,MA,Pb,I,3,5-AVAI,1.6,1,Drop-infiltration,GBL,1,Unknown,FALSE,Unknown,Unknown,6.62,,TRUE,ISOS-D-1I,Dark,FALSE,Open circuit,25.0; 25.0,N2,0,1008,FALSE,107,,,107
2018-04-10 00:00:00,SLG , FTO , TiO2-mp , ZrO2-mp ,, Perovskite ,,,,, Carbon ,0.1,nip-mp-carbon,FALSE,(AVA); MA,Pb,I,3,,,1,Drop-infiltration,GBL,1,Unknown,FALSE,Unknown,Unknown,13.51,13.24,TRUE,ISOS-D-1,Dark,FALSE,Open circuit,25.0; 25.0,Ambient,,1200,FALSE,107,,,107
2018-06-07 00:00:00,SLG , FTO , TiO2-c ,,, Perovskite , Spiro-MeOTAD ,,,, Au,0.09,nip,FALSE,FA; MA,Pb,Br; I,0.1; 2.9,Cl,1.57,2,Spin-coating >> Spin-coating,DMF; DMSO >> IPA,9.5; 1 >> 1,Unknown,FALSE,Unknown,Unknown,20.8,20.2,TRUE,ISOS-D-1,Dark,FALSE,Open circuit,25.0; 25.0,Air,,1500,FALSE,107.45,,,20.8
2017-03-17 00:00:00,SLG , FTO , TiO2-c ,,, Perovskite , Spiro-MeOTAD ,,,, Au,0.16,nip,FALSE,Cs,Pb,Br,3,HI,2.3,2,Spin-coating >> CBD,DMF >> Methanol,1 >> 1,Unknown,FALSE,Unknown,Unknown,1.21,,TRUE,ISOS-D-1,Dark,FALSE,Open circuit,25.0; 25.0,Air,,5500,FALSE,108,,,
2018-08-11 00:00:00,SLG , ITO , PEDOT:PSS ,,, Perovskite , PCBM-60 , C60 , BCP ,, Ag,0.0314,pin,FALSE,Cs; FA; MA,Pb; Sn,Br; I,0.5; 2.5,,1.3,1,Spin-coating,DMSO; GBL,3; 7,Toluene,FALSE,Unknown,Unknown,,10.81,TRUE,ISOS-D-1I,Dark,FALSE,Open circuit,25.0; 25.0,N2,0,720,FALSE,108,,,
2018-08-11 00:00:00,SLG , ITO , PEDOT:PSS ,,, Perovskite , PCBM-60 , C60 , BCP ,, Ag,0.0314,pin,FALSE,Cs; FA; MA,Pb; Sn,Br; I,0.5; 2.5,,1.31,1,Spin-coating,DMSO; GBL,3; 7,Toluene,FALSE,Unknown,Unknown,,9.99,TRUE,ISOS-D-1I,Dark,FALSE,Open circuit,25.0; 25.0,N2,0,720,FALSE,108,,,
2018-02-05 00:00:00,SLG , ITO , TiO2-c , TiO2-mp ,, Perovskite , Oleic-acid , P3HT ,,, Au,0.03,nip-mp,FALSE,MA,Pb,I,3,,1.6,2,Spin-coating >> Spin-coating,DMF >> IPA,1 >> 1,Unknown,FALSE,Unknown,Unknown,9.11,,TRUE,ISOS-D-1,Dark,FALSE,Open circuit,25.0; 25.0,Air,76,672,FALSE,108.1,,,
2018-09-24 00:00:00,SLG , FTO , TiO2-c , TiO2-mp ,, Perovskite ,,,,, Carbon,0.09,nip-mp-carbon,FALSE,Cs,Pb,Br,3,Sm,,2,Spin-coating >> Spin-coating,DMF >> Methanol,1 >> 1,Unknown,FALSE,Unknown,Unknown,10.14,,TRUE,ISOS-D-1,Dark,FALSE,Open circuit,25.0; 25.0,Air,80,2640,FALSE,108.2,,,
2017-08-11 00:00:00,SLG , FTO , TiO2-c , TiO2-mp ,, Perovskite , Spiro-MeOTAD ,,,, Au,0.2,nip-mp,FALSE,(CHMA); MA,Pb,I,13,,,1,Spin-coating,DMF,1,Unknown,FALSE,Unknown,Unknown,3.78,,TRUE,ISOS-D-1,Dark,FALSE,Open circuit,25.0; 25.0,Air,60,120,FALSE,109,,,
2018-09-25 00:00:00,SLG , FTO , TiO2-c , TiO2-mp ,, Perovskite , Spiro-MeOTAD ,,,, Au,0.09,nip-mp,FALSE,Cs; FA; MA,Pb,Br; I,0.51; 2.49,,,1,Spin-coating,DMF; DMSO,4; 1,Chlorobenzene,FALSE,Unknown,Unknown,16.2,12.4,TRUE,ISOS-D-1,Dark,FALSE,Open circuit,25.0; 25.0,Air,,648,FALSE,109,,,
2015-03-03 00:00:00,SLG , FTO , TiO2-c , TiO2-mp , Al2O3-mp , Perovskite ,,,,, Carbon,0.16,nip-mp-carbon,FALSE,MA,Pb,Br; I,1; 2,,1.77,2,Drop-infiltration >> CBD,DMF >> IPA,1 >> 1,Unknown,FALSE,Unknown,Unknown,11.03,,TRUE,ISOS-D-1,Dark,FALSE,Open circuit,25.0; 25.0,Air,,300,FALSE,109,,,
2016-06-14 00:00:00,SLG , FTO , TiO2-c , TiO2-mp ,, Perovskite ,,,,, Carbon,0.125,nip-mp-carbon,FALSE,MA,Pb,I,3,,1.5,2,Spin-coating >> CBD,DMF; DMSO >> IPA,5; 1 >> 1,Unknown,TRUE,PDMS,PDMS,10.8,,TRUE,ISOS-D-1,Dark,FALSE,Open circuit,25.0; 25.0,Air,20,3000,FALSE,109,,,109
2018-06-07 00:00:00,SLG , FTO , TiO2-c ,,, Perovskite , Spiro-MeOTAD ,,,, Au,0.09,nip,FALSE,FA; MA,Pb,Br; I,0.1; 2.9,Cl,1.57,2,Spin-coating >> Spin-coating,DMF; DMSO >> IPA,9.5; 1 >> 1,Unknown,FALSE,Unknown,Unknown,19.1,18.2,TRUE,ISOS-D-1,Dark,FALSE,Open circuit,25.0; 25.0,Air,,1500,FALSE,109.88,,,113
2015-12-18 00:00:00,SLG , FTO , TiO2-c ,,, Perovskite , Spiro-MeOTAD ,,,, Ag,0.1,nip,FALSE,Cs; FA,Pb,I,3,,1.52,1,Spin-coating,DMF; DMSO,7; 3,Toluene,FALSE,Unknown,Unknown,16.1,,TRUE,ISOS-D-1,Dark,FALSE,Open circuit,25.0; 25.0,Air,15,350,FALSE,110,,,
2017-09-16 00:00:00,SLG , FTO , SnO2-c , TiO2-mp ,, Perovskite , Spiro-MeOTAD ,,,, Ag,0.07,nip-mp,FALSE,MA,Pb,I,3,,1.6,2,Spin-coating >> Spin-coating,DMF; DMSO >> IPA,7; 3 >> 1,Unknown,FALSE,Unknown,Unknown,16.08,,TRUE,ISOS-D-1,Dark,FALSE,Open circuit,25.0; 25.0,Air,60,144,FALSE,110,,,
2019-12-09 00:00:00,SLG , FTO , TiO2-c , TiO2-mp ,, Perovskite , CuSCN ,,,, Au,0.16,nip-mp,FALSE,Cs; FA; MA | (FPEA),Pb | Pb,Br; I | I,0.42; 2.58 | 4,,,2,Spin-coating >> Spin-coating,DMF; DMSO >> IPA,4; 1 >> 1,Chlorobenzene,FALSE,Unknown,Unknown,16.41,,TRUE,ISOS-D-1,Dark,FALSE,Open circuit,25.0; 25.0,Air,50,9840,FALSE,110,,,110
2016-02-22 00:00:00,SLG , FTO , TiO2-c , TiO2-mp ,, Perovskite , rGO ,,,, Au,0.1,nip-mp,FALSE,MA,Pb,I,3,,1.5,2,Spin-coating >> CBD,DMF >> IPA,1 >> 1,Unknown,TRUE,SLG,Thermoplastic,4.87,,TRUE,ISOS-D-1,Dark,FALSE,Open circuit,25.0; 25.0,Ambient,,1980,FALSE,110,,,
2016-08-03 00:00:00,SLG , FTO , SnO2-c ,,, Perovskite , Spiro-MeOTAD ,,,, Au,0.16,nip,FALSE,FA; MA,Pb,Br; I,0.51; 2.49,,,1,Spin-coating,DMF; DMSO,4; 1,Chlorobenzene,FALSE,Unknown,Unknown,19.1,18.1,TRUE,ISOS-D-1I,Dark,FALSE,Open circuit,25.0; 25.0,Dry air,,750,FALSE,110,,,
2017-03-17 00:00:00,SLG , FTO , TiO2-c ,,, Perovskite , Spiro-MeOTAD ,,,, Au,0.16,nip,FALSE,Cs,Pb,I,3,HI,1.7,2,Spin-coating >> CBD,DMF >> Methanol,1 >> 1,Unknown,FALSE,Unknown,Unknown,0.11,,TRUE,ISOS-D-1,Dark,FALSE,Open circuit,25.0; 25.0,Air,,5500,FALSE,110,,,
2019-06-08 00:00:00,SLG , FTO , TiO2-c , TiO2-mp ,, Perovskite ,,,,, Carbon,0.1,nip-mp-carbon,FALSE,Cs,Pb; Zn,Br,3,,2.25,2,Spin-coating >> Spin-coating,DMF >> Methanol,1 >> 1,Unknown,FALSE,Unknown,Unknown,9.18,,TRUE,ISOS-D-1,Dark,FALSE,Open circuit,25.0; 25.0,Air,80,780,FALSE,110,,,
2016-11-26 00:00:00,SLG , FTO , TiO2-c , TiO2-mp ,, Perovskite ,,,,, Carbon,0.12,nip-mp-carbon,FALSE,Cs,Pb,Br,3,,,2,Spin-coating >> CBD,DMF >> Methanol,1 >> 1,Unknown,FALSE,Unknown,Unknown,,,TRUE,ISOS-D-3,Dark,FALSE,Open circuit,100.0; 100.0,Air,90,840,FALSE,110,,,
2016-02-22 00:00:00,SLG , FTO , TiO2-c , TiO2-nw ,, Perovskite ,,,,, Carbon,0.068,nip-mp-carbon,FALSE,MA,Pb,I,3,,1.6,2,Spin-coating >> Spin-coating,DMF >> IPA,1 >> 1,Unknown,FALSE,Unknown,Unknown,11.2,,TRUE,ISOS-D-1,Dark,FALSE,Open circuit,25.0; 25.0,Air,30,2160,FALSE,110,,,
2019-03-26 00:00:00,SLG , FTO , TiO2-c , ZrO2-mp , TiO2-mp , Perovskite ,,,,, Carbon,0.1,nip-mp-carbon,FALSE,MA,Pb,I,3,5-AVAI,1.6,1,Drop-infiltration,GBL,1,Unknown,FALSE,Unknown,Unknown,9.84,,TRUE,ISOS-D-1I,Dark,FALSE,Open circuit,25.0; 25.0,N2,0,1008,FALSE,110,,,110
2018-07-25 00:00:00,SLG , FTO , ZnO,,, Perovskite , Spiro-MeOTAD ,,,, Au,0.1,nip,FALSE,MA,Pb,I,3,,1.6,1,Spin-coating,DMF; DMSO,1000; 95,Diethyl ether,FALSE,Unknown,Unknown,6.8,,TRUE,ISOS-D-1,Dark,FALSE,Open circuit,25.0; 25.0,Air,35,168,FALSE,110.2941,,,
2016-02-10 00:00:00,SLG , FTO , TiO2-c , TiO2-mp ,, Perovskite , Spiro-MeOTAD ,,,, Au,0.1,nip-mp,FALSE,MA,Pb,I,3,HI,1.57,2,Spin-coating >> Gas reaction,DMF >> none,1 >> 1,Unknown,FALSE,Unknown,Unknown,14.14,,TRUE,ISOS-D-1I,Dark,FALSE,Open circuit,25.0; 25.0,Dry air,,16,FALSE,110.54,,,
2019-01-10,SLG , FTO , TiO2-c ,,, Perovskite , Spiro-MeOTAD ,,,, Au,0.05,nip,FALSE,Cs; FA; MA,Pb,Br; I,0.51; 2.49,nan,nan,1,Spin-coating,DMF; DMSO,4; 1,Chlorobenzene,TRUE,Unknown,Unknown,12.7,,FALSE,ISOS-D-1,Dark,FALSE,Open circuit,25.0; 25.0,Air,,4800,FALSE,111,,,
2015-09-09 00:00:00,SLG , FTO , TiO2-c , TiO2-mp ,, Perovskite , Spiro-MeOTAD ,,,, Au,0.1,nip-mp,FALSE,MA,Pb,Br,3,,2.31,1,Spin-coating,DMF; DMSO,7; 3,Toluene,FALSE,Unknown,Unknown,8.29,,TRUE,ISOS-D-1,Dark,FALSE,Open circuit,25.0; 25.0,Air,,1100,FALSE,111,,,112
2018-09-13 00:00:00,SLG , FTO , TiO2-c , ZrO2-mp , TiO2-mp , Perovskite ,,,,, Carbon,0.25,nip-mp-carbon,FALSE,Cs,Pb,Br,3,,,2,Dropcasting >> CBD,DMF >> Methanol,1 >> 1,Unknown,FALSE,Unknown,Unknown,,,TRUE,ISOS-D-1,Dark,FALSE,Open circuit,25.0; 25.0,Air,,1950,FALSE,111,,,
2017-06-08 00:00:00,SLG , ITO , PEDOT:PSS ,,, Perovskite , PDI-EH ,,,, Ag,0.5,pin,FALSE,MA,Pb,I,3,,1.6,1,Spin-coating,DMF,1,Toluene,FALSE,Unknown,Unknown,,8.4,TRUE,ISOS-L-1I,Halogen,FALSE,Open circuit,60.0; 60.0,N2,0,30,FALSE,111.9,,,
2018-10-02 00:00:00,SLG , FTO , Poly-EDOT-C60 ,,, Perovskite , Spiro-MeOTAD ,,,, Ag,0.11,nip,FALSE,MA,Pb,I,3,,1.6,1,Spin-coating,DMF; DMSO,9; 1,Diethyl ether,FALSE,Unknown,Unknown,8,,TRUE,ISOS-D-1I,Dark,FALSE,Open circuit,25.0; 25.0,Unknown,,288,FALSE,112,,,
2017-06-06 00:00:00,SLG , FTO , TiO2-c , SnO2-c ,, Perovskite , PTAA ,,,, Au,0.16,nip,FALSE,FA; MA,Pb,Br; I,0.45; 2.55,,1.62,1,Spin-coating,DMF; DMSO,4; 1,Chlorobenzene,FALSE,Unknown,Unknown,18.1,19.45,TRUE,ISOS-D-1,Dark,FALSE,Open circuit,25.0; 25.0,Air,20,1200,FALSE,112,,,109
2017-11-03 00:00:00,SLG , FTO , TiO2-c , TiO2-mp ,, Perovskite , Spiro-MeOTAD ,,,, Au,0.1,nip-mp,FALSE,MA,Pb,I,3,,1.5,1,Spin-coating,Unknown,,Unknown,FALSE,Unknown,Unknown,13.1,,TRUE,ISOS-D-1I,Dark,FALSE,Open circuit,25.0; 25.0,Ar,0,432,FALSE,112,,,
2018-09-25 00:00:00,SLG , FTO , TiO2-c , TiO2-mp ,, Perovskite , Spiro-MeOTAD ,,,, Au,0.09,nip-mp,FALSE,Cs; FA; MA,Pb,Br; I,0.51; 2.49,,,2,Spin-coating >> CBD,DMF; DMSO >> IPA,4; 1 >> 1,Chlorobenzene,FALSE,Unknown,Unknown,17.2,14.2,TRUE,ISOS-D-1,Dark,FALSE,Open circuit,25.0; 25.0,Air,,648,FALSE,112,,,
2017-01-09 00:00:00,SLG , ITO , PEDOT:PSS ,,, Perovskite , PCBM-60 , AZO-np , SnO2-c ,, Ag,0.0177,pin,FALSE,MA,Pb,I,3,,1.6,1,Spin-coating,Unknown,,Unknown,FALSE,Unknown,Unknown,11.1,,TRUE,ISOS-D-1,Dark,FALSE,Open circuit,23.0; 23.0,Air,50,360,FALSE,112,,,
2018-08-11 00:00:00,SLG , ITO , PEDOT:PSS ,,, Perovskite , PCBM-60 , C60 , BCP ,, Ag,0.0314,pin,FALSE,Cs; FA; MA,Pb; Sn,Br; I,0.5; 2.5,,1.38,1,Spin-coating,DMSO; GBL,3; 7,Toluene,FALSE,Unknown,Unknown,,9.36,TRUE,ISOS-D-1I,Dark,FALSE,Open circuit,25.0; 25.0,N2,0,720,FALSE,112,,,
2018-07-02 00:00:00,SLG , ITO , NiO-c ,,, Perovskite , PCBM-60 , SnO2-c ,,, Ag,0.09,pin,FALSE,MA,Pb,I,3,,1.6,1,Spin-coating,DMF; DMSO,,Air,FALSE,Unknown,Unknown,10.6,,TRUE,ISOS-D-2I,Dark,FALSE,Open circuit,85.0; 85.0,N2,0,1000,FALSE,112,,,112
2014/10/30 00:00:00,SLG , FTO , TiO2-c , TiO2-mp ,, Perovskite , P3HT ,,,, Au,0.12,nip-mp,FALSE,MA,Pb,Br; I,1; 2,Unknown,1.775,1,Spin-coating,DMF,1,Unknown,FALSE,Unknown,Unknown,6.64,,TRUE,ISOS-D-1,Dark,FALSE,Open circuit,25.0; 25.0,Air,,250,FALSE,113,,,
2019-08-05 00:00:00,SLG , FTO , TiO2-c , TiO2-mp ,, Perovskite , Spiro-MeOTAD ,,,, Au,0.0784,nip-mp,FALSE,MA,Pb,I,3,CuBr2,1.585,1,Spin-coating,DMF,1,Unknown,FALSE,Unknown,Unknown,10.7,,TRUE,ISOS-D-1,Dark,FALSE,Open circuit,22.0; 22.0,Air,35,1176,FALSE,113,,,
2018-08-10,SLG , FTO , NiO-c ,,, Perovskite , PCBM-60 , BCP ,,, Ag,1.02,pin,FALSE,MA,Pb,I,3,nan,1.55,1,Spin-coating,DMF; DMSO,nan,p-xylene,FALSE,Unknown,Unknown,13,11.88,TRUE,ISOS-D-1I,Dark,FALSE,Open circuit,nan; nan,N2,0,720,FALSE,113,,,
2014-07-10 00:00:00,SLG , FTO , TiO2-c , TiO2-mp ,, Perovskite , P3HT ,,,, Au,0.09,nip-mp,FALSE,FA,Pb,I,3,Cl,1.49,1,Spin-coating,DMF,1,Unknown,FALSE,Unknown,Unknown,6.6,,TRUE,ISOS-D-1I,Dark,FALSE,Open circuit,25.0; 25.0,N2,0,720,FALSE,114,,,
2015-02-18 00:00:00,SLG , FTO , TiO2-nw ,,, Perovskite , Spiro-MeOTAD ,,,, Au,0.08,nip,FALSE,MA,Pb,I,3,Cl,1.6,1,Spin-coating,DMF,1,Unknown,FALSE,Unknown,Unknown,6.4,,TRUE,ISOS-D-1,Dark,FALSE,Open circuit,25.0; 25.0,Air,35,1324,FALSE,114,,,
2017-09-11 00:00:00,SLG , FTO , TiO2-c , TiO2-mp ,, Perovskite , P3HT ,,,, Au,0.159,nip-mp,FALSE,Cs,Pb,Br; I,1; 2,,,1,Spin-coating,DMF; DMSO,2; 1,N2,TRUE,Polyisobutene,Unknown,7.7,,TRUE,ISOS-D-1,Dark,FALSE,Open circuit,25.0; 25.0,Air,50,720,FALSE,115,,,
2017-06-01 00:00:00,SLG , FTO , TiO2-c , ZrO2-mp , TiO2-mp , Perovskite ,,,,, Carbon,5.95,nip-mp-carbon,TRUE,MA,Pb,I,3,AVAI,1.6,1,Drop-infiltration,GBL,1,Unknown,TRUE,SLG,Surlyn (Du Pont),11.9,,TRUE,ISOS-L-1,Xenon,FALSE,Open circuit,55.0; 55.0,Air,,10000,FALSE,115,,,120
2014-10-22 00:00:00,SLG , FTO , TiO2-c ,,, Perovskite , Spiro-MeOTAD ,,,, Ni,0.07,nip,FALSE,MA,Pb,I,3,,1.6,1,Spin-coating,GBL,1,Unknown,FALSE,Unknown,Unknown,7.7,,TRUE,ISOS-D-1I,Dark,FALSE,Open circuit,25.0; 25.0,Unknown,,120,FALSE,115,,,
2018-08-22 00:00:00,SLG , ITO , TiO2-c , PCBM-60 ,, Perovskite , Al2O3 , Spiro-MeOTAD ,,, Au,0.16,nip,FALSE,MA,Pb,I,3,,1.6,1,Spin-coating,DMSO; GBL,3; 7,Toluene,FALSE,Unknown,Unknown,9.3,6.3,TRUE,ISOS-D-1I,Dark,FALSE,Open circuit,25.0; 25.0,N2,0,8520,FALSE,115,,,
2019-03-27 00:00:00,SLG , ITO , PEDOT:PSS ,,, Perovskite , PCBM-60 ,,,, Al,0.09,pin,FALSE,(PEA); FA; MA,Sn,I,3,SnF2,,1,Spin-coating,DMF; DMSO,4; 1,Chlorobenzene,FALSE,Unknown,Unknown,3.76,,TRUE,ISOS-D-1I,Dark,FALSE,Open circuit,25.0; 25.0,N2,0,5424,FALSE,116,,,
2012-08-21 00:00:00,SLG , FTO , TiO2-c , TiO2-mp ,, Perovskite , Spiro-MeOTAD ,,,, Au,0.207,nip-mp,FALSE,MA,Pb,I,3,,1.5,1,Spin-coating,GBL,1,Unknown,FALSE,Unknown,Unknown,,,TRUE,ISOS-D-1,Dark,FALSE,Open circuit,25.0; 25.0,Air,,500,FALSE,117,,,
2017-01-05 00:00:00,SLG , FTO , TiO2-c , TiO2-mp ,, Perovskite , P3HT ,,,, Au,0.1,nip-mp,FALSE,MA,Pb,I,3,TEOS,1.6,2,Spin-coating >> CBD,DMF >> IPA,1 >> 1,Unknown,FALSE,Unknown,Unknown,,,TRUE,ISOS-D-1,Dark,FALSE,Open circuit,25.0; 25.0,Air,,1224,FALSE,118,,,120
2019-08-29 00:00:00,SLG , ITO , PTAA ,,, Perovskite , 2PDI-4S , PEIE ,,, Ag,0.16,pin,FALSE,MA,Pb,I,3,,1.6,1,Spin-coating,DMF; DMSO,9; 1,Chlorobenzene,TRUE,Unknown,Unknown,,,TRUE,ISOS-L-1I,Light,FALSE,MPPT,35.0; 35.0,Unknown,,400,FALSE,119,,,
2017-09-14 00:00:00,SLG , FTO , NiO-c ,,, Perovskite , PCBM-60 ,,,, Ag,0.09,pin,FALSE,MA,Pb,I,3,,1.6,2,Spin-coating >> Spin-coating,DMF; DMSO >> IPA,5; 1 >> 1,Unknown,FALSE,Unknown,Unknown,17,,TRUE,ISOS-L-1,Light,FALSE,Open circuit,25.0; 25.0,Air,45,50,TRUE,120,,,
2019-03-27 00:00:00,SLG , ITO , PEDOT:PSS ,,, Perovskite , PCBM-60 ,,,, Al,0.09,pin,FALSE,(PEA); FA; MA,Sn,I,3,SnF2,,1,Spin-coating,DMF; DMSO,4; 1,Chlorobenzene,FALSE,Unknown,Unknown,3.5,,TRUE,ISOS-L-1I,Light,FALSE,MPPT,25.0; 25.0,N2,0,70,FALSE,120,,,
2017-12-18 00:00:00,SLG , ITO , SnO2 ,,, Perovskite ,,,,, Au,0.1,nip,FALSE,Ag; Cs,Bi,Br,6,,2.05,1,Spin-coating,DMSO,1,Vacuum,FALSE,Unknown,Unknown,0.86,,TRUE,ISOS-D-1,Dark,FALSE,Open circuit,25.0; 25.0,Air,50,750,FALSE,120,,,
2017-09-11 00:00:00,SLG , FTO , TiO2-c , TiO2-mp ,, Perovskite , P3HT ,,,, Au,0.159,nip-mp,FALSE,Cs,Pb,Br; I,1; 2,Sr,,1,Spin-coating,DMF; DMSO,2; 1,N2,TRUE,Polyisobutene,Unknown,11.2,9.4,TRUE,ISOS-D-1,Dark,FALSE,Open circuit,25.0; 25.0,Air,50,720,FALSE,120,,,
2019-05-02 00:00:00,SLG , FTO , TiO2-c , TiO2-mp ,, Perovskite , P3HT ,,,, Au,0.159,nip-mp,FALSE,Cs,Pb; Sr,Br; I,1; 2,,,1,Spin-coating,DMF; DMSO,2; 1,N2,TRUE,Polyisobutene,Unknown,11.2,,TRUE,ISOS-D-1,Dark,FALSE,Open circuit,25.0; 25.0,Air,50,744,FALSE,120,,,
2018-02-08 00:00:00,SLG , FTO , TiO2-mp ,,, Perovskite , Spiro-MeOTAD ,,,, Au,0.1,nip-mp,FALSE,Cs; FA; MA,Pb,Br; I,0.38; 2.62,,,1,Spin-coating,DMF; DMSO,4; 1,Chlorobenzene,FALSE,Unknown,Unknown,19.6,18,TRUE,ISOS-D-1,Dark,FALSE,Open circuit,25.0; 25.0,Ambient,,2500,FALSE,120,,,123
2018-07-25 00:00:00,SLG , FTO , ZnO,,, Perovskite , Spiro-MeOTAD ,,,, Au,0.1,nip,FALSE,MA,Pb,I,3,,1.6,1,Spin-coating,DMF; DMSO,1000; 95,Diethyl ether,FALSE,Unknown,Unknown,7.1,,TRUE,ISOS-D-1,Dark,FALSE,Open circuit,25.0; 25.0,Air,35,168,FALSE,120,,,
2020-01-13 00:00:00,SLG , FTO , TiO2-c , TiO2-mp ,, Perovskite , ZnPc-DPP-ZnPc ,,,, Au,0.25,nip-mp,FALSE,Cs; FA; MA,Pb,Br; I,0.51; 2.49,,,1,Spin-coating,DMF; DMSO,4; 1,Chlorobenzene,FALSE,Unknown,Unknown,16.8,,TRUE,ISOS-D-1,Dark,FALSE,Open circuit,25.0; 25.0,Air,,534.8,FALSE,120,,,
2018-08-11 00:00:00,SLG , ITO , PEDOT:PSS ,,, Perovskite , PCBM-60 , C60 , BCP ,, Ag,0.0314,pin,FALSE,Cs; FA; MA,Pb; Sn,Br; I,0.5; 2.5,,1.31,1,Spin-coating,DMSO; GBL,3; 7,Toluene,FALSE,Unknown,Unknown,,10.91,TRUE,ISOS-D-1I,Dark,FALSE,Open circuit,25.0; 25.0,N2,0,720,FALSE,120,,,
2014-06-24 00:00:00,SLG , ITO , PEDOT:PSS ,,, Perovskite , PCBM-60 ,,,, Al,0.1,pin,FALSE,MA,Pb,I,3,Cl,1.58,1,Spin-coating,DMF,1,Unknown,FALSE,Unknown,Unknown,7.5,,TRUE,ISOS-D-1I,Dark,FALSE,Open circuit,25.0; 25.0,N2,0,1368,FALSE,121,,,115
2019-07-17 00:00:00,SLG , FTO , SnO2-c ,,, Perovskite , CuSCN ,,,, Carbon,0.115,nip,FALSE,Cs; FA; MA,Pb,Br; I,0.47; 2.53,,,1,Spin-coating,DMF; DMSO,4; 1,Chlorobenzene,FALSE,Unknown,Unknown,13.6,13.4,TRUE,ISOS-D-1,Dark,FALSE,Open circuit,25.0; 25.0,Air,32.5,2160,FALSE,121,,,
2017-04-23 00:00:00,SLG , FTO , TiO2-c , TiO2-mp ,, Perovskite ,,,,, Carbon,2.25,nip-mp-carbon,FALSE,MA,Pb,I,3,,1.6,1,Drop-infiltration,GBL,1,Unknown,FALSE,Unknown,Unknown,3.3,,TRUE,ISOS-L-1,Light,FALSE,Open circuit,25.0; 25.0,Ambient,,624,FALSE,122,,,
2014-09-07 00:00:00,SLG , FTO , TiO2-c , TiO2-mp ,, Perovskite ,,,,, Carbon,0.06,nip-mp-carbon,FALSE,MA,Pb,I,3,,1.6,2,Spin-coating >> CBD,DMF >> IPA,1 >> 1,Unknown,FALSE,Unknown,Unknown,9.08,,TRUE,ISOS-D-1,Dark,FALSE,Open circuit,25.0; 25.0,Air,70,120,FALSE,123,,,
2016-02-10 00:00:00,SLG , FTO , TiO2-c , TiO2-mp ,, Perovskite , Spiro-MeOTAD ,,,, Au,0.1,nip-mp,FALSE,MA,Pb,I,3,HI,1.57,2,Spin-coating >> Gas reaction,DMF >> none,1 >> 1,Unknown,FALSE,Unknown,Unknown,12.73,,TRUE,ISOS-D-1I,Dark,FALSE,Open circuit,25.0; 25.0,Dry air,,1,FALSE,124.51,,,
2018-06-05 00:00:00,SLG , FTO , TiO2-nw ,,, Perovskite , Spiro-MeOTAD , WO3 ,,, Ag,0.13,nip,FALSE,MA,Pb,I,3,,1.6,3,Spin-coating >> Spin-coating >> Recrystallization,DMF >> IPA >> none,1 >> 1 >> 1,Unknown,FALSE,Unknown,Unknown,9.18,,TRUE,ISOS-D-1I,Dark,FALSE,Open circuit,25.0; 25.0,Unknown,,15,FALSE,125.92,,,
2019-05-03 00:00:00,PET ,Ti, Al2O3 , C60 ,, Perovskite , NiO-c ,,,, Ni ,8,Back contacted,FALSE,MA,Pb,I,3,,1.6,1,Spin-coating,Acetonitrile,1,Unknown,FALSE,Unknown,Unknown,3.99,3.44,TRUE,ISOS-D-1I,Dark,FALSE,Open circuit,25.0; 25.0,N2,0,3600,FALSE,126,,,
2018-07-25 00:00:00,SLG , FTO , ZnO,,, Perovskite , Spiro-MeOTAD ,,,, Au,0.1,nip,FALSE,MA,Pb,I,3,,1.6,1,Spin-coating,DMF; DMSO,1000; 95,Diethyl ether,FALSE,Unknown,Unknown,8.7,,TRUE,ISOS-D-1,Dark,FALSE,Open circuit,25.0; 25.0,Air,35,312,FALSE,126.4,,,
2020-01-13 00:00:00,SLG , FTO , TiO2-c , TiO2-mp ,, Perovskite , TB4-ZnPc ,,,, Au,0.25,nip-mp,FALSE,Cs; FA; MA,Pb,Br; I,0.51; 2.49,,,1,Spin-coating,DMF; DMSO,4; 1,Chlorobenzene,FALSE,Unknown,Unknown,16.6,,TRUE,ISOS-D-1,Dark,FALSE,Open circuit,50.0; 50.0,Air,,327.8,FALSE,130,,,
2020-01-13 00:00:00,SLG , FTO , TiO2-c , TiO2-mp ,, Perovskite , ZnPc-DPP-ZnPc ,,,, Au,0.25,nip-mp,FALSE,Cs; FA; MA,Pb,Br; I,0.51; 2.49,,,1,Spin-coating,DMF; DMSO,4; 1,Chlorobenzene,FALSE,Unknown,Unknown,16.8,,TRUE,ISOS-D-1,Dark,FALSE,Open circuit,50.0; 50.0,Air,,327.8,FALSE,130,,,
2020-01-13 00:00:00,SLG , FTO , TiO2-c , TiO2-mp ,, Perovskite , ZnPc-flu-ZnPc ,,,, Au,0.25,nip-mp,FALSE,Cs; FA; MA,Pb,Br; I,0.51; 2.49,,,1,Spin-coating,DMF; DMSO,4; 1,Chlorobenzene,FALSE,Unknown,Unknown,15.6,,TRUE,ISOS-D-1,Dark,FALSE,Open circuit,50.0; 50.0,Air,,327.8,FALSE,130,,,
2020-01-13 00:00:00,SLG , FTO , TiO2-c , TiO2-mp ,, Perovskite , ZnPc-p-ZnPc ,,,, Au,0.25,nip-mp,FALSE,Cs; FA; MA,Pb,Br; I,0.51; 2.49,,,1,Spin-coating,DMF; DMSO,4; 1,Chlorobenzene,FALSE,Unknown,Unknown,15.7,,TRUE,ISOS-D-1,Dark,FALSE,Open circuit,50.0; 50.0,Air,,327.8,FALSE,130,,,
2020-01-13 00:00:00,SLG , FTO , TiO2-c , TiO2-mp ,, Perovskite , ZnPc-th-ZnPc ,,,, Au,0.25,nip-mp,FALSE,Cs; FA; MA,Pb,Br; I,0.51; 2.49,,,1,Spin-coating,DMF; DMSO,4; 1,Chlorobenzene,FALSE,Unknown,Unknown,15.5,,TRUE,ISOS-D-1,Dark,FALSE,Open circuit,25.0; 25.0,Air,,534.8,FALSE,130,,,
2020-01-13 00:00:00,SLG , FTO , TiO2-c , TiO2-mp ,, Perovskite , ZnPc-th-ZnPc ,,,, Au,0.25,nip-mp,FALSE,Cs; FA; MA,Pb,Br; I,0.51; 2.49,,,1,Spin-coating,DMF; DMSO,4; 1,Chlorobenzene,FALSE,Unknown,Unknown,15.5,,TRUE,ISOS-D-1,Dark,FALSE,Open circuit,50.0; 50.0,Air,,327.8,FALSE,130,,,
2018-11-09 00:00:00,SLG , ITO , PEDOT:PSS ,,, Perovskite , C60 , BCP ,,, Ag,0.1,pin,FALSE,FA; GU,Sn,I,3,EDAI2 | SnF2,,1,Spin-coating,DMSO,1,Chlorobenzene,FALSE,Unknown,Unknown,8.5,,TRUE,ISOS-D-1I,Dark,FALSE,Open circuit,25.0; 25.0,N2,0,2000,FALSE,130,,,120
2017-03-07,SLG , FTO , TiO2-c , TiO2-mp , ZrO2-mp , Perovskite ,TiO2-np,,,,Carbon,0.18,nip-mp-carbon,FALSE,MA,Pb,I,3,5-AVAI,1.6,1,Drop-infiltration,GBL,1,Unknown,FALSE,Unknown,Unknown,10.25,8.19,TRUE,ISOS-D-1,Dark,FALSE,Open circuit,25.0; 25.0,Air,80,1000,TRUE,130,,,130
2019-07-17 00:00:00,SLG , FTO , SnO2-c ,,, Perovskite ,,,,, Carbon,0.115,nip,FALSE,Cs; FA; MA,Pb,Br; I,0.47; 2.53,,,1,Spin-coating,DMF; DMSO,4; 1,Chlorobenzene,FALSE,Unknown,Unknown,14.8,9.9,TRUE,ISOS-D-1,Dark,FALSE,Open circuit,25.0; 25.0,Air,32.5,2160,FALSE,132,,,
2014-10-22 00:00:00,SLG , FTO , TiO2-c ,,, Perovskite , Spiro-MeOTAD ,,,, Ni,0.07,nip,FALSE,MA,Pb,I,3,,1.6,1,Spin-coating,GBL,1,Unknown,FALSE,Unknown,Unknown,10.4,,TRUE,ISOS-D-1I,Dark,FALSE,Open circuit,25.0; 25.0,Unknown,,120,FALSE,133,,,
2018-06-19 00:00:00,SLG , ITO , PEDOT:PSS ,,, Perovskite , C60 , BCP ,,, Ag,0.0225,pin,FALSE,FA,Sn,I,3,EDA; SnF2,,1,Spin-coating,DMSO,1,Chlorobenzene,TRUE,Unknown,Unknown,6.4,,TRUE,ISOS-D-1I,Dark,FALSE,Open circuit,25.0; 25.0,N2,0,2400,FALSE,139,,,
2020-01-13 00:00:00,SLG , FTO , TiO2-c , TiO2-mp ,, Perovskite , ZnPc-flu-ZnPc ,,,, Au,0.25,nip-mp,FALSE,Cs; FA; MA,Pb,Br; I,0.51; 2.49,,,1,Spin-coating,DMF; DMSO,4; 1,Chlorobenzene,FALSE,Unknown,Unknown,15.6,,TRUE,ISOS-D-1,Dark,FALSE,Open circuit,25.0; 25.0,Air,,534.8,FALSE,140,,,
2020-01-13 00:00:00,SLG , FTO , TiO2-c , TiO2-mp ,, Perovskite , ZnPc-p-ZnPc ,,,, Au,0.25,nip-mp,FALSE,Cs; FA; MA,Pb,Br; I,0.51; 2.49,,,1,Spin-coating,DMF; DMSO,4; 1,Chlorobenzene,FALSE,Unknown,Unknown,15.7,,TRUE,ISOS-D-1,Dark,FALSE,Open circuit,25.0; 25.0,Air,,534.8,FALSE,140,,,
2018-09-13 00:00:00,SLG , FTO , TiO2-c , ZrO2-mp , TiO2-mp , Perovskite ,,,,, Carbon,0.25,nip-mp-carbon,FALSE,Cs,Pb,Br,3,,,2,Dropcasting >> CBD,DMF >> Methanol,1 >> 1,Unknown,FALSE,Unknown,Unknown,,,TRUE,ISOS-D-1,Dark,FALSE,Open circuit,25.0; 25.0,Air,,1950,FALSE,141,,,
2018-07-25 00:00:00,SLG , FTO , ZnO,,, Perovskite , Spiro-MeOTAD ,,,, Au,0.1,nip,FALSE,MA,Pb,I,3,,1.6,1,Spin-coating,DMF; DMSO,1000; 95,Diethyl ether,FALSE,Unknown,Unknown,8.9,,TRUE,ISOS-D-1,Dark,FALSE,Open circuit,25.0; 25.0,Air,35,312,FALSE,142.7,,,
2014-07-17 00:00:00,SLG , FTO , TiO2-c , ZrO2-mp , TiO2-mp , Perovskite ,,,,, Carbon,0.07,nip-mp-carbon,FALSE,MA,Pb,I,3,5-AVAI,1.6,1,Drop-infiltration,GBL,1,Unknown,FALSE,Unknown,Unknown,11.6,,TRUE,ISOS-L-1,Light,FALSE,MPPT,25.0; 25.0,Air,,1006,FALSE,148,,,148
2020-01-13 00:00:00,SLG , FTO , TiO2-c , TiO2-mp ,, Perovskite , TB4-ZnPc ,,,, Au,0.25,nip-mp,FALSE,Cs; FA; MA,Pb,Br; I,0.51; 2.49,,,1,Spin-coating,DMF; DMSO,4; 1,Chlorobenzene,FALSE,Unknown,Unknown,16.6,,TRUE,ISOS-D-1,Dark,FALSE,Open circuit,25.0; 25.0,Air,,534.8,FALSE,150,,,
2018-02-14 00:00:00,SLG , FTO , TiO2-c , TiO2-mp ,, Perovskite , Spiro-MeOTAD ,,,, Au,0.159,nip-mp,FALSE,FA; MA,Pb,Br; I,0.45; 2.55,PEAI,,1,Spin-coating,DMF; DMSO,4; 1,Chlorobenzene,FALSE,Unknown,Unknown,3.7,,TRUE,ISOS-L-1,Light,FALSE,Open circuit,25.0; 25.0,Air,70,1200,FALSE,152,,,
2018-12-14 00:00:00,SLG , ITO , PEDOT:PSS ,,, Perovskite , PCBM-60 , ZnO-np ,,, Ag,0.1,pin,FALSE,FA; MA,Pb,Br; I,0.6; 2.4,SA-1,,1,Spin-coating,DMF; DMSO,7; 3,Chlorobenzene,FALSE,Unknown,Unknown,18.8,18.7,TRUE,ISOS-L-1,Light,FALSE,Open circuit,25.0; 25.0,Air,60,155,FALSE,155,,,
2017-11-28 00:00:00,SLG , ITO , PAF-68 ,,, Perovskite , PCBM-60 ,,,, Ag,0.1,pin,FALSE,MA,Pb,I,3,,1.6,2,Spin-coating >> Spin-coating,DMF; DMSO >> IPA,9; 1 >> 1,Unknown,FALSE,Unknown,Unknown,9.84,,TRUE,ISOS-D-1,Dark,FALSE,Open circuit,25.0; 25.0,Air,32,500,FALSE,160,,,
2016-02-02 00:00:00,SLG , FTO , ZnO, ZnO-nw ,, Perovskite , Spiro-MeOTAD ,,,, Ag,0.16,nip,FALSE,MA,Pb,I,3,,1.6,2,Spin-coating >> Spin-coating,DMF >> IPA,1 >> 1,Unknown,FALSE,Unknown,Unknown,0.2,,TRUE,ISOS-D-1,Dark,FALSE,Open circuit,25.0; 25.0,Air,,720,FALSE,175,,,
2018-03-16 00:00:00,SLG , FTO , TiO2-c , TiO2-mp ,, Perovskite , PTB7-TH ,,,, Ag,0.05,nip-mp,FALSE,MA,Pb,I,3,,1.6,2,Spin-coating >> CBD,DMF >> IPA,1 >> 1,Unknown,FALSE,Unknown,Unknown,2.6,3.68,TRUE,ISOS-D-1,Dark,FALSE,Open circuit,25.0; 25.0,Air,70,112,FALSE,180,,,
2016-02-02 00:00:00,SLG , FTO , ZnO, ZnO-nw ,, Perovskite , Spiro-MeOTAD ,,,, Ag,0.16,nip,FALSE,MA,Pb,I,3,,1.6,2,Spin-coating >> Spin-coating,DMF >> IPA,1 >> 1,Unknown,FALSE,Unknown,Unknown,0.16,,TRUE,ISOS-D-1,Dark,FALSE,Open circuit,25.0; 25.0,Air,,720,FALSE,230,,,
2016-09-15 00:00:00,SLG , FTO , TiO2-c , TiO2-mp ,, Perovskite , Spiro-MeOTAD ,,,, Ag,0.07,nip-mp,FALSE,MA,Pb,I,3,,1.6,1,Spin-coating,Unknown,,Unknown,FALSE,Unknown,Unknown,11.89,,TRUE,ISOS-D-1,Dark,FALSE,Open circuit,25.0; 25.0,Air,,24,FALSE,273,,,
2015-09-24 00:00:00,SLG , FTO , TiO2-c ,,, Perovskite , NiO-c ,,,, Ni,0.1,nip,FALSE,MA,Pb,I,3,Cl,1.6,1,Spin-coating,DMF,1,Unknown,FALSE,Unknown,Unknown,7.28,,TRUE,ISOS-L-1I,Light,FALSE,Open circuit,25.0; 25.0,Unknown,,144,FALSE,460,,,
2017-07-07 00:00:00,SLG , ITO , TiO2-c , TiO2-mp ,, Perovskite , CuI ,,,, Au,0.09,nip-mp,FALSE,MA,Pb,I,3,,1.6,2,Spin-coating >> CBD,DMF >> IPA,1 >> 1,Unknown,FALSE,Unknown,Unknown,2.22,,TRUE,ISOS-D-1I,Dark,FALSE,Open circuit,25.0; 25.0,Unknown,,960,FALSE,510,,,
2016-02-02 00:00:00,SLG , FTO , ZnO, ZnO-nw ,, Perovskite , Spiro-MeOTAD ,,,, Ag,0.16,nip,FALSE,MA,Pb,I,3,,1.6,2,Spin-coating >> Spin-coating,DMF >> IPA,1 >> 1,Unknown,FALSE,Unknown,Unknown,0.09,,TRUE,ISOS-D-1,Dark,FALSE,Open circuit,25.0; 25.0,Air,,720,FALSE,720,,,
2016-02-02 00:00:00,SLG , FTO , ZnO, ZnO-nw ,, Perovskite , Spiro-MeOTAD ,,,, Ag,0.16,nip,FALSE,MA,Pb,I,3,,1.6,2,Spin-coating >> Spin-coating,DMF >> IPA,1 >> 1,Unknown,FALSE,Unknown,Unknown,0,,TRUE,ISOS-D-1,Dark,FALSE,Open circuit,25.0; 25.0,Air,,720,FALSE,780,,,
,,,,,,,,,,,,,,,,,,,,,,,,,,,,,,,,,,,,,,,,,,,,
,,,,,,,,,,,,,,,,,,,,,,,,,,,,,,,,,,,,,,,,,,,,
,,,,,,,,,,,,,,,,,,,,,,,,,,,,,,,,,,,,,,,,,,,,
,,,,,,,,,,,,,,,,,,,,,,,,,,,,,,,,,,,,,,,,,,,,
,,,,,,,,,,,,,,,,,,,,,,,,,,,,,,,,,,,,,,,,,,,,
,,,,,,,,,,,,,,,,,,,,,,,,,,,,,,,,,,,,,,,,,,,,
,,,,,,,,,,,,,,,,,,,,,,,,,,,,,,,,,,,,,,,,,,,,
,,,,,,,,,,,,,,,,,,,,,,,,,,,,,,,,,,,,,,,,,,,,
,,,,,,,,,,,,,,,,,,,,,,,,,,,,,,,,,,,,,,,,,,,,
,,,,,,,,,,,,,,,,,,,,,,,,,,,,,,,,,,,,,,,,,,,,
,,,,,,,,,,,,,,,,,,,,,,,,,,,,,,,,,,,,,,,,,,,,
,,,,,,,,,,,,,,,,,,,,,,,,,,,,,,,,,,,,,,,,,,,,
,,,,,,,,,,,,,,,,,,,,,,,,,,,,,,,,,,,,,,,,,,,,
,,,,,,,,,,,,,,,,,,,,,,,,,,,,,,,,,,,,,,,,,,,,
,,,,,,,,,,,,,,,,,,,,,,,,,,,,,,,,,,,,,,,,,,,,
,,,,,,,,,,,,,,,,,,,,,,,,,,,,,,,,,,,,,,,,,,,,
,,,,,,,,,,,,,,,,,,,,,,,,,,,,,,,,,,,,,,,,,,,,
,,,,,,,,,,,,,,,,,,,,,,,,,,,,,,,,,,,,,,,,,,,,
,,,,,,,,,,,,,,,,,,,,,,,,,,,,,,,,,,,,,,,,,,,,
,,,,,,,,,,,,,,,,,,,,,,,,,,,,,,,,,,,,,,,,,,,,
,,,,,,,,,,,,,,,,,,,,,,,,,,,,,,,,,,,,,,,,,,,,
,,,,,,,,,,,,,,,,,,,,,,,,,,,,,,,,,,,,,,,,,,,,
,,,,,,,,,,,,,,,,,,,,,,,,,,,,,,,,,,,,,,,,,,,,
,,,,,,,,,,,,,,,,,,,,,,,,,,,,,,,,,,,,,,,,,,,,
,,,,,,,,,,,,,,,,,,,,,,,,,,,,,,,,,,,,,,,,,,,,
,,,,,,,,,,,,,,,,,,,,,,,,,,,,,,,,,,,,,,,,,,,,
,,,,,,,,,,,,,,,,,,,,,,,,,,,,,,,,,,,,,,,,,,,,
,,,,,,,,,,,,,,,,,,,,,,,,,,,,,,,,,,,,,,,,,,,,
,,,,,,,,,,,,,,,,,,,,,,,,,,,,,,,,,,,,,,,,,,,,
,,,,,,,,,,,,,,,,,,,,,,,,,,,,,,,,,,,,,,,,,,,,
,,,,,,,,,,,,,,,,,,,,,,,,,,,,,,,,,,,,,,,,,,,,
,,,,,,,,,,,,,,,,,,,,,,,,,,,,,,,,,,,,,,,,,,,,
,,,,,,,,,,,,,,,,,,,,,,,,,,,,,,,,,,,,,,,,,,,,
,,,,,,,,,,,,,,,,,,,,,,,,,,,,,,,,,,,,,,,,,,,,
,,,,,,,,,,,,,,,,,,,,,,,,,,,,,,,,,,,,,,,,,,,,
,,,,,,,,,,,,,,,,,,,,,,,,,,,,,,,,,,,,,,,,,,,,
,,,,,,,,,,,,,,,,,,,,,,,,,,,,,,,,,,,,,,,,,,,,
,,,,,,,,,,,,,,,,,,,,,,,,,,,,,,,,,,,,,,,,,,,,
,,,,,,,,,,,,,,,,,,,,,,,,,,,,,,,,,,,,,,,,,,,,
,,,,,,,,,,,,,,,,,,,,,,,,,,,,,,,,,,,,,,,,,,,,
,,,,,,,,,,,,,,,,,,,,,,,,,,,,,,,,,,,,,,,,,,,,
,,,,,,,,,,,,,,,,,,,,,,,,,,,,,,,,,,,,,,,,,,,,
,,,,,,,,,,,,,,,,,,,,,,,,,,,,,,,,,,,,,,,,,,,,
